Repository: juliamfm/ML_material_classifier

# KNN e SVM para classificação da resistência à compressão do concreto por ultrassom

Esse programa usa os algoritmos de aprendizado supervisionado k-Nearest Neighbors e Support Vector Mechine para classificação da resistência à compressão do concreto a partir de dados de ensaios de Velocidade de Pulso Ultrassônico (VPU). O problema é formulado como classificação multiclasse, em que cada amostra é atribuída a uma faixa de resistência à compressão.

Referência da base de dados: MATTHEWS, B.; ALLAIX, D.; WIJTE, S.; VULLINGS, M.. Advancing non-destructive concrete compressive strength estimation: Large-Scale datasets and machine learning framework. **NDT & E International**, v.

File: Complete_UPV_Database_raw.csv (part 2 of 25)
Literature,Specimen ID,Country,Specimen Type,Specimen Age (days),Rebar Present,UPV Device Brand & Model,Transducer Diameter (mm),Transducer Frequency (kHz),Standard,Test Type,No. Tests,"Average Velocity, Vp (m/s)",Compression Specimen,Height (mm),Width/Diameter (mm),Max Aggregate Size (mm),W/C Ratio,Strength Class,"Design Strength, fck (MPa)","fc,core (MPa)","fc,ref (MPa)","fc,cyl (MPa)",Notes,
de Almeida (1991),B7_90,Brazil,Element - Laboratory,90,FALSE,PUNDIT,,54,ASTM C597 (1983),Direct,10,4970,Cube,150.0,150.0,25,0.24,,,91.80,91.80,80.70,NDT performed on equivalent prism specimens while destructive tests performed on cubes at same age.,
de Almeida (1991),B7_180,Brazil,Element - Laboratory,180,FALSE,PUNDIT,,54,ASTM C597 (1983),Direct,10,5000,Cube,150.0,150.0,25,0.24,,,92.90,92.90,81.80,NDT performed on equivalent prism specimens while destructive tests performed on cubes at same age.,
de Almeida (1991),B7_365,Brazil,Element - Laboratory,365,FALSE,PUNDIT,,54,ASTM C597 (1983),Direct,10,5030,Cube,150.0,150.0,25,0.24,,,98.10,98.10,87.00,NDT performed on equivalent prism specimens while destructive tests performed on cubes at same age.,
de Almeida (1991),B8_3,Brazil,Element - Laboratory,3,FALSE,PUNDIT,,54,ASTM C597 (1983),Direct,10,4700,Cube,150.0,150.0,25,0.25,,,70.90,70.90,59.80,NDT performed on equivalent prism specimens while destructive tests performed on cubes at same age.,
de Almeida (1991),B8_7,Brazil,Element - Laboratory,7,FALSE,PUNDIT,,54,ASTM C597 (1983),Direct,10,4960,Cube,150.0,150.0,25,0.25,,,78.80,78.80,67.70,NDT performed on equivalent prism specimens while destructive tests performed on cubes at same age.,
de Almeida (1991),B8_28,Brazil,Element - Laboratory,28,FALSE,PUNDIT,,54,ASTM C597 (1983),Direct,10,4970,Cube,150.0,150.0,25,0.25,,,90.70,90.70,79.60,NDT performed on equivalent prism specimens while destructive tests performed on cubes at same age.,
de Almeida (1991),B8_90,Brazil,Element - Laboratory,90,FALSE,PUNDIT,,54,ASTM C597 (1983),Direct,10,4980,Cube,150.0,150.0,25,0.25,,,93.80,93.80,82.70,NDT performed on equivalent prism specimens while destructive tests performed on cubes at same age.,
de Almeida (1991),B8_180,Brazil,Element - Laboratory,180,FALSE,PUNDIT,,54,ASTM C597 (1983),Direct,10,5000,Cube,150.0,150.0,25,0.25,,,94.50,94.50,83.40,NDT performed on equivalent prism specimens while destructive tests performed on cubes at same age.,
de Almeida (1991),B8_365,Brazil,Element - Laboratory,365,FALSE,PUNDIT,,54,ASTM C597 (1983),Direct,10,4970,Cube,150.0,150.0,25,0.25,,,96.20,96.20,85.10,NDT performed on equivalent prism specimens while destructive tests performed on cubes at same age.,
de Almeida (1991),B9_3,Brazil,Element - Laboratory,3,FALSE,PUNDIT,,54,ASTM C597 (1983),Direct,10,4250,Cube,150.0,150.0,25,0.36,,,43.80,43.80,36.35,NDT performed on equivalent prism specimens while destructive tests performed on cubes at same age.,
de Almeida (1991),B9_7,Brazil,Element - Laboratory,7,FALSE,PUNDIT,,54,ASTM C597 (1983),Direct,10,4590,Cube,150.0,150.0,25,0.36,,,54.90,54.90,45.57,NDT performed on equivalent prism specimens while destructive tests performed on cubes at same age.,
de Almeida (1991),B9_28,Brazil,Element - Laboratory,28,FALSE,PUNDIT,,54,ASTM C597 (1983),Direct,10,4670,Cube,150.0,150.0,25,0.36,,,66.00,66.00,54.90,NDT performed on equivalent prism specimens while destructive tests performed on cubes at same age.,
de Almeida (1991),B9_90,Brazil,Element - Laboratory,90,FALSE,PUNDIT,,54,ASTM C597 (1983),Direct,10,4720,Cube,150.0,150.0,25,0.36,,,78.30,78.30,67.20,NDT performed on equivalent prism specimens while destructive tests performed on cubes at same age.,
de Almeida (1991),B9_180,Brazil,Element - Laboratory,180,FALSE,PUNDIT,,54,ASTM C597 (1983),Direct,10,4760,Cube,150.0,150.0,25,0.36,,,79.10,79.10,68.00,NDT performed on equivalent prism specimens while destructive tests performed on cubes at same age.,
de Almeida (1991),B9_365,Brazil,Element - Laboratory,365,FALSE,PUNDIT,,54,ASTM C597 (1983),Direct,10,4870,Cube,150.0,150.0,25,0.36,,,85.20,85.20,74.10,NDT performed on equivalent prism specimens while destructive tests performed on cubes at same age.,
de Almeida (1991),B10_3,Brazil,Element - Laboratory,3,FALSE,PUNDIT,,54,ASTM C597 (1983),Direct,10,4290,Cube,150.0,150.0,25,0.40,,,40.10,40.10,33.28,NDT performed on equivalent prism specimens while destructive tests performed on cubes at same age.,
de Almeida (1991),B10_7,Brazil,Element - Laboratory,7,FALSE,PUNDIT,,54,ASTM C597 (1983),Direct,10,4460,Cube,150.0,150.0,25,0.40,,,46.30,46.30,38.43,NDT performed on equivalent prism specimens while destructive tests performed on cubes at same age.,
de Almeida (1991),B10_28,Brazil,Element - Laboratory,28,FALSE,PUNDIT,,54,ASTM C597 (1983),Direct,10,4530,Cube,150.0,150.0,25,0.40,,,61.20,61.20,50.80,NDT performed on equivalent prism specimens while destructive tests performed on cubes at same age.,
de Almeida (1991),B10_90,Brazil,Element - Laboratory,90,FALSE,PUNDIT,,54,ASTM C597 (1983),Direct,10,4630,Cube,150.0,150.0,25,0.40,,,62.20,62.20,51.63,NDT performed on equivalent prism specimens while destructive tests performed on cubes at same age.,
de Almeida (1991),B10_180,Brazil,Element - Laboratory,180,FALSE,PUNDIT,,54,ASTM C597 (1983),Direct,10,4690,Cube,150.0,150.0,25,0.40,,,64.30,64.30,53.37,NDT performed on equivalent prism specimens while destructive tests performed on cubes at same age.,
de Almeida (1991),B10_365,Brazil,Element - Laboratory,365,FALSE,PUNDIT,,54,ASTM C597 (1983),Direct,10,4780,Cube,150.0,150.0,25,0.40,,,67.40,67.40,56.30,NDT performed on equivalent prism specimens while destructive tests performed on cubes at same age.,
Mikulic et al. (1992),CU_L1,Yugoslavia,Cube - Laboratory,28,FALSE,,,,,Direct,3,4127,Cube,,,32,,,,18.60,18.60,15.43,Cube dimensions not reported. Assumed to be standard 150x150x150mm cube for normalization.,
Mikulic et al. (1992),CU_L2,Yugoslavia,Cube - Laboratory,28,FALSE,,,,,Direct,3,4125,Cube,,,32,,,,16.05,16.05,13.32,Cube dimensions not reported. Assumed to be standard 150x150x150mm cube for normalization.,
Mikulic et al. (1992),CU_L3,Yugoslavia,Cube - Laboratory,28,FALSE,,,,,Direct,3,4166,Cube,,,32,,,,13.59,13.59,11.28,Cube dimensions not reported. Assumed to be standard 150x150x150mm cube for normalization.,
Mikulic et al. (1992),CU_L4,Yugoslavia,Cube - Laboratory,28,FALSE,,,,,Direct,3,4238,Cube,,,32,,,,13.35,13.35,11.08,Cube dimensions not reported. Assumed to be standard 150x150x150mm cube for normalization.,
Mikulic et al. (1992),CU_L5,Yugoslavia,Cube - Laboratory,28,FALSE,,,,,Direct,3,4246,Cube,,,32,,,,14.58,14.58,12.10,Cube dimensions not reported. Assumed to be standard 150x150x150mm cube for normalization.,
Mikulic et al. (1992),CU_L6,Yugoslavia,Cube - Laboratory,28,FALSE,,,,,Direct,3,4176,Cube,,,32,,,,16.55,16.55,13.73,Cube dimensions not reported. Assumed to be standard 150x150x150mm cube for normalization.,
Mikulic et al. (1992),CU_L7,Yugoslavia,Cube - Laboratory,28,FALSE,,,,,Direct,3,4178,Cube,,,32,,,,18.27,18.27,15.17,Cube dimensions not reported. Assumed to be standard 150x150x150mm cube for normalization.,
Mikulic et al. (1992),CU_L8,Yugoslavia,Cube - Laboratory,28,FALSE,,,,,Direct,3,4195,Cube,,,32,,,,18.27,18.27,15.17,Cube dimensions not reported. Assumed to be standard 150x150x150mm cube for normalization.,
Mikulic et al. (1992),CU_L9,Yugoslavia,Cube - Laboratory,28,FALSE,,,,,Direct,3,4195,Cube,,,32,,,,18.85,18.85,15.64,Cube dimensions not reported. Assumed to be standard 150x150x150mm cube for normalization.,
Mikulic et al. (1992),CU_L10,Yugoslavia,Cube - Laboratory,28,FALSE,,,,,Direct,3,4205,Cube,,,32,,,,19.42,19.42,16.12,Cube dimensions not reported. Assumed to be standard 150x150x150mm cube for normalization.,
Mikulic et al. (1992),CU_L11,Yugoslavia,Cube - Laboratory,28,FALSE,,,,,Direct,3,4194,Cube,,,32,,,,19.67,19.67,16.33,Cube dimensions not reported. Assumed to be standard 150x150x150mm cube for normalization.,
Mikulic et al. (1992),CU_L12,Yugoslavia,Cube - Laboratory,28,FALSE,,,,,Direct,3,4175,Cube,,,32,,,,19.75,19.75,16.39,Cube dimensions not reported. Assumed to be standard 150x150x150mm cube for normalization.,
Mikulic et al. (1992),CU_L13,Yugoslavia,Cube - Laboratory,28,FALSE,,,,,Direct,3,4165,Cube,,,32,,,,19.75,19.75,16.39,Cube dimensions not reported. Assumed to be standard 150x150x150mm cube for normalization.,
Mikulic et al. (1992),CU_L14,Yugoslavia,Cube - Laboratory,28,FALSE,,,,,Direct,3,4135,Cube,,,32,,,,19.83,19.83,16.46,Cube dimensions not reported. Assumed to be standard 150x150x150mm cube for normalization.,
Mikulic et al. (1992),CU_L15,Yugoslavia,Cube - Laboratory,28,FALSE,,,,,Direct,3,4156,Cube,,,32,,,,21.23,21.23,17.62,Cube dimensions not reported. Assumed to be standard 150x150x150mm cube for normalization.,
Mikulic et al. (1992),CU_L16,Yugoslavia,Cube - Laboratory,28,FALSE,,,,,Direct,3,4156,Cube,,,32,,,,21.88,21.88,18.16,Cube dimensions not reported. Assumed to be standard 150x150x150mm cube for normalization.,
Mikulic et al. (1992),CU_L17,Yugoslavia,Cube - Laboratory,28,FALSE,,,,,Direct,3,4127,Cube,,,32,,,,21.88,21.88,18.16,Cube dimensions not reported. Assumed to be standard 150x150x150mm cube for normalization.,
Mikulic et al. (1992),CU_L18,Yugoslavia,Cube - Laboratory,28,FALSE,,,,,Direct,3,4204,Cube,,,32,,,,23.20,23.20,19.26,Cube dimensions not reported. Assumed to be standard 150x150x150mm cube for normalization.,
Mikulic et al. (1992),CU_L19,Yugoslavia,Cube - Laboratory,28,FALSE,,,,,Direct,3,4215,Cube,,,32,,,,21.81,21.81,18.10,Cube dimensions not reported. Assumed to be standard 150x150x150mm cube for normalization.,
Mikulic et al. (1992),CU_L20,Yugoslavia,Cube - Laboratory,28,FALSE,,,,,Direct,3,4215,Cube,,,32,,,,21.31,21.31,17.69,Cube dimensions not reported. Assumed to be standard 150x150x150mm cube for normalization.,
Mikulic et al. (1992),CU_L21,Yugoslavia,Cube - Laboratory,28,FALSE,,,,,Direct,3,4234,Cube,,,32,,,,19.84,19.84,16.47,Cube dimensions not reported. Assumed to be standard 150x150x150mm cube for normalization.,
Mikulic et al. (1992),CU_L22,Yugoslavia,Cube - Laboratory,28,FALSE,,,,,Direct,3,4237,Cube,,,32,,,,19.35,19.35,16.06,Cube dimensions not reported. Assumed to be standard 150x150x150mm cube for normalization.,
Mikulic et al. (1992),CU_L23,Yugoslavia,Cube - Laboratory,28,FALSE,,,,,Direct,3,4235,Cube,,,32,,,,18.93,18.93,15.72,Cube dimensions not reported. Assumed to be standard 150x150x150mm cube for normalization.,
Mikulic et al. (1992),CU_L24,Yugoslavia,Cube - Laboratory,28,FALSE,,,,,Direct,3,4254,Cube,,,32,,,,16.96,16.96,14.08,Cube dimensions not reported. Assumed to be standard 150x150x150mm cube for normalization.,
Mikulic et al. (1992),CU_L25,Yugoslavia,Cube - Laboratory,28,FALSE,,,,,Direct,3,4256,Cube,,,32,,,,16.39,16.39,13.60,Cube dimensions not reported. Assumed to be standard 150x150x150mm cube for normalization.,
Mikulic et al. (1992),CU_L26,Yugoslavia,Cube - Laboratory,28,FALSE,,,,,Direct,3,4275,Cube,,,32,,,,18.03,18.03,14.97,Cube dimensions not reported. Assumed to be standard 150x150x150mm cube for normalization.,
Mikulic et al. (1992),CU_L27,Yugoslavia,Cube - Laboratory,28,FALSE,,,,,Direct,3,4254,Cube,,,32,,,,19.18,19.18,15.92,Cube dimensions not reported. Assumed to be standard 150x150x150mm cube for normalization.,
Mikulic et al. (1992),CU_L28,Yugoslavia,Cube - Laboratory,28,FALSE,,,,,Direct,3,4266,Cube,,,32,,,,19.43,19.43,16.13,Cube dimensions not reported. Assumed to be standard 150x150x150mm cube for normalization.,
Mikulic et al. (1992),CU_L29,Yugoslavia,Cube - Laboratory,28,FALSE,,,,,Direct,3,4253,Cube,,,32,,,,19.92,19.92,16.54,Cube dimensions not reported. Assumed to be standard 150x150x150mm cube for normalization.,
Mikulic et al. (1992),CU_L30,Yugoslavia,Cube - Laboratory,28,FALSE,,,,,Direct,3,4275,Cube,,,32,,,,19.92,19.92,16.54,Cube dimensions not reported. Assumed to be standard 150x150x150mm cube for normalization.,
Mikulic et al. (1992),CU_L31,Yugoslavia,Cube - Laboratory,28,FALSE,,,,,Direct,3,4285,Cube,,,32,,,,19.51,19.51,16.20,Cube dimensions not reported. Assumed to be standard 150x150x150mm cube for normalization.,
Mikulic et al. (1992),CU_L32,Yugoslavia,Cube - Laboratory,28,FALSE,,,,,Direct,3,4294,Cube,,,32,,,,19.68,19.68,16.33,Cube dimensions not reported. Assumed to be standard 150x150x150mm cube for normalization.,
Mikulic et al. (1992),CU_L33,Yugoslavia,Cube - Laboratory,28,FALSE,,,,,Direct,3,4304,Cube,,,32,,,,19.68,19.68,16.33,Cube dimensions not reported. Assumed to be standard 150x150x150mm cube for normalization.,
Mikulic et al. (1992),CU_L34,Yugoslavia,Cube - Laboratory,28,FALSE,,,,,Direct,3,4323,Cube,,,32,,,,19.85,19.85,16.47,Cube dimensions not reported. Assumed to be standard 150x150x150mm cube for normalization.,
Mikulic et al. (1992),CU_L35,Yugoslavia,Cube - Laboratory,28,FALSE,,,,,Direct,3,4325,Cube,,,32,,,,18.94,18.94,15.72,Cube dimensions not reported. Assumed to be standard 150x150x150mm cube for normalization.,
Mikulic et al. (1992),CU_L36,Yugoslavia,Cube - Laboratory,28,FALSE,,,,,Direct,3,4313,Cube,,,32,,,,18.70,18.70,15.52,Cube dimensions not reported. Assumed to be standard 150x150x150mm cube for normalization.,
Mikulic et al. (1992),CU_L37,Yugoslavia,Cube - Laboratory,28,FALSE,,,,,Direct,3,4306,Cube,,,32,,,,18.69,18.69,15.52,Cube dimensions not reported. Assumed to be standard 150x150x150mm cube for normalization.,
Mikulic et al. (1992),CU_L38,Yugoslavia,Cube - Laboratory,28,FALSE,,,,,Direct,3,4313,Cube,,,32,,,,17.55,17.55,14.56,Cube dimensions not reported. Assumed to be standard 150x150x150mm cube for normalization.,
Mikulic et al. (1992),CU_L39,Yugoslavia,Cube - Laboratory,28,FALSE,,,,,Direct,3,4404,Cube,,,32,,,,17.06,17.06,14.16,Cube dimensions not reported. Assumed to be standard 150x150x150mm cube for normalization.,
Mikulic et al. (1992),CU_L40,Yugoslavia,Cube - Laboratory,28,FALSE,,,,,Direct,3,4433,Cube,,,32,,,,17.06,17.06,14.16,Cube dimensions not reported. Assumed to be standard 150x150x150mm cube for normalization.,
Mikulic et al. (1992),CU_L41,Yugoslavia,Cube - Laboratory,28,FALSE,,,,,Direct,3,4393,Cube,,,32,,,,19.36,19.36,16.07,Cube dimensions not reported. Assumed to be standard 150x150x150mm cube for normalization.,
Mikulic et al. (1992),CU_L42,Yugoslavia,Cube - Laboratory,28,FALSE,,,,,Direct,3,4414,Cube,,,32,,,,19.69,19.69,16.34,Cube dimensions not reported. Assumed to be standard 150x150x150mm cube for normalization.,
Mikulic et al. (1992),CU_L43,Yugoslavia,Cube - Laboratory,28,FALSE,,,,,Direct,3,4374,Cube,,,32,,,,19.77,19.77,16.41,Cube dimensions not reported. Assumed to be standard 150x150x150mm cube for normalization.,
Mikulic et al. (1992),CU_L44,Yugoslavia,Cube - Laboratory,28,FALSE,,,,,Direct,3,4363,Cube,,,32,,,,19.77,19.77,16.41,Cube dimensions not reported. Assumed to be standard 150x150x150mm cube for normalization.,
Mikulic et al. (1992),CU_L45,Yugoslavia,Cube - Laboratory,28,FALSE,,,,,Direct,3,4353,Cube,,,32,,,,19.77,19.77,16.41,Cube dimensions not reported. Assumed to be standard 150x150x150mm cube for normalization.,
Mikulic et al. (1992),CU_L46,Yugoslavia,Cube - Laboratory,28,FALSE,,,,,Direct,3,4344,Cube,,,32,,,,20.42,20.42,16.95,Cube dimensions not reported. Assumed to be standard 150x150x150mm cube for normalization.,
Mikulic et al. (1992),CU_L47,Yugoslavia,Cube - Laboratory,28,FALSE,,,,,Direct,3,4361,Cube,,,32,,,,21.08,21.08,17.50,Cube dimensions not reported. Assumed to be standard 150x150x150mm cube for normalization.,
Mikulic et al. (1992),CU_L48,Yugoslavia,Cube - Laboratory,28,FALSE,,,,,Direct,3,4352,Cube,,,32,,,,21.25,21.25,17.63,Cube dimensions not reported. Assumed to be standard 150x150x150mm cube for normalization.,
Mikulic et al. (1992),CU_L49,Yugoslavia,Cube - Laboratory,28,FALSE,,,,,Direct,3,4342,Cube,,,32,,,,21.49,21.49,17.84,Cube dimensions not reported. Assumed to be standard 150x150x150mm cube for normalization.,
Mikulic et al. (1992),CU_L50,Yugoslavia,Cube - Laboratory,28,FALSE,,,,,Direct,3,4323,Cube,,,32,,,,21.65,21.65,17.97,Cube dimensions not reported. Assumed to be standard 150x150x150mm cube for normalization.,
Mikulic et al. (1992),CU_L51,Yugoslavia,Cube - Laboratory,28,FALSE,,,,,Direct,3,4312,Cube,,,32,,,,20.34,20.34,16.88,Cube dimensions not reported. Assumed to be standard 150x150x150mm cube for normalization.,
Mikulic et al. (1992),CU_L52,Yugoslavia,Cube - Laboratory,28,FALSE,,,,,Direct,3,4264,Cube,,,32,,,,20.66,20.66,17.15,Cube dimensions not reported. Assumed to be standard 150x150x150mm cube for normalization.,
Mikulic et al. (1992),CU_L53,Yugoslavia,Cube - Laboratory,28,FALSE,,,,,Direct,3,4293,Cube,,,32,,,,22.14,22.14,18.38,Cube dimensions not reported. Assumed to be standard 150x150x150mm cube for normalization.,
Mikulic et al. (1992),CU_L54,Yugoslavia,Cube - Laboratory,28,FALSE,,,,,Direct,3,4293,Cube,,,32,,,,22.88,22.88,18.99,Cube dimensions not reported. Assumed to be standard 150x150x150mm cube for normalization.,
Mikulic et al. (1992),CU_L55,Yugoslavia,Cube - Laboratory,28,FALSE,,,,,Direct,3,4304,Cube,,,32,,,,22.88,22.88,18.99,Cube dimensions not reported. Assumed to be standard 150x150x150mm cube for normalization.,
Mikulic et al. (1992),CU_L56,Yugoslavia,Cube - Laboratory,28,FALSE,,,,,Direct,3,4312,Cube,,,32,,,,22.88,22.88,18.99,Cube dimensions not reported. Assumed to be standard 150x150x150mm cube for normalization.,
Mikulic et al. (1992),CU_L57,Yugoslavia,Cube - Laboratory,28,FALSE,,,,,Direct,3,4327,Cube,,,32,,,,22.89,22.89,18.99,Cube dimensions not reported. Assumed to be standard 150x150x150mm cube for normalization.,
Mikulic et al. (1992),CU_L58,Yugoslavia,Cube - Laboratory,28,FALSE,,,,,Direct,3,4322,Cube,,,32,,,,23.62,23.62,19.61,Cube dimensions not reported. Assumed to be standard 150x150x150mm cube for normalization.,
Mikulic et al. (1992),CU_L59,Yugoslavia,Cube - Laboratory,28,FALSE,,,,,Direct,3,4327,Cube,,,32,,,,24.12,24.12,20.02,Cube dimensions not reported. Assumed to be standard 150x150x150mm cube for normalization.,
Mikulic et al. (1992),CU_L60,Yugoslavia,Cube - Laboratory,28,FALSE,,,,,Direct,3,4314,Cube,,,32,,,,23.95,23.95,19.88,Cube dimensions not reported. Assumed to be standard 150x150x150mm cube for normalization.,
Mikulic et al. (1992),CU_L61,Yugoslavia,Cube - Laboratory,28,FALSE,,,,,Direct,3,4312,Cube,,,32,,,,24.28,24.28,20.15,Cube dimensions not reported. Assumed to be standard 150x150x150mm cube for normalization.,
Mikulic et al. (1992),CU_L62,Yugoslavia,Cube - Laboratory,28,FALSE,,,,,Direct,3,4303,Cube,,,32,,,,24.94,24.94,20.70,Cube dimensions not reported. Assumed to be standard 150x150x150mm cube for normalization.,
Mikulic et al. (1992),CU_L63,Yugoslavia,Cube - Laboratory,28,FALSE,,,,,Direct,3,4274,Cube,,,32,,,,25.18,25.18,20.90,Cube dimensions not reported. Assumed to be standard 150x150x150mm cube for normalization.,
Mikulic et al. (1992),CU_L64,Yugoslavia,Cube - Laboratory,28,FALSE,,,,,Direct,3,4282,Cube,,,32,,,,26.00,26.00,21.58,Cube dimensions not reported. Assumed to be standard 150x150x150mm cube for normalization.,
Mikulic et al. (1992),CU_L65,Yugoslavia,Cube - Laboratory,28,FALSE,,,,,Direct,3,4271,Cube,,,32,,,,26.41,26.41,21.92,Cube dimensions not reported. Assumed to be standard 150x150x150mm cube for normalization.,
Mikulic et al. (1992),CU_L66,Yugoslavia,Cube - Laboratory,28,FALSE,,,,,Direct,3,4346,Cube,,,32,,,,22.31,22.31,18.52,Cube dimensions not reported. Assumed to be standard 150x150x150mm cube for normalization.,
Mikulic et al. (1992),CU_L67,Yugoslavia,Cube - Laboratory,28,FALSE,,,,,Direct,3,4373,Cube,,,32,,,,21.49,21.49,17.84,Cube dimensions not reported. Assumed to be standard 150x150x150mm cube for normalization.,
Mikulic et al. (1992),CU_L68,Yugoslavia,Cube - Laboratory,28,FALSE,,,,,Direct,3,4373,Cube,,,32,,,,20.92,20.92,17.36,Cube dimensions not reported. Assumed to be standard 150x150x150mm cube for normalization.,
Mikulic et al. (1992),CU_L69,Yugoslavia,Cube - Laboratory,28,FALSE,,,,,Direct,3,4384,Cube,,,32,,,,21.49,21.49,17.84,Cube dimensions not reported. Assumed to be standard 150x150x150mm cube for normalization.,
Mikulic et al. (1992),CU_L70,Yugoslavia,Cube - Laboratory,28,FALSE,,,,,Direct,3,4394,Cube,,,32,,,,21.50,21.50,17.84,Cube dimensions not reported. Assumed to be standard 150x150x150mm cube for normalization.,
Mikulic et al. (1992),CU_L71,Yugoslavia,Cube - Laboratory,28,FALSE,,,,,Direct,3,4403,Cube,,,32,,,,21.99,21.99,18.25,Cube dimensions not reported. Assumed to be standard 150x150x150mm cube for normalization.,
Mikulic et al. (1992),CU_L72,Yugoslavia,Cube - Laboratory,28,FALSE,,,,,Direct,3,4394,Cube,,,32,,,,22.32,22.32,18.52,Cube dimensions not reported. Assumed to be standard 150x150x150mm cube for normalization.,
Mikulic et al. (1992),CU_L73,Yugoslavia,Cube - Laboratory,28,FALSE,,,,,Direct,3,4384,Cube,,,32,,,,22.40,22.40,18.59,Cube dimensions not reported. Assumed to be standard 150x150x150mm cube for normalization.,
Mikulic et al. (1992),CU_L74,Yugoslavia,Cube - Laboratory,28,FALSE,,,,,Direct,3,4371,Cube,,,32,,,,22.23,22.23,18.45,Cube dimensions not reported. Assumed to be standard 150x150x150mm cube for normalization.,
Mikulic et al. (1992),CU_L75,Yugoslavia,Cube - Laboratory,28,FALSE,,,,,Direct,3,4371,Cube,,,32,,,,22.64,22.64,18.79,Cube dimensions not reported. Assumed to be standard 150x150x150mm cube for normalization.,
Mikulic et al. (1992),CU_L76,Yugoslavia,Cube - Laboratory,28,FALSE,,,,,Direct,3,4384,Cube,,,32,,,,22.89,22.89,19.00,Cube dimensions not reported. Assumed to be standard 150x150x150mm cube for normalization.,
Mikulic et al. (1992),CU_L77,Yugoslavia,Cube - Laboratory,28,FALSE,,,,,Direct,3,4394,Cube,,,32,,,,23.30,23.30,19.34,Cube dimensions not reported. Assumed to be standard 150x150x150mm cube for normalization.,
Mikulic et al. (1992),CU_L78,Yugoslavia,Cube - Laboratory,28,FALSE,,,,,Direct,3,4392,Cube,,,32,,,,23.88,23.88,19.82,Cube dimensions not reported. Assumed to be standard 150x150x150mm cube for normalization.,
Mikulic et al. (1992),CU_L79,Yugoslavia,Cube - Laboratory,28,FALSE,,,,,Direct,3,4356,Cube,,,32,,,,23.05,23.05,19.13,Cube dimensions not reported. Assumed to be standard 150x150x150mm cube for normalization.,
Mikulic et al. (1992),CU_L80,Yugoslavia,Cube - Laboratory,28,FALSE,,,,,Direct,3,4341,Cube,,,32,,,,24.53,24.53,20.36,Cube dimensions not reported. Assumed to be standard 150x150x150mm cube for normalization.,
Mikulic et al. (1992),CU_L81,Yugoslavia,Cube - Laboratory,28,FALSE,,,,,Direct,3,4354,Cube,,,32,,,,24.37,24.37,20.22,Cube dimensions not reported. Assumed to be standard 150x150x150mm cube for normalization.,
Mikulic et al. (1992),CU_L82,Yugoslavia,Cube - Laboratory,28,FALSE,,,,,Direct,3,4413,Cube,,,32,,,,23.06,23.06,19.14,Cube dimensions not reported. Assumed to be standard 150x150x150mm cube for normalization.,
Mikulic et al. (1992),CU_L83,Yugoslavia,Cube - Laboratory,28,FALSE,,,,,Direct,3,4424,Cube,,,32,,,,23.55,23.55,19.55,Cube dimensions not reported. Assumed to be standard 150x150x150mm cube for normalization.,
Mikulic et al. (1992),CU_L84,Yugoslavia,Cube - Laboratory,28,FALSE,,,,,Direct,3,4415,Cube,,,32,,,,23.80,23.80,19.75,Cube dimensions not reported. Assumed to be standard 150x150x150mm cube for normalization.,
Mikulic et al. (1992),CU_L85,Yugoslavia,Cube - Laboratory,28,FALSE,,,,,Direct,3,4434,Cube,,,32,,,,24.37,24.37,20.23,Cube dimensions not reported. Assumed to be standard 150x150x150mm cube for normalization.,
Mikulic et al. (1992),CU_L86,Yugoslavia,Cube - Laboratory,28,FALSE,,,,,Direct,3,4413,Cube,,,32,,,,24.70,24.70,20.50,Cube dimensions not reported. Assumed to be standard 150x150x150mm cube for normalization.,
Mikulic et al. (1992),CU_L87,Yugoslavia,Cube - Laboratory,28,FALSE,,,,,Direct,3,4392,Cube,,,32,,,,24.94,24.94,20.70,Cube dimensions not reported. Assumed to be standard 150x150x150mm cube for normalization.,
Mikulic et al. (1992),CU_L88,Yugoslavia,Cube - Laboratory,28,FALSE,,,,,Direct,3,4392,Cube,,,32,,,,25.27,25.27,20.98,Cube dimensions not reported. Assumed to be standard 150x150x150mm cube for normalization.,
Mikulic et al. (1992),CU_L89,Yugoslavia,Cube - Laboratory,28,FALSE,,,,,Direct,3,4394,Cube,,,32,,,,25.77,25.77,21.39,Cube dimensions not reported. Assumed to be standard 150x150x150mm cube for normalization.,
Mikulic et al. (1992),CU_L90,Yugoslavia,Cube - Laboratory,28,FALSE,,,,,Direct,3,4373,Cube,,,32,,,,24.78,24.78,20.57,Cube dimensions not reported. Assumed to be standard 150x150x150mm cube for normalization.,
Mikulic et al. (1992),CU_L91,Yugoslavia,Cube - Laboratory,28,FALSE,,,,,Direct,3,4364,Cube,,,32,,,,25.76,25.76,21.38,Cube dimensions not reported. Assumed to be standard 150x150x150mm cube for normalization.,
Mikulic et al. (1992),CU_L92,Yugoslavia,Cube - Laboratory,28,FALSE,,,,,Direct,3,4352,Cube,,,32,,,,26.09,26.09,21.66,Cube dimensions not reported. Assumed to be standard 150x150x150mm cube for normalization.,
Mikulic et al. (1992),CU_L93,Yugoslavia,Cube - Laboratory,28,FALSE,,,,,Direct,3,4362,Cube,,,32,,,,26.75,26.75,22.20,Cube dimensions not reported. Assumed to be standard 150x150x150mm cube for normalization.,
Mikulic et al. (1992),CU_L94,Yugoslavia,Cube - Laboratory,28,FALSE,,,,,Direct,3,4375,Cube,,,32,,,,26.67,26.67,22.13,Cube dimensions not reported. Assumed to be standard 150x150x150mm cube for normalization.,
Mikulic et al. (1992),CU_L95,Yugoslavia,Cube - Laboratory,28,FALSE,,,,,Direct,3,4370,Cube,,,32,,,,27.41,27.41,22.75,Cube dimensions not reported. Assumed to be standard 150x150x150mm cube for normalization.,
Mikulic et al. (1992),CU_L96,Yugoslavia,Cube - Laboratory,28,FALSE,,,,,Direct,3,4383,Cube,,,32,,,,27.41,27.41,22.75,Cube dimensions not reported. Assumed to be standard 150x150x150mm cube for normalization.,
Mikulic et al. (1992),CU_L97,Yugoslavia,Cube - Laboratory,28,FALSE,,,,,Direct,3,4404,Cube,,,32,,,,27.41,27.41,22.75,Cube dimensions not reported. Assumed to be standard 150x150x150mm cube for normalization.,
Mikulic et al. (1992),CU_L98,Yugoslavia,Cube - Laboratory,28,FALSE,,,,,Direct,3,4412,Cube,,,32,,,,27.08,27.08,22.48,Cube dimensions not reported. Assumed to be standard 150x150x150mm cube for normalization.,
Mikulic et al. (1992),CU_L99,Yugoslavia,Cube - Laboratory,28,FALSE,,,,,Direct,3,4402,Cube,,,32,,,,26.42,26.42,21.93,Cube dimensions not reported. Assumed to be standard 150x150x150mm cube for normalization.,
Mikulic et al. (1992),CU_L100,Yugoslavia,Cube - Laboratory,28,FALSE,,,,,Direct,3,4413,Cube,,,32,,,,26.43,26.43,21.93,Cube dimensions not reported. Assumed to be standard 150x150x150mm cube for normalization.,
Mikulic et al. (1992),CU_L101,Yugoslavia,Cube - Laboratory,28,FALSE,,,,,Direct,3,4415,Cube,,,32,,,,26.01,26.01,21.59,Cube dimensions not reported. Assumed to be standard 150x150x150mm cube for normalization.,
Mikulic et al. (1992),CU_L102,Yugoslavia,Cube - Laboratory,28,FALSE,,,,,Direct,3,4434,Cube,,,32,,,,25.44,25.44,21.12,Cube dimensions not reported. Assumed to be standard 150x150x150mm cube for normalization.,
Mikulic et al. (1992),CU_L103,Yugoslavia,Cube - Laboratory,28,FALSE,,,,,Direct,3,4442,Cube,,,32,,,,25.44,25.44,21.12,Cube dimensions not reported. Assumed to be standard 150x150x150mm cube for normalization.,
Mikulic et al. (1992),CU_L104,Yugoslavia,Cube - Laboratory,28,FALSE,,,,,Direct,3,4453,Cube,,,32,,,,25.44,25.44,21.12,Cube dimensions not reported. Assumed to be standard 150x150x150mm cube for normalization.,
Mikulic et al. (1992),CU_L105,Yugoslavia,Cube - Laboratory,28,FALSE,,,,,Direct,3,4442,Cube,,,32,,,,24.95,24.95,20.71,Cube dimensions not reported. Assumed to be standard 150x150x150mm cube for normalization.,
Mikulic et al. (1992),CU_L106,Yugoslavia,Cube - Laboratory,28,FALSE,,,,,Direct,3,4464,Cube,,,32,,,,24.21,24.21,20.10,Cube dimensions not reported. Assumed to be standard 150x150x150mm cube for normalization.,
Mikulic et al. (1992),CU_L107,Yugoslavia,Cube - Laboratory,28,FALSE,,,,,Direct,3,4462,Cube,,,32,,,,23.14,23.14,19.21,Cube dimensions not reported. Assumed to be standard 150x150x150mm cube for normalization.,
Mikulic et al. (1992),CU_L108,Yugoslavia,Cube - Laboratory,28,FALSE,,,,,Direct,3,4462,Cube,,,32,,,,22.65,22.65,18.80,Cube dimensions not reported. Assumed to be standard 150x150x150mm cube for normalization.,
Mikulic et al. (1992),CU_L109,Yugoslavia,Cube - Laboratory,28,FALSE,,,,,Direct,3,4443,Cube,,,32,,,,21.83,21.83,18.12,Cube dimensions not reported. Assumed to be standard 150x150x150mm cube for normalization.,
Mikulic et al. (1992),CU_L110,Yugoslavia,Cube - Laboratory,28,FALSE,,,,,Direct,3,4464,Cube,,,32,,,,21.01,21.01,17.44,Cube dimensions not reported. Assumed to be standard 150x150x150mm cube for normalization.,
Mikulic et al. (1992),CU_L111,Yugoslavia,Cube - Laboratory,28,FALSE,,,,,Direct,3,4472,Cube,,,32,,,,21.09,21.09,17.51,Cube dimensions not reported. Assumed to be standard 150x150x150mm cube for normalization.,
Mikulic et al. (1992),CU_L112,Yugoslavia,Cube - Laboratory,28,FALSE,,,,,Direct,3,4502,Cube,,,32,,,,21.42,21.42,17.78,Cube dimensions not reported. Assumed to be standard 150x150x150mm cube for normalization.,
Mikulic et al. (1992),CU_L113,Yugoslavia,Cube - Laboratory,28,FALSE,,,,,Direct,3,4571,Cube,,,32,,,,21.84,21.84,18.13,Cube dimensions not reported. Assumed to be standard 150x150x150mm cube for normalization.,
Mikulic et al. (1992),CU_L114,Yugoslavia,Cube - Laboratory,28,FALSE,,,,,Direct,3,4533,Cube,,,32,,,,24.63,24.63,20.44,Cube dimensions not reported. Assumed to be standard 150x150x150mm cube for normalization.,
Mikulic et al. (1992),CU_L115,Yugoslavia,Cube - Laboratory,28,FALSE,,,,,Direct,3,4579,Cube,,,32,,,,25.37,25.37,21.06,Cube dimensions not reported. Assumed to be standard 150x150x150mm cube for normalization.,
Mikulic et al. (1992),CU_L116,Yugoslavia,Cube - Laboratory,28,FALSE,,,,,Direct,3,4632,Cube,,,32,,,,23.82,23.82,19.77,Cube dimensions not reported. Assumed to be standard 150x150x150mm cube for normalization.,
Mikulic et al. (1992),CU_L117,Yugoslavia,Cube - Laboratory,28,FALSE,,,,,Direct,3,4539,Cube,,,32,,,,26.44,26.44,21.94,Cube dimensions not reported. Assumed to be standard 150x150x150mm cube for normalization.,
Mikulic et al. (1992),CU_L118,Yugoslavia,Cube - Laboratory,28,FALSE,,,,,Direct,3,4560,Cube,,,32,,,,27.67,27.67,22.97,Cube dimensions not reported. Assumed to be standard 150x150x150mm cube for normalization.,
Mikulic et al. (1992),CU_L119,Yugoslavia,Cube - Laboratory,28,FALSE,,,,,Direct,3,4530,Cube,,,32,,,,28.49,28.49,23.65,Cube dimensions not reported. Assumed to be standard 150x150x150mm cube for normalization.,
Mikulic et al. (1992),CU_L120,Yugoslavia,Cube - Laboratory,28,FALSE,,,,,Direct,3,4482,Cube,,,32,,,,28.40,28.40,23.57,Cube dimensions not reported. Assumed to be standard 150x150x150mm cube for normalization.,
Mikulic et al. (1992),CU_L121,Yugoslavia,Cube - Laboratory,28,FALSE,,,,,Direct,3,4461,Cube,,,32,,,,28.15,28.15,23.37,Cube dimensions not reported. Assumed to be standard 150x150x150mm cube for normalization.,
Mikulic et al. (1992),CU_L122,Yugoslavia,Cube - Laboratory,28,FALSE,,,,,Direct,3,4442,Cube,,,32,,,,28.97,28.97,24.05,Cube dimensions not reported. Assumed to be standard 150x150x150mm cube for normalization.,
Mikulic et al. (1992),CU_L123,Yugoslavia,Cube - Laboratory,28,FALSE,,,,,Direct,3,4431,Cube,,,32,,,,27.17,27.17,22.55,Cube dimensions not reported. Assumed to be standard 150x150x150mm cube for normalization.,
Mikulic et al. (1992),CU_L124,Yugoslavia,Cube - Laboratory,28,FALSE,,,,,Direct,3,4444,Cube,,,32,,,,27.17,27.17,22.55,Cube dimensions not reported. Assumed to be standard 150x150x150mm cube for normalization.,
Mikulic et al. (1992),CU_L125,Yugoslavia,Cube - Laboratory,28,FALSE,,,,,Direct,3,4432,Cube,,,32,,,,26.76,26.76,22.21,Cube dimensions not reported. Assumed to be standard 150x150x150mm cube for normalization.,
Mikulic et al. (1992),CU_L126,Yugoslavia,Cube - Laboratory,28,FALSE,,,,,Direct,3,4412,Cube,,,32,,,,28.23,28.23,23.43,Cube dimensions not reported. Assumed to be standard 150x150x150mm cube for normalization.,
Mikulic et al. (1992),CU_L127,Yugoslavia,Cube - Laboratory,28,FALSE,,,,,Direct,3,4393,Cube,,,32,,,,29.05,29.05,24.11,Cube dimensions not reported. Assumed to be standard 150x150x150mm cube for normalization.,
Mikulic et al. (1992),CU_L128,Yugoslavia,Cube - Laboratory,28,FALSE,,,,,Direct,3,4313,Cube,,,32,,,,28.31,28.31,23.49,Cube dimensions not reported. Assumed to be standard 150x150x150mm cube for normalization.,
Mikulic et al. (1992),CU_L129,Yugoslavia,Cube - Laboratory,28,FALSE,,,,,Direct,3,4313,Cube,,,32,,,,28.96,28.96,24.04,Cube dimensions not reported. Assumed to be standard 150x150x150mm cube for normalization.,
Mikulic et al. (1992),CU_L130,Yugoslavia,Cube - Laboratory,28,FALSE,,,,,Direct,3,4303,Cube,,,32,,,,29.21,29.21,24.24,Cube dimensions not reported. Assumed to be standard 150x150x150mm cube for normalization.,
Mikulic et al. (1992),CU_L131,Yugoslavia,Cube - Laboratory,28,FALSE,,,,,Direct,3,4302,Cube,,,32,,,,29.95,29.95,24.86,Cube dimensions not reported. Assumed to be standard 150x150x150mm cube for normalization.,
Mikulic et al. (1992),CU_L132,Yugoslavia,Cube - Laboratory,28,FALSE,,,,,Direct,3,4321,Cube,,,32,,,,29.62,29.62,24.58,Cube dimensions not reported. Assumed to be standard 150x150x150mm cube for normalization.,
Mikulic et al. (1992),CU_L133,Yugoslavia,Cube - Laboratory,28,FALSE,,,,,Direct,3,4334,Cube,,,32,,,,29.62,29.62,24.59,Cube dimensions not reported. Assumed to be standard 150x150x150mm cube for normalization.,
Mikulic et al. (1992),CU_L134,Yugoslavia,Cube - Laboratory,28,FALSE,,,,,Direct,3,4243,Cube,,,32,,,,30.93,30.93,25.67,Cube dimensions not reported. Assumed to be standard 150x150x150mm cube for normalization.,
Mikulic et al. (1992),CU_L135,Yugoslavia,Cube - Laboratory,28,FALSE,,,,,Direct,3,4291,Cube,,,32,,,,32.82,32.82,27.24,Cube dimensions not reported. Assumed to be standard 150x150x150mm cube for normalization.,
Mikulic et al. (1992),CU_L136,Yugoslavia,Cube - Laboratory,28,FALSE,,,,,Direct,3,4313,Cube,,,32,,,,30.69,30.69,25.47,Cube dimensions not reported. Assumed to be standard 150x150x150mm cube for normalization.,
Mikulic et al. (1992),CU_L137,Yugoslavia,Cube - Laboratory,28,FALSE,,,,,Direct,3,4359,Cube,,,32,,,,30.77,30.77,25.54,Cube dimensions not reported. Assumed to be standard 150x150x150mm cube for normalization.,
Mikulic et al. (1992),CU_L138,Yugoslavia,Cube - Laboratory,28,FALSE,,,,,Direct,3,4372,Cube,,,32,,,,30.69,30.69,25.47,Cube dimensions not reported. Assumed to be standard 150x150x150mm cube for normalization.,
Mikulic et al. (1992),CU_L139,Yugoslavia,Cube - Laboratory,28,FALSE,,,,,Direct,3,4372,Cube,,,32,,,,31.35,31.35,26.02,Cube dimensions not reported. Assumed to be standard 150x150x150mm cube for normalization.,
Mikulic et al. (1992),CU_L140,Yugoslavia,Cube - Laboratory,28,FALSE,,,,,Direct,3,4363,Cube,,,32,,,,32.01,32.01,26.56,Cube dimensions not reported. Assumed to be standard 150x150x150mm cube for normalization.,
Mikulic et al. (1992),CU_L141,Yugoslavia,Cube - Laboratory,28,FALSE,,,,,Direct,3,4353,Cube,,,32,,,,31.76,31.76,26.36,Cube dimensions not reported. Assumed to be standard 150x150x150mm cube for normalization.,
Mikulic et al. (1992),CU_L142,Yugoslavia,Cube - Laboratory,28,FALSE,,,,,Direct,3,4342,Cube,,,32,,,,31.51,31.51,26.15,Cube dimensions not reported. Assumed to be standard 150x150x150mm cube for normalization.,
Mikulic et al. (1992),CU_L143,Yugoslavia,Cube - Laboratory,28,FALSE,,,,,Direct,3,4342,Cube,,,32,,,,33.24,33.24,27.59,Cube dimensions not reported. Assumed to be standard 150x150x150mm cube for normalization.,
Mikulic et al. (1992),CU_L144,Yugoslavia,Cube - Laboratory,28,FALSE,,,,,Direct,3,4352,Cube,,,32,,,,33.81,33.81,28.06,Cube dimensions not reported. Assumed to be standard 150x150x150mm cube for normalization.,
Mikulic et al. (1992),CU_L145,Yugoslavia,Cube - Laboratory,28,FALSE,,,,,Direct,3,4352,Cube,,,32,,,,34.39,34.39,28.54,Cube dimensions not reported. Assumed to be standard 150x150x150mm cube for normalization.,
Mikulic et al. (1992),CU_L146,Yugoslavia,Cube - Laboratory,28,FALSE,,,,,Direct,3,4363,Cube,,,32,,,,34.80,34.80,28.88,Cube dimensions not reported. Assumed to be standard 150x150x150mm cube for normalization.,
Mikulic et al. (1992),CU_L147,Yugoslavia,Cube - Laboratory,28,FALSE,,,,,Direct,3,4399,Cube,,,32,,,,30.37,30.37,25.20,Cube dimensions not reported. Assumed to be standard 150x150x150mm cube for normalization.,
Mikulic et al. (1992),CU_L148,Yugoslavia,Cube - Laboratory,28,FALSE,,,,,Direct,3,4401,Cube,,,32,,,,30.94,30.94,25.68,Cube dimensions not reported. Assumed to be standard 150x150x150mm cube for normalization.,
Mikulic et al. (1992),CU_L149,Yugoslavia,Cube - Laboratory,28,FALSE,,,,,Direct,3,4410,Cube,,,32,,,,30.86,30.86,25.61,Cube dimensions not reported. Assumed to be standard 150x150x150mm cube for normalization.,
Mikulic et al. (1992),CU_L150,Yugoslavia,Cube - Laboratory,28,FALSE,,,,,Direct,3,4433,Cube,,,32,,,,30.04,30.04,24.93,Cube dimensions not reported. Assumed to be standard 150x150x150mm cube for normalization.,
Mikulic et al. (1992),CU_L151,Yugoslavia,Cube - Laboratory,28,FALSE,,,,,Direct,3,4442,Cube,,,32,,,,29.88,29.88,24.80,Cube dimensions not reported. Assumed to be standard 150x150x150mm cube for normalization.,
Mikulic et al. (1992),CU_L152,Yugoslavia,Cube - Laboratory,28,FALSE,,,,,Direct,3,4441,Cube,,,32,,,,30.86,30.86,25.62,Cube dimensions not reported. Assumed to be standard 150x150x150mm cube for normalization.,
Mikulic et al. (1992),CU_L153,Yugoslavia,Cube - Laboratory,28,FALSE,,,,,Direct,3,4452,Cube,,,32,,,,30.86,30.86,25.62,Cube dimensions not reported. Assumed to be standard 150x150x150mm cube for normalization.,
Mikulic et al. (1992),CU_L154,Yugoslavia,Cube - Laboratory,28,FALSE,,,,,Direct,3,4473,Cube,,,32,,,,31.52,31.52,26.16,Cube dimensions not reported. Assumed to be standard 150x150x150mm cube for normalization.,
Mikulic et al. (1992),CU_L155,Yugoslavia,Cube - Laboratory,28,FALSE,,,,,Direct,3,4481,Cube,,,32,,,,32.02,32.02,26.57,Cube dimensions not reported. Assumed to be standard 150x150x150mm cube for normalization.,
Mikulic et al. (1992),CU_L156,Yugoslavia,Cube - Laboratory,28,FALSE,,,,,Direct,3,4492,Cube,,,32,,,,32.02,32.02,26.57,Cube dimensions not reported. Assumed to be standard 150x150x150mm cube for normalization.,
Mikulic et al. (1992),CU_L157,Yugoslavia,Cube - Laboratory,28,FALSE,,,,,Direct,3,4481,Cube,,,32,,,,32.92,32.92,27.32,Cube dimensions not reported. Assumed to be standard 150x150x150mm cube for normalization.,
Mikulic et al. (1992),CU_L158,Yugoslavia,Cube - Laboratory,28,FALSE,,,,,Direct,3,4481,Cube,,,32,,,,33.41,33.41,27.73,Cube dimensions not reported. Assumed to be standard 150x150x150mm cube for normalization.,
Mikulic et al. (1992),CU_L159,Yugoslavia,Cube - Laboratory,28,FALSE,,,,,Direct,3,4462,Cube,,,32,,,,33.74,33.74,28.00,Cube dimensions not reported. Assumed to be standard 150x150x150mm cube for normalization.,
Mikulic et al. (1992),CU_L160,Yugoslavia,Cube - Laboratory,28,FALSE,,,,,Direct,3,4452,Cube,,,32,,,,33.49,33.49,27.80,Cube dimensions not reported. Assumed to be standard 150x150x150mm cube for normalization.,
Mikulic et al. (1992),CU_L161,Yugoslavia,Cube - Laboratory,28,FALSE,,,,,Direct,3,4435,Cube,,,32,,,,33.16,33.16,27.52,Cube dimensions not reported. Assumed to be standard 150x150x150mm cube for normalization.,
Mikulic et al. (1992),CU_L162,Yugoslavia,Cube - Laboratory,28,FALSE,,,,,Direct,3,4420,Cube,,,32,,,,33.00,33.00,27.39,Cube dimensions not reported. Assumed to be standard 150x150x150mm cube for normalization.,
Mikulic et al. (1992),CU_L163,Yugoslavia,Cube - Laboratory,28,FALSE,,,,,Direct,3,4412,Cube,,,32,,,,33.24,33.24,27.59,Cube dimensions not reported. Assumed to be standard 150x150x150mm cube for normalization.,
Mikulic et al. (1992),CU_L164,Yugoslavia,Cube - Laboratory,28,FALSE,,,,,Direct,3,4374,Cube,,,32,,,,33.65,33.65,27.93,Cube dimensions not reported. Assumed to be standard 150x150x150mm cube for normalization.,
Mikulic et al. (1992),CU_L165,Yugoslavia,Cube - Laboratory,28,FALSE,,,,,Direct,3,4382,Cube,,,32,,,,32.34,32.34,26.84,Cube dimensions not reported. Assumed to be standard 150x150x150mm cube for normalization.,
Mikulic et al. (1992),CU_L166,Yugoslavia,Cube - Laboratory,28,FALSE,,,,,Direct,3,4393,Cube,,,32,,,,32.42,32.42,26.91,Cube dimensions not reported. Assumed to be standard 150x150x150mm cube for normalization.,
