Repository: juliamfm/ML_material_classifier

# KNN e SVM para classificação da resistência à compressão do concreto por ultrassom

Esse programa usa os algoritmos de aprendizado supervisionado k-Nearest Neighbors e Support Vector Mechine para classificação da resistência à compressão do concreto a partir de dados de ensaios de Velocidade de Pulso Ultrassônico (VPU). O problema é formulado como classificação multiclasse, em que cada amostra é atribuída a uma faixa de resistência à compressão.

Referência da base de dados: MATTHEWS, B.; ALLAIX, D.; WIJTE, S.; VULLINGS, M.. Advancing non-destructive concrete compressive strength estimation: Large-Scale datasets and machine learning framework. **NDT & E International**, v.

File: Complete_UPV_Database_raw.csv (part 3 of 25)
Literature,Specimen ID,Country,Specimen Type,Specimen Age (days),Rebar Present,UPV Device Brand & Model,Transducer Diameter (mm),Transducer Frequency (kHz),Standard,Test Type,No. Tests,"Average Velocity, Vp (m/s)",Compression Specimen,Height (mm),Width/Diameter (mm),Max Aggregate Size (mm),W/C Ratio,Strength Class,"Design Strength, fck (MPa)","fc,core (MPa)","fc,ref (MPa)","fc,cyl (MPa)",Notes,
Mikulic et al. (1992),CU_L167,Yugoslavia,Cube - Laboratory,28,FALSE,,,,,Direct,3,4412,Cube,,,32,,,,32.01,32.01,26.57,Cube dimensions not reported. Assumed to be standard 150x150x150mm cube for normalization.,
Mikulic et al. (1992),CU_L168,Yugoslavia,Cube - Laboratory,28,FALSE,,,,,Direct,3,4492,Cube,,,32,,,,29.47,29.47,24.46,Cube dimensions not reported. Assumed to be standard 150x150x150mm cube for normalization.,
Mikulic et al. (1992),CU_L169,Yugoslavia,Cube - Laboratory,28,FALSE,,,,,Direct,3,4511,Cube,,,32,,,,29.80,29.80,24.74,Cube dimensions not reported. Assumed to be standard 150x150x150mm cube for normalization.,
Mikulic et al. (1992),CU_L170,Yugoslavia,Cube - Laboratory,28,FALSE,,,,,Direct,3,4511,Cube,,,32,,,,29.23,29.23,24.26,Cube dimensions not reported. Assumed to be standard 150x150x150mm cube for normalization.,
Mikulic et al. (1992),CU_L171,Yugoslavia,Cube - Laboratory,28,FALSE,,,,,Direct,3,4532,Cube,,,32,,,,30.21,30.21,25.08,Cube dimensions not reported. Assumed to be standard 150x150x150mm cube for normalization.,
Mikulic et al. (1992),CU_L172,Yugoslavia,Cube - Laboratory,28,FALSE,,,,,Direct,3,4524,Cube,,,32,,,,30.46,30.46,25.28,Cube dimensions not reported. Assumed to be standard 150x150x150mm cube for normalization.,
Mikulic et al. (1992),CU_L173,Yugoslavia,Cube - Laboratory,28,FALSE,,,,,Direct,3,4511,Cube,,,32,,,,30.87,30.87,25.62,Cube dimensions not reported. Assumed to be standard 150x150x150mm cube for normalization.,
Mikulic et al. (1992),CU_L174,Yugoslavia,Cube - Laboratory,28,FALSE,,,,,Direct,3,4524,Cube,,,32,,,,31.20,31.20,25.90,Cube dimensions not reported. Assumed to be standard 150x150x150mm cube for normalization.,
Mikulic et al. (1992),CU_L175,Yugoslavia,Cube - Laboratory,28,FALSE,,,,,Direct,3,4543,Cube,,,32,,,,31.20,31.20,25.90,Cube dimensions not reported. Assumed to be standard 150x150x150mm cube for normalization.,
Mikulic et al. (1992),CU_L176,Yugoslavia,Cube - Laboratory,28,FALSE,,,,,Direct,3,4559,Cube,,,32,,,,31.20,31.20,25.90,Cube dimensions not reported. Assumed to be standard 150x150x150mm cube for normalization.,
Mikulic et al. (1992),CU_L177,Yugoslavia,Cube - Laboratory,28,FALSE,,,,,Direct,3,4551,Cube,,,32,,,,32.02,32.02,26.58,Cube dimensions not reported. Assumed to be standard 150x150x150mm cube for normalization.,
Mikulic et al. (1992),CU_L178,Yugoslavia,Cube - Laboratory,28,FALSE,,,,,Direct,3,4570,Cube,,,32,,,,32.35,32.35,26.85,Cube dimensions not reported. Assumed to be standard 150x150x150mm cube for normalization.,
Mikulic et al. (1992),CU_L179,Yugoslavia,Cube - Laboratory,28,FALSE,,,,,Direct,3,4570,Cube,,,32,,,,32.68,32.68,27.13,Cube dimensions not reported. Assumed to be standard 150x150x150mm cube for normalization.,
Mikulic et al. (1992),CU_L180,Yugoslavia,Cube - Laboratory,28,FALSE,,,,,Direct,3,4591,Cube,,,32,,,,30.22,30.22,25.08,Cube dimensions not reported. Assumed to be standard 150x150x150mm cube for normalization.,
Mikulic et al. (1992),CU_L181,Yugoslavia,Cube - Laboratory,28,FALSE,,,,,Direct,3,4599,Cube,,,32,,,,32.77,32.77,27.20,Cube dimensions not reported. Assumed to be standard 150x150x150mm cube for normalization.,
Mikulic et al. (1992),CU_L182,Yugoslavia,Cube - Laboratory,28,FALSE,,,,,Direct,3,4629,Cube,,,32,,,,31.87,31.87,26.45,Cube dimensions not reported. Assumed to be standard 150x150x150mm cube for normalization.,
Mikulic et al. (1992),CU_L183,Yugoslavia,Cube - Laboratory,28,FALSE,,,,,Direct,3,4658,Cube,,,32,,,,32.77,32.77,27.20,Cube dimensions not reported. Assumed to be standard 150x150x150mm cube for normalization.,
Mikulic et al. (1992),CU_L184,Yugoslavia,Cube - Laboratory,28,FALSE,,,,,Direct,3,4660,Cube,,,32,,,,34.00,34.00,28.22,Cube dimensions not reported. Assumed to be standard 150x150x150mm cube for normalization.,
Mikulic et al. (1992),CU_L185,Yugoslavia,Cube - Laboratory,28,FALSE,,,,,Direct,3,4618,Cube,,,32,,,,34.58,34.58,28.70,Cube dimensions not reported. Assumed to be standard 150x150x150mm cube for normalization.,
Mikulic et al. (1992),CU_L186,Yugoslavia,Cube - Laboratory,28,FALSE,,,,,Direct,3,4561,Cube,,,32,,,,34.49,34.49,28.62,Cube dimensions not reported. Assumed to be standard 150x150x150mm cube for normalization.,
Mikulic et al. (1992),CU_L187,Yugoslavia,Cube - Laboratory,28,FALSE,,,,,Direct,3,4523,Cube,,,32,,,,35.22,35.22,29.24,Cube dimensions not reported. Assumed to be standard 150x150x150mm cube for normalization.,
Mikulic et al. (1992),CU_L188,Yugoslavia,Cube - Laboratory,28,FALSE,,,,,Direct,3,4510,Cube,,,32,,,,35.39,35.39,29.37,Cube dimensions not reported. Assumed to be standard 150x150x150mm cube for normalization.,
Mikulic et al. (1992),CU_L189,Yugoslavia,Cube - Laboratory,28,FALSE,,,,,Direct,3,4510,Cube,,,32,,,,34.65,34.65,28.76,Cube dimensions not reported. Assumed to be standard 150x150x150mm cube for normalization.,
Mikulic et al. (1992),CU_L190,Yugoslavia,Cube - Laboratory,28,FALSE,,,,,Direct,3,4502,Cube,,,32,,,,34.48,34.48,28.62,Cube dimensions not reported. Assumed to be standard 150x150x150mm cube for normalization.,
Mikulic et al. (1992),CU_L191,Yugoslavia,Cube - Laboratory,28,FALSE,,,,,Direct,3,4502,Cube,,,32,,,,33.91,33.91,28.14,Cube dimensions not reported. Assumed to be standard 150x150x150mm cube for normalization.,
Mikulic et al. (1992),CU_L192,Yugoslavia,Cube - Laboratory,28,FALSE,,,,,Direct,3,4451,Cube,,,32,,,,34.40,34.40,28.55,Cube dimensions not reported. Assumed to be standard 150x150x150mm cube for normalization.,
Mikulic et al. (1992),CU_L193,Yugoslavia,Cube - Laboratory,28,FALSE,,,,,Direct,3,4441,Cube,,,32,,,,34.39,34.39,28.55,Cube dimensions not reported. Assumed to be standard 150x150x150mm cube for normalization.,
Mikulic et al. (1992),CU_L194,Yugoslavia,Cube - Laboratory,28,FALSE,,,,,Direct,3,4443,Cube,,,32,,,,34.81,34.81,28.89,Cube dimensions not reported. Assumed to be standard 150x150x150mm cube for normalization.,
Mikulic et al. (1992),CU_L195,Yugoslavia,Cube - Laboratory,28,FALSE,,,,,Direct,3,4462,Cube,,,32,,,,34.64,34.64,28.75,Cube dimensions not reported. Assumed to be standard 150x150x150mm cube for normalization.,
Mikulic et al. (1992),CU_L196,Yugoslavia,Cube - Laboratory,28,FALSE,,,,,Direct,3,4460,Cube,,,32,,,,35.38,35.38,29.37,Cube dimensions not reported. Assumed to be standard 150x150x150mm cube for normalization.,
Mikulic et al. (1992),CU_L197,Yugoslavia,Cube - Laboratory,28,FALSE,,,,,Direct,3,4462,Cube,,,32,,,,35.71,35.71,29.64,Cube dimensions not reported. Assumed to be standard 150x150x150mm cube for normalization.,
Mikulic et al. (1992),CU_L198,Yugoslavia,Cube - Laboratory,28,FALSE,,,,,Direct,3,4481,Cube,,,32,,,,35.47,35.47,29.44,Cube dimensions not reported. Assumed to be standard 150x150x150mm cube for normalization.,
Mikulic et al. (1992),CU_L199,Yugoslavia,Cube - Laboratory,28,FALSE,,,,,Direct,3,4491,Cube,,,32,,,,35.88,35.88,29.78,Cube dimensions not reported. Assumed to be standard 150x150x150mm cube for normalization.,
Mikulic et al. (1992),CU_L200,Yugoslavia,Cube - Laboratory,28,FALSE,,,,,Direct,3,4491,Cube,,,32,,,,36.12,36.12,29.98,Cube dimensions not reported. Assumed to be standard 150x150x150mm cube for normalization.,
Mikulic et al. (1992),CU_L201,Yugoslavia,Cube - Laboratory,28,FALSE,,,,,Direct,3,4392,Cube,,,32,,,,35.46,35.46,29.43,Cube dimensions not reported. Assumed to be standard 150x150x150mm cube for normalization.,
Mikulic et al. (1992),CU_L202,Yugoslavia,Cube - Laboratory,28,FALSE,,,,,Direct,3,4424,Cube,,,32,,,,36.12,36.12,29.98,Cube dimensions not reported. Assumed to be standard 150x150x150mm cube for normalization.,
Mikulic et al. (1992),CU_L203,Yugoslavia,Cube - Laboratory,28,FALSE,,,,,Direct,3,4411,Cube,,,32,,,,37.35,37.35,31.00,Cube dimensions not reported. Assumed to be standard 150x150x150mm cube for normalization.,
Mikulic et al. (1992),CU_L204,Yugoslavia,Cube - Laboratory,28,FALSE,,,,,Direct,3,4421,Cube,,,32,,,,37.76,37.76,31.34,Cube dimensions not reported. Assumed to be standard 150x150x150mm cube for normalization.,
Mikulic et al. (1992),CU_L205,Yugoslavia,Cube - Laboratory,28,FALSE,,,,,Direct,3,4451,Cube,,,32,,,,38.42,38.42,31.89,Cube dimensions not reported. Assumed to be standard 150x150x150mm cube for normalization.,
Mikulic et al. (1992),CU_L206,Yugoslavia,Cube - Laboratory,28,FALSE,,,,,Direct,3,4455,Cube,,,32,,,,38.91,38.91,32.30,Cube dimensions not reported. Assumed to be standard 150x150x150mm cube for normalization.,
Mikulic et al. (1992),CU_L207,Yugoslavia,Cube - Laboratory,28,FALSE,,,,,Direct,3,4465,Cube,,,32,,,,38.59,38.59,32.03,Cube dimensions not reported. Assumed to be standard 150x150x150mm cube for normalization.,
Mikulic et al. (1992),CU_L208,Yugoslavia,Cube - Laboratory,28,FALSE,,,,,Direct,3,4485,Cube,,,32,,,,38.18,38.18,31.69,Cube dimensions not reported. Assumed to be standard 150x150x150mm cube for normalization.,
Mikulic et al. (1992),CU_L209,Yugoslavia,Cube - Laboratory,28,FALSE,,,,,Direct,3,4531,Cube,,,32,,,,38.26,38.26,31.76,Cube dimensions not reported. Assumed to be standard 150x150x150mm cube for normalization.,
Mikulic et al. (1992),CU_L210,Yugoslavia,Cube - Laboratory,28,FALSE,,,,,Direct,3,4531,Cube,,,32,,,,37.69,37.69,31.28,Cube dimensions not reported. Assumed to be standard 150x150x150mm cube for normalization.,
Mikulic et al. (1992),CU_L211,Yugoslavia,Cube - Laboratory,28,FALSE,,,,,Direct,3,4531,Cube,,,32,,,,36.95,36.95,30.67,Cube dimensions not reported. Assumed to be standard 150x150x150mm cube for normalization.,
Mikulic et al. (1992),CU_L212,Yugoslavia,Cube - Laboratory,28,FALSE,,,,,Direct,3,4569,Cube,,,32,,,,36.13,36.13,29.99,Cube dimensions not reported. Assumed to be standard 150x150x150mm cube for normalization.,
Mikulic et al. (1992),CU_L213,Yugoslavia,Cube - Laboratory,28,FALSE,,,,,Direct,3,4569,Cube,,,32,,,,35.72,35.72,29.65,Cube dimensions not reported. Assumed to be standard 150x150x150mm cube for normalization.,
Mikulic et al. (1992),CU_L214,Yugoslavia,Cube - Laboratory,28,FALSE,,,,,Direct,3,4590,Cube,,,32,,,,37.37,37.37,31.01,Cube dimensions not reported. Assumed to be standard 150x150x150mm cube for normalization.,
Mikulic et al. (1992),CU_L215,Yugoslavia,Cube - Laboratory,28,FALSE,,,,,Direct,3,4571,Cube,,,32,,,,37.77,37.77,31.35,Cube dimensions not reported. Assumed to be standard 150x150x150mm cube for normalization.,
Mikulic et al. (1992),CU_L216,Yugoslavia,Cube - Laboratory,28,FALSE,,,,,Direct,3,4563,Cube,,,32,,,,38.10,38.10,31.62,Cube dimensions not reported. Assumed to be standard 150x150x150mm cube for normalization.,
Mikulic et al. (1992),CU_L217,Yugoslavia,Cube - Laboratory,28,FALSE,,,,,Direct,3,4571,Cube,,,32,,,,38.43,38.43,31.90,Cube dimensions not reported. Assumed to be standard 150x150x150mm cube for normalization.,
Mikulic et al. (1992),CU_L218,Yugoslavia,Cube - Laboratory,28,FALSE,,,,,Direct,3,4560,Cube,,,32,,,,38.84,38.84,32.24,Cube dimensions not reported. Assumed to be standard 150x150x150mm cube for normalization.,
Mikulic et al. (1992),CU_L219,Yugoslavia,Cube - Laboratory,28,FALSE,,,,,Direct,3,4543,Cube,,,32,,,,38.92,38.92,32.30,Cube dimensions not reported. Assumed to be standard 150x150x150mm cube for normalization.,
Mikulic et al. (1992),CU_L220,Yugoslavia,Cube - Laboratory,28,FALSE,,,,,Direct,3,4531,Cube,,,32,,,,38.92,38.92,32.30,Cube dimensions not reported. Assumed to be standard 150x150x150mm cube for normalization.,
Mikulic et al. (1992),CU_L221,Yugoslavia,Cube - Laboratory,28,FALSE,,,,,Direct,3,4522,Cube,,,32,,,,39.33,39.33,32.64,Cube dimensions not reported. Assumed to be standard 150x150x150mm cube for normalization.,
Mikulic et al. (1992),CU_L222,Yugoslavia,Cube - Laboratory,28,FALSE,,,,,Direct,3,4522,Cube,,,32,,,,39.99,39.99,33.19,Cube dimensions not reported. Assumed to be standard 150x150x150mm cube for normalization.,
Mikulic et al. (1992),CU_L223,Yugoslavia,Cube - Laboratory,28,FALSE,,,,,Direct,3,4539,Cube,,,32,,,,39.91,39.91,33.12,Cube dimensions not reported. Assumed to be standard 150x150x150mm cube for normalization.,
Mikulic et al. (1992),CU_L224,Yugoslavia,Cube - Laboratory,28,FALSE,,,,,Direct,3,4482,Cube,,,32,,,,39.98,39.98,33.19,Cube dimensions not reported. Assumed to be standard 150x150x150mm cube for normalization.,
Mikulic et al. (1992),CU_L225,Yugoslavia,Cube - Laboratory,28,FALSE,,,,,Direct,3,4577,Cube,,,32,,,,38.92,38.92,32.31,Cube dimensions not reported. Assumed to be standard 150x150x150mm cube for normalization.,
Mikulic et al. (1992),CU_L226,Yugoslavia,Cube - Laboratory,28,FALSE,,,,,Direct,3,4590,Cube,,,32,,,,38.84,38.84,32.24,Cube dimensions not reported. Assumed to be standard 150x150x150mm cube for normalization.,
Mikulic et al. (1992),CU_L227,Yugoslavia,Cube - Laboratory,28,FALSE,,,,,Direct,3,4590,Cube,,,32,,,,38.52,38.52,31.97,Cube dimensions not reported. Assumed to be standard 150x150x150mm cube for normalization.,
Mikulic et al. (1992),CU_L228,Yugoslavia,Cube - Laboratory,28,FALSE,,,,,Direct,3,4630,Cube,,,32,,,,36.96,36.96,30.68,Cube dimensions not reported. Assumed to be standard 150x150x150mm cube for normalization.,
Mikulic et al. (1992),CU_L229,Yugoslavia,Cube - Laboratory,28,FALSE,,,,,Direct,3,4638,Cube,,,32,,,,37.45,37.45,31.09,Cube dimensions not reported. Assumed to be standard 150x150x150mm cube for normalization.,
Mikulic et al. (1992),CU_L230,Yugoslavia,Cube - Laboratory,28,FALSE,,,,,Direct,3,4638,Cube,,,32,,,,37.78,37.78,31.36,Cube dimensions not reported. Assumed to be standard 150x150x150mm cube for normalization.,
Mikulic et al. (1992),CU_L231,Yugoslavia,Cube - Laboratory,28,FALSE,,,,,Direct,3,4670,Cube,,,32,,,,38.28,38.28,31.77,Cube dimensions not reported. Assumed to be standard 150x150x150mm cube for normalization.,
Mikulic et al. (1992),CU_L232,Yugoslavia,Cube - Laboratory,28,FALSE,,,,,Direct,3,4638,Cube,,,32,,,,39.42,39.42,32.72,Cube dimensions not reported. Assumed to be standard 150x150x150mm cube for normalization.,
Mikulic et al. (1992),CU_L233,Yugoslavia,Cube - Laboratory,28,FALSE,,,,,Direct,3,4661,Cube,,,32,,,,40.00,40.00,33.20,Cube dimensions not reported. Assumed to be standard 150x150x150mm cube for normalization.,
Mikulic et al. (1992),CU_L234,Yugoslavia,Cube - Laboratory,28,FALSE,,,,,Direct,3,4710,Cube,,,32,,,,41.32,41.32,34.29,Cube dimensions not reported. Assumed to be standard 150x150x150mm cube for normalization.,
Mikulic et al. (1992),CU_L235,Yugoslavia,Cube - Laboratory,28,FALSE,,,,,Direct,3,4522,Cube,,,32,,,,40.89,40.89,33.94,Cube dimensions not reported. Assumed to be standard 150x150x150mm cube for normalization.,
Mikulic et al. (1992),CU_L236,Yugoslavia,Cube - Laboratory,28,FALSE,,,,,Direct,3,4551,Cube,,,32,,,,41.71,41.71,34.62,Cube dimensions not reported. Assumed to be standard 150x150x150mm cube for normalization.,
Mikulic et al. (1992),CU_L237,Yugoslavia,Cube - Laboratory,28,FALSE,,,,,Direct,3,4570,Cube,,,32,,,,41.47,41.47,34.42,Cube dimensions not reported. Assumed to be standard 150x150x150mm cube for normalization.,
Mikulic et al. (1992),CU_L238,Yugoslavia,Cube - Laboratory,28,FALSE,,,,,Direct,3,4589,Cube,,,32,,,,41.47,41.47,34.42,Cube dimensions not reported. Assumed to be standard 150x150x150mm cube for normalization.,
Mikulic et al. (1992),CU_L239,Yugoslavia,Cube - Laboratory,28,FALSE,,,,,Direct,3,4590,Cube,,,32,,,,40.24,40.24,33.40,Cube dimensions not reported. Assumed to be standard 150x150x150mm cube for normalization.,
Mikulic et al. (1992),CU_L240,Yugoslavia,Cube - Laboratory,28,FALSE,,,,,Direct,3,4600,Cube,,,32,,,,40.41,40.41,33.54,Cube dimensions not reported. Assumed to be standard 150x150x150mm cube for normalization.,
Mikulic et al. (1992),CU_L241,Yugoslavia,Cube - Laboratory,28,FALSE,,,,,Direct,3,4600,Cube,,,32,,,,40.08,40.08,33.26,Cube dimensions not reported. Assumed to be standard 150x150x150mm cube for normalization.,
Mikulic et al. (1992),CU_L242,Yugoslavia,Cube - Laboratory,28,FALSE,,,,,Direct,3,4619,Cube,,,32,,,,40.74,40.74,33.81,Cube dimensions not reported. Assumed to be standard 150x150x150mm cube for normalization.,
Mikulic et al. (1992),CU_L243,Yugoslavia,Cube - Laboratory,28,FALSE,,,,,Direct,3,4640,Cube,,,32,,,,41.07,41.07,34.08,Cube dimensions not reported. Assumed to be standard 150x150x150mm cube for normalization.,
Mikulic et al. (1992),CU_L244,Yugoslavia,Cube - Laboratory,28,FALSE,,,,,Direct,3,4640,Cube,,,32,,,,41.56,41.56,34.49,Cube dimensions not reported. Assumed to be standard 150x150x150mm cube for normalization.,
Mikulic et al. (1992),CU_L245,Yugoslavia,Cube - Laboratory,28,FALSE,,,,,Direct,3,4670,Cube,,,32,,,,41.07,41.07,34.09,Cube dimensions not reported. Assumed to be standard 150x150x150mm cube for normalization.,
Mikulic et al. (1992),CU_L246,Yugoslavia,Cube - Laboratory,28,FALSE,,,,,Direct,3,4669,Cube,,,32,,,,41.97,41.97,34.84,Cube dimensions not reported. Assumed to be standard 150x150x150mm cube for normalization.,
Mikulic et al. (1992),CU_L247,Yugoslavia,Cube - Laboratory,28,FALSE,,,,,Direct,3,4619,Cube,,,32,,,,42.54,42.54,35.31,Cube dimensions not reported. Assumed to be standard 150x150x150mm cube for normalization.,
Mikulic et al. (1992),CU_L248,Yugoslavia,Cube - Laboratory,28,FALSE,,,,,Direct,3,4606,Cube,,,32,,,,42.79,42.79,35.51,Cube dimensions not reported. Assumed to be standard 150x150x150mm cube for normalization.,
Mikulic et al. (1992),CU_L249,Yugoslavia,Cube - Laboratory,28,FALSE,,,,,Direct,3,4640,Cube,,,32,,,,43.04,43.04,35.72,Cube dimensions not reported. Assumed to be standard 150x150x150mm cube for normalization.,
Mikulic et al. (1992),CU_L250,Yugoslavia,Cube - Laboratory,28,FALSE,,,,,Direct,3,4618,Cube,,,32,,,,43.94,43.94,36.47,Cube dimensions not reported. Assumed to be standard 150x150x150mm cube for normalization.,
Mikulic et al. (1992),CU_L251,Yugoslavia,Cube - Laboratory,28,FALSE,,,,,Direct,3,4618,Cube,,,32,,,,44.35,44.35,36.81,Cube dimensions not reported. Assumed to be standard 150x150x150mm cube for normalization.,
Mikulic et al. (1992),CU_L252,Yugoslavia,Cube - Laboratory,28,FALSE,,,,,Direct,3,4597,Cube,,,32,,,,44.92,44.92,37.29,Cube dimensions not reported. Assumed to be standard 150x150x150mm cube for normalization.,
Mikulic et al. (1992),CU_L253,Yugoslavia,Cube - Laboratory,28,FALSE,,,,,Direct,3,4587,Cube,,,32,,,,44.10,44.10,36.60,Cube dimensions not reported. Assumed to be standard 150x150x150mm cube for normalization.,
Mikulic et al. (1992),CU_L254,Yugoslavia,Cube - Laboratory,28,FALSE,,,,,Direct,3,4627,Cube,,,32,,,,45.09,45.09,37.42,Cube dimensions not reported. Assumed to be standard 150x150x150mm cube for normalization.,
Mikulic et al. (1992),CU_L255,Yugoslavia,Cube - Laboratory,28,FALSE,,,,,Direct,3,4616,Cube,,,32,,,,45.83,45.83,38.04,Cube dimensions not reported. Assumed to be standard 150x150x150mm cube for normalization.,
Mikulic et al. (1992),CU_L256,Yugoslavia,Cube - Laboratory,28,FALSE,,,,,Direct,3,4597,Cube,,,32,,,,46.15,46.15,38.31,Cube dimensions not reported. Assumed to be standard 150x150x150mm cube for normalization.,
Mikulic et al. (1992),CU_L257,Yugoslavia,Cube - Laboratory,28,FALSE,,,,,Direct,3,4618,Cube,,,32,,,,46.48,46.48,38.58,Cube dimensions not reported. Assumed to be standard 150x150x150mm cube for normalization.,
Mikulic et al. (1992),CU_L258,Yugoslavia,Cube - Laboratory,28,FALSE,,,,,Direct,3,4618,Cube,,,32,,,,47.14,47.14,39.13,Cube dimensions not reported. Assumed to be standard 150x150x150mm cube for normalization.,
Mikulic et al. (1992),CU_L259,Yugoslavia,Cube - Laboratory,28,FALSE,,,,,Direct,3,4599,Cube,,,32,,,,47.55,47.55,39.47,Cube dimensions not reported. Assumed to be standard 150x150x150mm cube for normalization.,
Mikulic et al. (1992),CU_L260,Yugoslavia,Cube - Laboratory,28,FALSE,,,,,Direct,3,4690,Cube,,,32,,,,43.37,43.37,36.00,Cube dimensions not reported. Assumed to be standard 150x150x150mm cube for normalization.,
Mikulic et al. (1992),CU_L261,Yugoslavia,Cube - Laboratory,28,FALSE,,,,,Direct,3,4658,Cube,,,32,,,,44.44,44.44,36.88,Cube dimensions not reported. Assumed to be standard 150x150x150mm cube for normalization.,
Mikulic et al. (1992),CU_L262,Yugoslavia,Cube - Laboratory,28,FALSE,,,,,Direct,3,4711,Cube,,,32,,,,45.84,45.84,38.04,Cube dimensions not reported. Assumed to be standard 150x150x150mm cube for normalization.,
Mikulic et al. (1992),CU_L263,Yugoslavia,Cube - Laboratory,28,FALSE,,,,,Direct,3,4639,Cube,,,32,,,,47.39,47.39,39.33,Cube dimensions not reported. Assumed to be standard 150x150x150mm cube for normalization.,
Mikulic et al. (1992),CU_L264,Yugoslavia,Cube - Laboratory,28,FALSE,,,,,Direct,3,4656,Cube,,,32,,,,48.30,48.30,40.09,Cube dimensions not reported. Assumed to be standard 150x150x150mm cube for normalization.,
Mikulic et al. (1992),CU_L265,Yugoslavia,Cube - Laboratory,28,FALSE,,,,,Direct,3,4628,Cube,,,32,,,,48.54,48.54,40.29,Cube dimensions not reported. Assumed to be standard 150x150x150mm cube for normalization.,
Mikulic et al. (1992),CU_L266,Yugoslavia,Cube - Laboratory,28,FALSE,,,,,Direct,3,4687,Cube,,,32,,,,47.81,47.81,39.68,Cube dimensions not reported. Assumed to be standard 150x150x150mm cube for normalization.,
Mikulic et al. (1992),CU_L267,Yugoslavia,Cube - Laboratory,28,FALSE,,,,,Direct,3,4729,Cube,,,32,,,,49.78,49.78,41.32,Cube dimensions not reported. Assumed to be standard 150x150x150mm cube for normalization.,
Mikulic et al. (1992),CU_L268,Yugoslavia,Cube - Laboratory,28,FALSE,,,,,Direct,3,4668,Cube,,,32,,,,49.45,49.45,41.04,Cube dimensions not reported. Assumed to be standard 150x150x150mm cube for normalization.,
Mikulic et al. (1992),CU_L269,Yugoslavia,Cube - Laboratory,28,FALSE,,,,,Direct,3,4746,Cube,,,32,,,,52.90,52.90,43.91,Cube dimensions not reported. Assumed to be standard 150x150x150mm cube for normalization.,
Oktar et al. (1996),MN_CU_1,Turkey,Cube - Laboratory,28,FALSE,,,,,Direct,,4970,Cube,200.0,200.0,30,0.61,,,30.40,31.92,26.49,,
Oktar et al. (1996),MN_CU_2,Turkey,Cube - Laboratory,28,FALSE,,,,,Direct,,4890,Cube,200.0,200.0,30,0.54,,,32.80,34.44,28.59,,
Oktar et al. (1996),MN_CU_3,Turkey,Cube - Laboratory,28,FALSE,,,,,Direct,,4680,Cube,200.0,200.0,30,0.62,,,26.50,27.83,23.09,,
Oktar et al. (1996),MN_CU_4,Turkey,Cube - Laboratory,28,FALSE,,,,,Direct,,4850,Cube,200.0,200.0,30,0.58,,,26.50,27.83,23.09,,
Oktar et al. (1996),MN_CU_5,Turkey,Cube - Laboratory,28,FALSE,,,,,Direct,,4940,Cube,200.0,200.0,30,0.53,,,26.80,28.14,23.36,,
Oktar et al. (1996),MN_CU_6,Turkey,Cube - Laboratory,28,FALSE,,,,,Direct,,5110,Cube,200.0,200.0,30,0.51,,,30.50,32.03,26.58,,
Oktar et al. (1996),MN_CU_7,Turkey,Cube - Laboratory,28,FALSE,,,,,Direct,,5510,Cube,200.0,200.0,30,0.47,,,42.20,44.31,36.78,,
Oktar et al. (1996),MN_CU_8,Turkey,Cube - Laboratory,28,FALSE,,,,,Direct,,4550,Cube,200.0,200.0,30,0.59,,,36.70,38.54,31.98,,
Oktar et al. (1996),MN_CU_9,Turkey,Cube - Laboratory,28,FALSE,,,,,Direct,,5050,Cube,200.0,200.0,30,0.57,,,29.90,31.40,26.06,,
Oktar et al. (1996),MN_CU_10,Turkey,Cube - Laboratory,28,FALSE,,,,,Direct,,4840,Cube,200.0,200.0,30,0.44,,,35.00,36.75,30.50,,
Oktar et al. (1996),MN_CU_11,Turkey,Cube - Laboratory,28,FALSE,,,,,Direct,,4610,Cube,200.0,200.0,30,0.57,,,29.00,30.45,25.27,,
Oktar et al. (1996),MN_CU_12,Turkey,Cube - Laboratory,28,FALSE,,,,,Direct,,4800,Cube,200.0,200.0,30,0.59,,,23.20,24.36,20.22,,
Oktar et al. (1996),MN_CU_13,Turkey,Cube - Laboratory,28,FALSE,,,,,Direct,,5040,Cube,200.0,200.0,30,0.03,,,25.60,26.88,22.31,,
Oktar et al. (1996),MN_CU_14,Turkey,Cube - Laboratory,28,FALSE,,,,,Direct,,4650,Cube,200.0,200.0,30,0.60,,,21.40,22.47,18.65,,
Oktar et al. (1996),MN_CU_15,Turkey,Cube - Laboratory,28,FALSE,,,,,Direct,,5040,Cube,200.0,200.0,30,0.46,,,36.10,37.91,31.46,,
Oktar et al. (1996),MN_CU_16,Turkey,Cube - Laboratory,28,FALSE,,,,,Direct,,4660,Cube,200.0,200.0,30,0.45,,,33.30,34.97,29.02,,
Oktar et al. (1996),MN_CU_17,Turkey,Cube - Laboratory,28,FALSE,,,,,Direct,,4400,Cube,200.0,200.0,30,0.66,,,15.10,15.86,13.16,,
Oktar et al. (1996),MN_CU_18,Turkey,Cube - Laboratory,28,FALSE,,,,,Direct,,5000,Cube,200.0,200.0,30,0.40,,,33.30,34.97,29.02,,
Oktar et al. (1996),MN_CU_19,Turkey,Cube - Laboratory,28,FALSE,,,,,Direct,,4920,Cube,200.0,200.0,30,0.48,,,29.30,30.77,25.53,,
Oktar et al. (1996),MN_CU_20,Turkey,Cube - Laboratory,28,FALSE,,,,,Direct,,4710,Cube,200.0,200.0,30,0.48,,,28.60,30.03,24.92,,
Oktar et al. (1996),MN_CU_21,Turkey,Cube - Laboratory,28,FALSE,,,,,Direct,,5060,Cube,200.0,200.0,30,0.43,,,40.60,42.63,35.38,,
Oktar et al. (1996),MN_CU_22,Turkey,Cube - Laboratory,28,FALSE,,,,,Direct,,4540,Cube,200.0,200.0,30,0.63,,,17.10,17.96,14.90,,
Oktar et al. (1996),MN_CU_23,Turkey,Cube - Laboratory,28,FALSE,,,,,Direct,,4280,Cube,200.0,200.0,30,0.68,,,17.10,17.96,14.90,,
Oktar et al. (1996),MN_CU_24,Turkey,Cube - Laboratory,28,FALSE,,,,,Direct,,4760,Cube,200.0,200.0,30,0.40,,,35.90,37.70,31.29,,
Oktar et al. (1996),MN_CU_25,Turkey,Cube - Laboratory,28,FALSE,,,,,Direct,,4740,Cube,200.0,200.0,30,0.05,,,26.90,28.25,23.44,,
Oktar et al. (1996),MN_CU_26,Turkey,Cube - Laboratory,28,FALSE,,,,,Direct,,4670,Cube,200.0,200.0,30,0.53,,,19.00,19.95,16.56,,
Oktar et al. (1996),MN_CU_27,Turkey,Cube - Laboratory,28,FALSE,,,,,Direct,,4430,Cube,200.0,200.0,30,0.65,,,25.30,26.57,22.05,,
Oktar et al. (1996),MN_CU_28,Turkey,Cube - Laboratory,28,FALSE,,,,,Direct,,4410,Cube,200.0,200.0,30,0.65,,,21.80,22.89,19.00,,
Oktar et al. (1996),MN_CU_29,Turkey,Cube - Laboratory,28,FALSE,,,,,Direct,,4880,Cube,200.0,200.0,30,0.45,,,32.90,34.55,28.67,,
Oktar et al. (1996),MN_CU_30,Turkey,Cube - Laboratory,28,FALSE,,,,,Direct,,4420,Cube,200.0,200.0,30,0.60,,,22.00,23.10,19.17,,
Oktar et al. (1996),MN_CU_31,Turkey,Cube - Laboratory,28,FALSE,,,,,Direct,,4460,Cube,200.0,200.0,30,0.50,,,28.10,29.51,24.49,,
Oktar et al. (1996),MN_CU_32,Turkey,Cube - Laboratory,28,FALSE,,,,,Direct,,4340,Cube,200.0,200.0,30,0.60,,,16.90,17.75,14.73,,
Oktar et al. (1996),MN_CU_33,Turkey,Cube - Laboratory,28,FALSE,,,,,Direct,,4640,Cube,200.0,200.0,30,0.55,,,23.30,24.47,20.31,,
Oktar et al. (1996),MN_CU_34,Turkey,Cube - Laboratory,28,FALSE,,,,,Direct,,4330,Cube,200.0,200.0,30,0.65,,,18.40,19.32,16.04,,
Oktar et al. (1996),MN_CU_35,Turkey,Cube - Laboratory,28,FALSE,,,,,Direct,,4260,Cube,200.0,200.0,30,0.71,,,13.10,13.76,11.42,,
Oktar et al. (1996),MN_CU_36,Turkey,Cube - Laboratory,28,FALSE,,,,,Direct,,3840,Cube,200.0,200.0,30,0.75,,,12.80,13.44,11.16,,
Oktar et al. (1996),MN_CU_37,Turkey,Cube - Laboratory,28,FALSE,,,,,Direct,,3880,Cube,200.0,200.0,30,0.68,,,16.30,17.12,14.21,,
Oktar et al. (1996),MN_CU_38,Turkey,Cube - Laboratory,28,FALSE,,,,,Direct,,4340,Cube,200.0,200.0,30,0.62,,,24.30,25.52,21.18,,
Oktar et al. (1996),MN_CU_39,Turkey,Cube - Laboratory,28,FALSE,,,,,Direct,,4300,Cube,200.0,200.0,30,0.53,,,24.50,25.73,21.35,,
Oktar et al. (1996),MN_CU_40,Turkey,Cube - Laboratory,28,FALSE,,,,,Direct,,4290,Cube,200.0,200.0,30,0.50,,,17.90,18.80,15.60,,
Oktar et al. (1996),MN_CU_41,Turkey,Cube - Laboratory,28,FALSE,,,,,Direct,,3820,Cube,200.0,200.0,30,0.75,,,14.20,14.91,12.38,,
Oktar et al. (1996),MN_CU_42,Turkey,Cube - Laboratory,28,FALSE,,,,,Direct,,4440,Cube,200.0,200.0,30,0.62,,,24.70,25.94,21.53,,
Oktar et al. (1996),MN_CU_43,Turkey,Cube - Laboratory,28,FALSE,,,,,Direct,,4020,Cube,200.0,200.0,30,0.67,,,15.50,16.28,13.51,,
Oktar et al. (1996),MN_CU_44,Turkey,Cube - Laboratory,28,FALSE,,,,,Direct,,4480,Cube,200.0,200.0,30,0.54,,,22.80,23.94,19.87,,
Oktar et al. (1996),MN_CU_45,Turkey,Cube - Laboratory,28,FALSE,,,,,Direct,,4090,Cube,200.0,200.0,30,0.66,,,18.10,19.01,15.77,,
Oktar et al. (1996),MN_CU_46,Turkey,Cube - Laboratory,28,FALSE,,,,,Direct,,3640,Cube,200.0,200.0,30,0.70,,,13.20,13.86,11.50,,
Oktar et al. (1996),MN_CU_47,Turkey,Cube - Laboratory,28,FALSE,,,,,Direct,,4180,Cube,200.0,200.0,30,0.55,,,16.90,17.75,14.73,,
Oktar et al. (1996),MN_CU_48,Turkey,Cube - Laboratory,28,FALSE,,,,,Direct,,4070,Cube,200.0,200.0,30,0.65,,,17.70,18.59,15.43,,
Oktar et al. (1996),MN_CU_49,Turkey,Cube - Laboratory,28,FALSE,,,,,Direct,,4210,Cube,200.0,200.0,30,0.60,,,21.70,22.79,18.91,,
Oktar et al. (1996),MN_CU_50,Turkey,Cube - Laboratory,28,FALSE,,,,,Direct,,4160,Cube,200.0,200.0,30,0.75,,,18.20,19.11,15.86,,
Oktar et al. (1996),MN_CU_51,Turkey,Cube - Laboratory,28,FALSE,,,,,Direct,,4280,Cube,200.0,200.0,30,0.62,,,23.70,24.89,20.65,,
Oktar et al. (1996),MN_CU_52,Turkey,Cube - Laboratory,28,FALSE,,,,,Direct,,4560,Cube,200.0,200.0,30,0.55,,,32.70,34.34,28.50,,
Oktar et al. (1996),MN_CU_53,Turkey,Cube - Laboratory,28,FALSE,,,,,Direct,,4250,Cube,200.0,200.0,30,0.68,,,21.40,22.47,18.65,,
Oktar et al. (1996),MN_CU_54,Turkey,Cube - Laboratory,28,FALSE,,,,,Direct,,3980,Cube,200.0,200.0,30,0.65,,,18.80,19.74,16.38,,
Oktar et al. (1996),MN_CU_55,Turkey,Cube - Laboratory,28,FALSE,,,,,Direct,,3750,Cube,200.0,200.0,30,0.75,,,14.30,15.02,12.46,,
Oktar et al. (1996),MN_CU_56,Turkey,Cube - Laboratory,28,FALSE,,,,,Direct,,3980,Cube,200.0,200.0,30,0.62,,,13.90,14.60,12.11,,
Oktar et al. (1996),MN_CU_57,Turkey,Cube - Laboratory,28,FALSE,,,,,Direct,,4100,Cube,200.0,200.0,30,0.58,,,21.60,22.68,18.82,,
Oktar et al. (1996),MN_CU_58,Turkey,Cube - Laboratory,28,FALSE,,,,,Direct,,3820,Cube,200.0,200.0,30,0.68,,,15.70,16.49,13.68,,
Oktar et al. (1996),MN_CU_59,Turkey,Cube - Laboratory,28,FALSE,,,,,Direct,,4070,Cube,200.0,200.0,30,0.71,,,17.60,18.48,15.34,,
Oktar et al. (1996),MN_CU_60,Turkey,Cube - Laboratory,28,FALSE,,,,,Direct,,3680,Cube,200.0,200.0,30,0.90,,,7.50,7.88,6.54,,
Oktar et al. (1996),MN_CY_1,Turkey,Cylinder - Laboratory,28,FALSE,,,,,Direct,,4760,Cylinder,300.0,150.0,30,0.61,,,30.40,30.40,30.40,,
Oktar et al. (1996),MN_CY_2,Turkey,Cylinder - Laboratory,28,FALSE,,,,,Direct,,4820,Cylinder,300.0,150.0,30,0.54,,,32.80,32.80,32.80,,
Oktar et al. (1996),MN_CY_3,Turkey,Cylinder - Laboratory,28,FALSE,,,,,Direct,,4640,Cylinder,300.0,150.0,30,0.62,,,26.50,26.50,26.50,,
Oktar et al. (1996),MN_CY_4,Turkey,Cylinder - Laboratory,28,FALSE,,,,,Direct,,4840,Cylinder,300.0,150.0,30,0.58,,,26.50,26.50,26.50,,
Oktar et al. (1996),MN_CY_5,Turkey,Cylinder - Laboratory,28,FALSE,,,,,Direct,,4900,Cylinder,300.0,150.0,30,0.53,,,26.80,26.80,26.80,,
Oktar et al. (1996),MN_CY_6,Turkey,Cylinder - Laboratory,28,FALSE,,,,,Direct,,5070,Cylinder,300.0,150.0,30,0.51,,,30.50,30.50,30.50,,
Oktar et al. (1996),MN_CY_7,Turkey,Cylinder - Laboratory,28,FALSE,,,,,Direct,,5310,Cylinder,300.0,150.0,30,0.47,,,42.20,42.20,42.20,,
Oktar et al. (1996),MN_CY_8,Turkey,Cylinder - Laboratory,28,FALSE,,,,,Direct,,4650,Cylinder,300.0,150.0,30,0.59,,,36.70,36.70,36.70,,
Oktar et al. (1996),MN_CY_9,Turkey,Cylinder - Laboratory,28,FALSE,,,,,Direct,,4890,Cylinder,300.0,150.0,30,0.57,,,29.90,29.90,29.90,,
Oktar et al. (1996),MN_CY_10,Turkey,Cylinder - Laboratory,28,FALSE,,,,,Direct,,4600,Cylinder,300.0,150.0,30,0.44,,,35.00,35.00,35.00,,
Oktar et al. (1996),MN_CY_11,Turkey,Cylinder - Laboratory,28,FALSE,,,,,Direct,,4720,Cylinder,300.0,150.0,30,0.57,,,29.00,29.00,29.00,,
Oktar et al. (1996),MN_CY_12,Turkey,Cylinder - Laboratory,28,FALSE,,,,,Direct,,4690,Cylinder,300.0,150.0,30,0.59,,,23.20,23.20,23.20,,
Oktar et al. (1996),MN_CY_13,Turkey,Cylinder - Laboratory,28,FALSE,,,,,Direct,,4870,Cylinder,300.0,150.0,30,0.03,,,25.60,25.60,25.60,,
Oktar et al. (1996),MN_CY_14,Turkey,Cylinder - Laboratory,28,FALSE,,,,,Direct,,4760,Cylinder,300.0,150.0,30,0.60,,,21.40,21.40,21.40,,
Oktar et al. (1996),MN_CY_15,Turkey,Cylinder - Laboratory,28,FALSE,,,,,Direct,,4850,Cylinder,300.0,150.0,30,0.46,,,36.10,36.10,36.10,,
Oktar et al. (1996),MN_CY_16,Turkey,Cylinder - Laboratory,28,FALSE,,,,,Direct,,4580,Cylinder,300.0,150.0,30,0.45,,,33.30,33.30,33.30,,
Oktar et al. (1996),MN_CY_17,Turkey,Cylinder - Laboratory,28,FALSE,,,,,Direct,,4440,Cylinder,300.0,150.0,30,0.66,,,15.10,15.10,15.10,,
Oktar et al. (1996),MN_CY_18,Turkey,Cylinder - Laboratory,28,FALSE,,,,,Direct,,4750,Cylinder,300.0,150.0,30,0.40,,,33.30,33.30,33.30,,
Oktar et al. (1996),MN_CY_19,Turkey,Cylinder - Laboratory,28,FALSE,,,,,Direct,,4720,Cylinder,300.0,150.0,30,0.48,,,29.30,29.30,29.30,,
Oktar et al. (1996),MN_CY_20,Turkey,Cylinder - Laboratory,28,FALSE,,,,,Direct,,4710,Cylinder,300.0,150.0,30,0.48,,,28.60,28.60,28.60,,
Oktar et al. (1996),MN_CY_21,Turkey,Cylinder - Laboratory,28,FALSE,,,,,Direct,,5010,Cylinder,300.0,150.0,30,0.43,,,40.60,40.60,40.60,,
Oktar et al. (1996),MN_CY_22,Turkey,Cylinder - Laboratory,28,FALSE,,,,,Direct,,4580,Cylinder,300.0,150.0,30,0.63,,,17.10,17.10,17.10,,
Oktar et al. (1996),MN_CY_23,Turkey,Cylinder - Laboratory,28,FALSE,,,,,Direct,,4360,Cylinder,300.0,150.0,30,0.68,,,17.10,17.10,17.10,,
Oktar et al. (1996),MN_CY_24,Turkey,Cylinder - Laboratory,28,FALSE,,,,,Direct,,4680,Cylinder,300.0,150.0,30,0.40,,,35.90,35.90,35.90,,
Oktar et al. (1996),MN_CY_25,Turkey,Cylinder - Laboratory,28,FALSE,,,,,Direct,,4590,Cylinder,300.0,150.0,30,0.05,,,26.90,26.90,26.90,,
Oktar et al. (1996),MN_CY_26,Turkey,Cylinder - Laboratory,28,FALSE,,,,,Direct,,4680,Cylinder,300.0,150.0,30,0.53,,,19.00,19.00,19.00,,
Oktar et al. (1996),MN_CY_27,Turkey,Cylinder - Laboratory,28,FALSE,,,,,Direct,,4370,Cylinder,300.0,150.0,30,0.65,,,25.30,25.30,25.30,,
Oktar et al. (1996),MN_CY_28,Turkey,Cylinder - Laboratory,28,FALSE,,,,,Direct,,4320,Cylinder,300.0,150.0,30,0.65,,,21.80,21.80,21.80,,
Oktar et al. (1996),MN_CY_29,Turkey,Cylinder - Laboratory,28,FALSE,,,,,Direct,,4790,Cylinder,300.0,150.0,30,0.45,,,32.90,32.90,32.90,,
Oktar et al. (1996),MN_CY_30,Turkey,Cylinder - Laboratory,28,FALSE,,,,,Direct,,4400,Cylinder,300.0,150.0,30,0.60,,,22.00,22.00,22.00,,
Oktar et al. (1996),MN_CY_31,Turkey,Cylinder - Laboratory,28,FALSE,,,,,Direct,,4220,Cylinder,300.0,150.0,30,0.50,,,28.10,28.10,28.10,,
Oktar et al. (1996),MN_CY_32,Turkey,Cylinder - Laboratory,28,FALSE,,,,,Direct,,4270,Cylinder,300.0,150.0,30,0.60,,,16.90,16.90,16.90,,
Oktar et al. (1996),MN_CY_33,Turkey,Cylinder - Laboratory,28,FALSE,,,,,Direct,,4590,Cylinder,300.0,150.0,30,0.55,,,23.30,23.30,23.30,,
Oktar et al. (1996),MN_CY_34,Turkey,Cylinder - Laboratory,28,FALSE,,,,,Direct,,4160,Cylinder,300.0,150.0,30,0.65,,,18.40,18.40,18.40,,
Oktar et al. (1996),MN_CY_35,Turkey,Cylinder - Laboratory,28,FALSE,,,,,Direct,,4280,Cylinder,300.0,150.0,30,0.71,,,13.10,13.10,13.10,,
Oktar et al. (1996),MN_CY_36,Turkey,Cylinder - Laboratory,28,FALSE,,,,,Direct,,3540,Cylinder,300.0,150.0,30,0.75,,,12.80,12.80,12.80,,
Oktar et al. (1996),MN_CY_37,Turkey,Cylinder - Laboratory,28,FALSE,,,,,Direct,,3720,Cylinder,300.0,150.0,30,0.68,,,16.30,16.30,16.30,,
Oktar et al. (1996),MN_CY_38,Turkey,Cylinder - Laboratory,28,FALSE,,,,,Direct,,4230,Cylinder,300.0,150.0,30,0.62,,,24.30,24.30,24.30,,
Oktar et al. (1996),MN_CY_39,Turkey,Cylinder - Laboratory,28,FALSE,,,,,Direct,,4100,Cylinder,300.0,150.0,30,0.53,,,24.50,24.50,24.50,,
Oktar et al. (1996),MN_CY_40,Turkey,Cylinder - Laboratory,28,FALSE,,,,,Direct,,3980,Cylinder,300.0,150.0,30,0.50,,,17.90,17.90,17.90,,
Oktar et al. (1996),MN_CY_41,Turkey,Cylinder - Laboratory,28,FALSE,,,,,Direct,,3620,Cylinder,300.0,150.0,30,0.75,,,14.20,14.20,14.20,,
Oktar et al. (1996),MN_CY_42,Turkey,Cylinder - Laboratory,28,FALSE,,,,,Direct,,4380,Cylinder,300.0,150.0,30,0.62,,,24.70,24.70,24.70,,
Oktar et al. (1996),MN_CY_43,Turkey,Cylinder - Laboratory,28,FALSE,,,,,Direct,,4080,Cylinder,300.0,150.0,30,0.67,,,15.50,15.50,15.50,,
Oktar et al. (1996),MN_CY_44,Turkey,Cylinder - Laboratory,28,FALSE,,,,,Direct,,4360,Cylinder,300.0,150.0,30,0.54,,,22.80,22.80,22.80,,
Oktar et al. (1996),MN_CY_45,Turkey,Cylinder - Laboratory,28,FALSE,,,,,Direct,,4030,Cylinder,300.0,150.0,30,0.66,,,18.10,18.10,18.10,,
Oktar et al. (1996),MN_CY_46,Turkey,Cylinder - Laboratory,28,FALSE,,,,,Direct,,3600,Cylinder,300.0,150.0,30,0.70,,,13.20,13.20,13.20,,
Oktar et al. (1996),MN_CY_47,Turkey,Cylinder - Laboratory,28,FALSE,,,,,Direct,,4000,Cylinder,300.0,150.0,30,0.55,,,16.90,16.90,16.90,,
Oktar et al. (1996),MN_CY_48,Turkey,Cylinder - Laboratory,28,FALSE,,,,,Direct,,3860,Cylinder,300.0,150.0,30,0.65,,,17.70,17.70,17.70,,
Oktar et al. (1996),MN_CY_49,Turkey,Cylinder - Laboratory,28,FALSE,,,,,Direct,,4040,Cylinder,300.0,150.0,30,0.60,,,21.70,21.70,21.70,,
Oktar et al. (1996),MN_CY_50,Turkey,Cylinder - Laboratory,28,FALSE,,,,,Direct,,4280,Cylinder,300.0,150.0,30,0.75,,,18.20,18.20,18.20,,
Oktar et al. (1996),MN_CY_51,Turkey,Cylinder - Laboratory,28,FALSE,,,,,Direct,,4240,Cylinder,300.0,150.0,30,0.62,,,23.70,23.70,23.70,,
Oktar et al. (1996),MN_CY_52,Turkey,Cylinder - Laboratory,28,FALSE,,,,,Direct,,4460,Cylinder,300.0,150.0,30,0.55,,,32.70,32.70,32.70,,
Oktar et al. (1996),MN_CY_53,Turkey,Cylinder - Laboratory,28,FALSE,,,,,Direct,,4300,Cylinder,300.0,150.0,30,0.68,,,21.40,21.40,21.40,,
Oktar et al. (1996),MN_CY_54,Turkey,Cylinder - Laboratory,28,FALSE,,,,,Direct,,4160,Cylinder,300.0,150.0,30,0.65,,,18.80,18.80,18.80,,
Oktar et al. (1996),MN_CY_55,Turkey,Cylinder - Laboratory,28,FALSE,,,,,Direct,,3860,Cylinder,300.0,150.0,30,0.75,,,14.30,14.30,14.30,,
Oktar et al. (1996),MN_CY_56,Turkey,Cylinder - Laboratory,28,FALSE,,,,,Direct,,3960,Cylinder,300.0,150.0,30,0.62,,,13.90,13.90,13.90,,
Oktar et al. (1996),MN_CY_57,Turkey,Cylinder - Laboratory,28,FALSE,,,,,Direct,,4220,Cylinder,300.0,150.0,30,0.58,,,21.60,21.60,21.60,,
Oktar et al. (1996),MN_CY_58,Turkey,Cylinder - Laboratory,28,FALSE,,,,,Direct,,3830,Cylinder,300.0,150.0,30,0.68,,,15.70,15.70,15.70,,
Oktar et al. (1996),MN_CY_59,Turkey,Cylinder - Laboratory,28,FALSE,,,,,Direct,,4010,Cylinder,300.0,150.0,30,0.71,,,17.60,17.60,17.60,,
Oktar et al. (1996),MN_CY_60,Turkey,Cylinder - Laboratory,28,FALSE,,,,,Direct,,3620,Cylinder,300.0,150.0,30,0.90,,,7.50,7.50,7.50,,
del Rio et al. (2004),C_L_1,Spain,Cylinder - Laboratory,28,FALSE,Steinkamp BP-V,28,42.5,UNE 83-308 (1986),Direct,5,4880,Cylinder,300.0,150.0,25,0.55,,,23.76,23.76,23.76,Waves measured longitudinally down cylinder axis.,
del Rio et al. (2004),C_L_2,Spain,Cylinder - Laboratory,28,FALSE,Steinkamp BP-V,28,42.5,UNE 83-308 (1986),Direct,5,4310,Cylinder,300.0,150.0,25,0.55,,,19.17,19.17,19.17,Waves measured longitudinally down cylinder axis.,
del Rio et al. (2004),C_L_3,Spain,Cylinder - Laboratory,28,FALSE,Steinkamp BP-V,28,42.5,UNE 83-308 (1986),Direct,5,4710,Cylinder,300.0,150.0,25,0.48,,,34.23,34.23,34.23,Waves measured longitudinally down cylinder axis.,
del Rio et al. (2004),C_L_4,Spain,Cylinder - Laboratory,28,FALSE,Steinkamp BP-V,28,42.5,UNE 83-308 (1986),Direct,5,4710,Cylinder,300.0,150.0,25,0.56,,,29.12,29.12,29.12,Waves measured longitudinally down cylinder axis.,
del Rio et al. (2004),C_L_5,Spain,Cylinder - Laboratory,28,FALSE,Steinkamp BP-V,28,42.5,UNE 83-308 (1986),Direct,5,4700,Cylinder,300.0,150.0,25,0.56,,,29.77,29.77,29.77,Waves measured longitudinally down cylinder axis.,
del Rio et al. (2004),C_L_6,Spain,Cylinder - Laboratory,28,FALSE,Steinkamp BP-V,28,42.5,UNE 83-308 (1986),Direct,5,4560,Cylinder,300.0,150.0,25,0.50,,,28.26,28.26,28.26,Waves measured longitudinally down cylinder axis.,
del Rio et al. (2004),C_L_7,Spain,Cylinder - Laboratory,28,FALSE,Steinkamp BP-V,28,42.5,UNE 83-308 (1986),Direct,5,4461,Cylinder,300.0,150.0,25,0.48,,,28.08,28.08,28.08,Waves measured longitudinally down cylinder axis.,
del Rio et al. (2004),C_L_8,Spain,Cylinder - Laboratory,28,FALSE,Steinkamp BP-V,28,42.5,UNE 83-308 (1986),Direct,5,4650,Cylinder,300.0,150.0,25,0.50,,,31.42,31.42,31.42,Waves measured longitudinally down cylinder axis.,
del Rio et al. (2004),C_L_9,Spain,Cylinder - Laboratory,28,FALSE,Steinkamp BP-V,28,42.5,UNE 83-308 (1986),Direct,5,4600,Cylinder,300.0,150.0,25,0.50,,,31.29,31.29,31.29,Waves measured longitudinally down cylinder axis.,
del Rio et al. (2004),C_L_1a,Spain,Cylinder - Laboratory,28,FALSE,Steinkamp BP-V,28,42.5,UNE 83-308 (1986),Direct,5,3920,Cylinder,300.0,150.0,25,0.61,,,5.18,5.18,5.18,Waves measured longitudinally down cylinder axis.,
del Rio et al. (2004),C_L_1b,Spain,Cylinder - Laboratory,28,FALSE,Steinkamp BP-V,28,42.5,UNE 83-308 (1986),Direct,5,3890,Cylinder,300.0,150.0,25,0.61,,,5.77,5.77,5.77,Waves measured longitudinally down cylinder axis.,
del Rio et al. (2004),C_L_2a,Spain,Cylinder - Laboratory,28,FALSE,Steinkamp BP-V,28,42.5,UNE 83-308 (1986),Direct,5,4280,Cylinder,300.0,150.0,25,0.61,,,13.71,13.71,13.71,Waves measured longitudinally down cylinder axis.,
