Repository: juliamfm/ML_material_classifier

# KNN e SVM para classificação da resistência à compressão do concreto por ultrassom

Esse programa usa os algoritmos de aprendizado supervisionado k-Nearest Neighbors e Support Vector Mechine para classificação da resistência à compressão do concreto a partir de dados de ensaios de Velocidade de Pulso Ultrassônico (VPU). O problema é formulado como classificação multiclasse, em que cada amostra é atribuída a uma faixa de resistência à compressão.

Referência da base de dados: MATTHEWS, B.; ALLAIX, D.; WIJTE, S.; VULLINGS, M.. Advancing non-destructive concrete compressive strength estimation: Large-Scale datasets and machine learning framework. **NDT & E International**, v.

File: Complete_UPV_Database_raw.csv (part 4 of 25)
Literature,Specimen ID,Country,Specimen Type,Specimen Age (days),Rebar Present,UPV Device Brand & Model,Transducer Diameter (mm),Transducer Frequency (kHz),Standard,Test Type,No. Tests,"Average Velocity, Vp (m/s)",Compression Specimen,Height (mm),Width/Diameter (mm),Max Aggregate Size (mm),W/C Ratio,Strength Class,"Design Strength, fck (MPa)","fc,core (MPa)","fc,ref (MPa)","fc,cyl (MPa)",Notes,
del Rio et al. (2004),C_L_2b,Spain,Cylinder - Laboratory,28,FALSE,Steinkamp BP-V,28,42.5,UNE 83-308 (1986),Direct,5,4235,Cylinder,300.0,150.0,25,0.61,,,12.11,12.11,12.11,Waves measured longitudinally down cylinder axis.,
del Rio et al. (2004),C_L_3a,Spain,Cylinder - Laboratory,28,FALSE,Steinkamp BP-V,28,42.5,UNE 83-308 (1986),Direct,5,4504,Cylinder,300.0,150.0,25,0.61,,,15.36,15.36,15.36,Waves measured longitudinally down cylinder axis.,
del Rio et al. (2004),C_L_3b,Spain,Cylinder - Laboratory,28,FALSE,Steinkamp BP-V,28,42.5,UNE 83-308 (1986),Direct,5,4433,Cylinder,300.0,150.0,25,0.61,,,15.95,15.95,15.95,Waves measured longitudinally down cylinder axis.,
del Rio et al. (2004),C_L_4a,Spain,Cylinder - Laboratory,28,FALSE,Steinkamp BP-V,28,42.5,UNE 83-308 (1986),Direct,5,4553,Cylinder,300.0,150.0,25,0.61,,,17.50,17.50,17.50,Waves measured longitudinally down cylinder axis.,
del Rio et al. (2004),C_L_4b,Spain,Cylinder - Laboratory,28,FALSE,Steinkamp BP-V,28,42.5,UNE 83-308 (1986),Direct,5,4507,Cylinder,300.0,150.0,25,0.61,,,18.64,18.64,18.64,Waves measured longitudinally down cylinder axis.,
del Rio et al. (2004),C_L_5a,Spain,Cylinder - Laboratory,28,FALSE,Steinkamp BP-V,28,42.5,UNE 83-308 (1986),Direct,5,4700,Cylinder,300.0,150.0,25,0.61,,,23.54,23.54,23.54,Waves measured longitudinally down cylinder axis.,
del Rio et al. (2004),C_L_5b,Spain,Cylinder - Laboratory,28,FALSE,Steinkamp BP-V,28,42.5,UNE 83-308 (1986),Direct,5,4400,Cylinder,300.0,150.0,25,0.61,,,19.40,19.40,19.40,Waves measured longitudinally down cylinder axis.,
del Rio et al. (2004),C_L_5c,Spain,Cylinder - Laboratory,28,FALSE,Steinkamp BP-V,28,42.5,UNE 83-308 (1986),Direct,5,4480,Cylinder,300.0,150.0,25,0.61,,,18.86,18.86,18.86,Waves measured longitudinally down cylinder axis.,
del Rio et al. (2004),C_L_H1,Spain,Cylinder - Laboratory,28,FALSE,Steinkamp BP-V,28,42.5,UNE 83-308 (1986),Direct,5,4621,Cylinder,300.0,150.0,25,0.55,,,23.55,23.55,23.55,Waves measured longitudinally down cylinder axis.,
del Rio et al. (2004),C_L_H2,Spain,Cylinder - Laboratory,28,FALSE,Steinkamp BP-V,28,42.5,UNE 83-308 (1986),Direct,5,4710,Cylinder,300.0,150.0,25,0.55,,,20.06,20.06,20.06,Waves measured longitudinally down cylinder axis.,
del Rio et al. (2004),C_L_B1,Spain,Cylinder - Laboratory,28,FALSE,Steinkamp BP-V,28,42.5,UNE 83-308 (1986),Direct,5,4480,Cylinder,300.0,150.0,25,0.80,,,11.11,11.11,11.11,Waves measured longitudinally down cylinder axis.,
del Rio et al. (2004),C_L_B2,Spain,Cylinder - Laboratory,28,FALSE,Steinkamp BP-V,28,42.5,UNE 83-308 (1986),Direct,5,4380,Cylinder,300.0,150.0,25,0.77,,,12.84,12.84,12.84,Waves measured longitudinally down cylinder axis.,
del Rio et al. (2004),C_L_B3,Spain,Cylinder - Laboratory,28,FALSE,Steinkamp BP-V,28,42.5,UNE 83-308 (1986),Direct,5,4210,Cylinder,300.0,150.0,25,0.73,,,11.22,11.22,11.22,Waves measured longitudinally down cylinder axis.,
del Rio et al. (2004),C_L_B4,Spain,Cylinder - Laboratory,28,FALSE,Steinkamp BP-V,28,42.5,UNE 83-308 (1986),Direct,5,4230,Cylinder,300.0,150.0,25,0.69,,,13.86,13.86,13.86,Waves measured longitudinally down cylinder axis.,
del Rio et al. (2004),C_R_1,Spain,Cylinder - Laboratory,28,FALSE,Steinkamp BP-V,28,42.5,UNE 83-308 (1986),Direct,6,5150,Cylinder,300.0,150.0,25,0.55,,,23.76,23.76,23.76,Waves measured radially through cylinders.,
del Rio et al. (2004),C_R_2,Spain,Cylinder - Laboratory,28,FALSE,Steinkamp BP-V,28,42.5,UNE 83-308 (1986),Direct,6,4490,Cylinder,300.0,150.0,25,0.55,,,19.17,19.17,19.17,Waves measured radially through cylinders.,
del Rio et al. (2004),C_R_3,Spain,Cylinder - Laboratory,28,FALSE,Steinkamp BP-V,28,42.5,UNE 83-308 (1986),Direct,6,4820,Cylinder,300.0,150.0,25,0.48,,,34.23,34.23,34.23,Waves measured radially through cylinders.,
del Rio et al. (2004),C_R_4,Spain,Cylinder - Laboratory,28,FALSE,Steinkamp BP-V,28,42.5,UNE 83-308 (1986),Direct,6,4670,Cylinder,300.0,150.0,25,0.56,,,29.12,29.12,29.12,Waves measured radially through cylinders.,
del Rio et al. (2004),C_R_5,Spain,Cylinder - Laboratory,28,FALSE,Steinkamp BP-V,28,42.5,UNE 83-308 (1986),Direct,6,4860,Cylinder,300.0,150.0,25,0.56,,,29.77,29.77,29.77,Waves measured radially through cylinders.,
del Rio et al. (2004),C_R_6,Spain,Cylinder - Laboratory,28,FALSE,Steinkamp BP-V,28,42.5,UNE 83-308 (1986),Direct,6,4550,Cylinder,300.0,150.0,25,0.50,,,28.26,28.26,28.26,Waves measured radially through cylinders.,
del Rio et al. (2004),C_R_7,Spain,Cylinder - Laboratory,28,FALSE,Steinkamp BP-V,28,42.5,UNE 83-308 (1986),Direct,6,4400,Cylinder,300.0,150.0,25,0.48,,,28.08,28.08,28.08,Waves measured radially through cylinders.,
del Rio et al. (2004),C_R_8,Spain,Cylinder - Laboratory,28,FALSE,Steinkamp BP-V,28,42.5,UNE 83-308 (1986),Direct,6,4430,Cylinder,300.0,150.0,25,0.50,,,31.42,31.42,31.42,Waves measured radially through cylinders.,
del Rio et al. (2004),C_R_9,Spain,Cylinder - Laboratory,28,FALSE,Steinkamp BP-V,28,42.5,UNE 83-308 (1986),Direct,6,4590,Cylinder,300.0,150.0,25,0.50,,,31.29,31.29,31.29,Waves measured radially through cylinders.,
del Rio et al. (2004),C_R_1a,Spain,Cylinder - Laboratory,28,FALSE,Steinkamp BP-V,28,42.5,UNE 83-308 (1986),Direct,6,3870,Cylinder,300.0,150.0,25,0.61,,,5.18,5.18,5.18,Waves measured radially through cylinders.,
del Rio et al. (2004),C_R_1b,Spain,Cylinder - Laboratory,28,FALSE,Steinkamp BP-V,28,42.5,UNE 83-308 (1986),Direct,6,4710,Cylinder,300.0,150.0,25,0.61,,,5.77,5.77,5.77,Waves measured radially through cylinders.,
del Rio et al. (2004),C_R_2a,Spain,Cylinder - Laboratory,28,FALSE,Steinkamp BP-V,28,42.5,UNE 83-308 (1986),Direct,6,4220,Cylinder,300.0,150.0,25,0.61,,,13.71,13.71,13.71,Waves measured radially through cylinders.,
del Rio et al. (2004),C_R_2b,Spain,Cylinder - Laboratory,28,FALSE,Steinkamp BP-V,28,42.5,UNE 83-308 (1986),Direct,6,4260,Cylinder,300.0,150.0,25,0.61,,,12.11,12.11,12.11,Waves measured radially through cylinders.,
del Rio et al. (2004),C_R_3a,Spain,Cylinder - Laboratory,28,FALSE,Steinkamp BP-V,28,42.5,UNE 83-308 (1986),Direct,6,4370,Cylinder,300.0,150.0,25,0.61,,,15.36,15.36,15.36,Waves measured radially through cylinders.,
del Rio et al. (2004),C_R_3b,Spain,Cylinder - Laboratory,28,FALSE,Steinkamp BP-V,28,42.5,UNE 83-308 (1986),Direct,6,4400,Cylinder,300.0,150.0,25,0.61,,,15.95,15.95,15.95,Waves measured radially through cylinders.,
del Rio et al. (2004),C_R_4a,Spain,Cylinder - Laboratory,28,FALSE,Steinkamp BP-V,28,42.5,UNE 83-308 (1986),Direct,6,4580,Cylinder,300.0,150.0,25,0.61,,,17.50,17.50,17.50,Waves measured radially through cylinders.,
del Rio et al. (2004),C_R_4b,Spain,Cylinder - Laboratory,28,FALSE,Steinkamp BP-V,28,42.5,UNE 83-308 (1986),Direct,6,4573,Cylinder,300.0,150.0,25,0.61,,,18.64,18.64,18.64,Waves measured radially through cylinders.,
del Rio et al. (2004),C_R_5a,Spain,Cylinder - Laboratory,28,FALSE,Steinkamp BP-V,28,42.5,UNE 83-308 (1986),Direct,6,4620,Cylinder,300.0,150.0,25,0.61,,,23.54,23.54,23.54,Waves measured radially through cylinders.,
del Rio et al. (2004),C_R_5b,Spain,Cylinder - Laboratory,28,FALSE,Steinkamp BP-V,28,42.5,UNE 83-308 (1986),Direct,6,4630,Cylinder,300.0,150.0,25,0.61,,,19.40,19.40,19.40,Waves measured radially through cylinders.,
del Rio et al. (2004),C_R_5c,Spain,Cylinder - Laboratory,28,FALSE,Steinkamp BP-V,28,42.5,UNE 83-308 (1986),Direct,6,4600,Cylinder,300.0,150.0,25,0.61,,,18.86,18.86,18.86,Waves measured radially through cylinders.,
del Rio et al. (2004),C_R_H1,Spain,Cylinder - Laboratory,28,FALSE,Steinkamp BP-V,28,42.5,UNE 83-308 (1986),Direct,6,4730,Cylinder,300.0,150.0,25,0.55,,,23.55,23.55,23.55,Waves measured radially through cylinders.,
del Rio et al. (2004),C_R_H2,Spain,Cylinder - Laboratory,28,FALSE,Steinkamp BP-V,28,42.5,UNE 83-308 (1986),Direct,6,4810,Cylinder,300.0,150.0,25,0.55,,,20.06,20.06,20.06,Waves measured radially through cylinders.,
del Rio et al. (2004),C_R_B1,Spain,Cylinder - Laboratory,28,FALSE,Steinkamp BP-V,28,42.5,UNE 83-308 (1986),Direct,6,4730,Cylinder,300.0,150.0,25,0.80,,,11.11,11.11,11.11,Waves measured radially through cylinders.,
del Rio et al. (2004),C_R_B2,Spain,Cylinder - Laboratory,28,FALSE,Steinkamp BP-V,28,42.5,UNE 83-308 (1986),Direct,6,4450,Cylinder,300.0,150.0,25,0.77,,,12.84,12.84,12.84,Waves measured radially through cylinders.,
del Rio et al. (2004),C_R_B3,Spain,Cylinder - Laboratory,28,FALSE,Steinkamp BP-V,28,42.5,UNE 83-308 (1986),Direct,6,4410,Cylinder,300.0,150.0,25,0.73,,,11.22,11.22,11.22,Waves measured radially through cylinders.,
del Rio et al. (2004),C_R_B4,Spain,Cylinder - Laboratory,28,FALSE,Steinkamp BP-V,28,42.5,UNE 83-308 (1986),Direct,6,4480,Cylinder,300.0,150.0,25,0.69,,,13.86,13.86,13.86,Waves measured radially through cylinders.,
Nash't et al. (2005),C1,Iraq,Cube - Laboratory,,FALSE,CNS - PUNDIT,,54,,Direct,2,3889,Cube,150.0,150.0,,0.45,,,11.27,11.27,9.36,"Only scatter plot of results reported so cannot assign mix details to specimens. Age varied between 7 to 138 days, max aggregate varied between 5 - 19 mm, design strength was either 15MPa or 25MPa.",
Nash't et al. (2005),C2,Iraq,Cube - Laboratory,,FALSE,CNS - PUNDIT,,54,,Direct,2,3910,Cube,150.0,150.0,,0.45,,,12.55,12.55,10.42,"Only scatter plot of results reported so cannot assign mix details to specimens. Age varied between 7 to 138 days, max aggregate varied between 5 - 19 mm, design strength was either 15MPa or 25MPa.",
Nash't et al. (2005),C3,Iraq,Cube - Laboratory,,FALSE,CNS - PUNDIT,,54,,Direct,2,3929,Cube,150.0,150.0,,0.45,,,13.83,13.83,11.48,"Only scatter plot of results reported so cannot assign mix details to specimens. Age varied between 7 to 138 days, max aggregate varied between 5 - 19 mm, design strength was either 15MPa or 25MPa.",
Nash't et al. (2005),C4,Iraq,Cube - Laboratory,,FALSE,CNS - PUNDIT,,54,,Direct,2,3959,Cube,150.0,150.0,,0.45,,,13.46,13.46,11.17,"Only scatter plot of results reported so cannot assign mix details to specimens. Age varied between 7 to 138 days, max aggregate varied between 5 - 19 mm, design strength was either 15MPa or 25MPa.",
Nash't et al. (2005),C5,Iraq,Cube - Laboratory,,FALSE,CNS - PUNDIT,,54,,Direct,2,4029,Cube,150.0,150.0,,0.45,,,11.72,11.72,9.73,"Only scatter plot of results reported so cannot assign mix details to specimens. Age varied between 7 to 138 days, max aggregate varied between 5 - 19 mm, design strength was either 15MPa or 25MPa.",
Nash't et al. (2005),C6,Iraq,Cube - Laboratory,,FALSE,CNS - PUNDIT,,54,,Direct,2,3999,Cube,150.0,150.0,,0.45,,,20.42,20.42,16.95,"Only scatter plot of results reported so cannot assign mix details to specimens. Age varied between 7 to 138 days, max aggregate varied between 5 - 19 mm, design strength was either 15MPa or 25MPa.",
Nash't et al. (2005),C7,Iraq,Cube - Laboratory,,FALSE,CNS - PUNDIT,,54,,Direct,2,4050,Cube,150.0,150.0,,0.45,,,22.70,22.70,18.84,"Only scatter plot of results reported so cannot assign mix details to specimens. Age varied between 7 to 138 days, max aggregate varied between 5 - 19 mm, design strength was either 15MPa or 25MPa.",
Nash't et al. (2005),C8,Iraq,Cube - Laboratory,,FALSE,CNS - PUNDIT,,54,,Direct,2,4058,Cube,150.0,150.0,,0.45,,,31.21,31.21,25.91,"Only scatter plot of results reported so cannot assign mix details to specimens. Age varied between 7 to 138 days, max aggregate varied between 5 - 19 mm, design strength was either 15MPa or 25MPa.",
Nash't et al. (2005),C9,Iraq,Cube - Laboratory,,FALSE,CNS - PUNDIT,,54,,Direct,2,4209,Cube,150.0,150.0,,0.45,,,34.86,34.86,28.93,"Only scatter plot of results reported so cannot assign mix details to specimens. Age varied between 7 to 138 days, max aggregate varied between 5 - 19 mm, design strength was either 15MPa or 25MPa.",
Nash't et al. (2005),C10,Iraq,Cube - Laboratory,,FALSE,CNS - PUNDIT,,54,,Direct,2,4219,Cube,150.0,150.0,,0.45,,,22.23,22.23,18.45,"Only scatter plot of results reported so cannot assign mix details to specimens. Age varied between 7 to 138 days, max aggregate varied between 5 - 19 mm, design strength was either 15MPa or 25MPa.",
Nash't et al. (2005),C11,Iraq,Cube - Laboratory,,FALSE,CNS - PUNDIT,,54,,Direct,2,4339,Cube,150.0,150.0,,0.45,,,18.92,18.92,15.70,"Only scatter plot of results reported so cannot assign mix details to specimens. Age varied between 7 to 138 days, max aggregate varied between 5 - 19 mm, design strength was either 15MPa or 25MPa.",
Nash't et al. (2005),C12,Iraq,Cube - Laboratory,,FALSE,CNS - PUNDIT,,54,,Direct,2,4329,Cube,150.0,150.0,,0.45,,,22.77,22.77,18.90,"Only scatter plot of results reported so cannot assign mix details to specimens. Age varied between 7 to 138 days, max aggregate varied between 5 - 19 mm, design strength was either 15MPa or 25MPa.",
Nash't et al. (2005),C13,Iraq,Cube - Laboratory,,FALSE,CNS - PUNDIT,,54,,Direct,2,4329,Cube,150.0,150.0,,0.45,,,25.79,25.79,21.40,"Only scatter plot of results reported so cannot assign mix details to specimens. Age varied between 7 to 138 days, max aggregate varied between 5 - 19 mm, design strength was either 15MPa or 25MPa.",
Nash't et al. (2005),C14,Iraq,Cube - Laboratory,,FALSE,CNS - PUNDIT,,54,,Direct,2,4309,Cube,150.0,150.0,,0.45,,,28.53,28.53,23.68,"Only scatter plot of results reported so cannot assign mix details to specimens. Age varied between 7 to 138 days, max aggregate varied between 5 - 19 mm, design strength was either 15MPa or 25MPa.",
Nash't et al. (2005),C15,Iraq,Cube - Laboratory,,FALSE,CNS - PUNDIT,,54,,Direct,2,4329,Cube,150.0,150.0,,0.45,,,28.62,28.62,23.76,"Only scatter plot of results reported so cannot assign mix details to specimens. Age varied between 7 to 138 days, max aggregate varied between 5 - 19 mm, design strength was either 15MPa or 25MPa.",
Nash't et al. (2005),C16,Iraq,Cube - Laboratory,,FALSE,CNS - PUNDIT,,54,,Direct,2,4309,Cube,150.0,150.0,,0.45,,,31.19,31.19,25.89,"Only scatter plot of results reported so cannot assign mix details to specimens. Age varied between 7 to 138 days, max aggregate varied between 5 - 19 mm, design strength was either 15MPa or 25MPa.",
Nash't et al. (2005),C17,Iraq,Cube - Laboratory,,FALSE,CNS - PUNDIT,,54,,Direct,2,4280,Cube,150.0,150.0,,0.45,,,27.07,27.07,22.47,"Only scatter plot of results reported so cannot assign mix details to specimens. Age varied between 7 to 138 days, max aggregate varied between 5 - 19 mm, design strength was either 15MPa or 25MPa.",
Nash't et al. (2005),C18,Iraq,Cube - Laboratory,,FALSE,CNS - PUNDIT,,54,,Direct,2,4269,Cube,150.0,150.0,,0.45,,,30.19,30.19,25.05,"Only scatter plot of results reported so cannot assign mix details to specimens. Age varied between 7 to 138 days, max aggregate varied between 5 - 19 mm, design strength was either 15MPa or 25MPa.",
Nash't et al. (2005),C19,Iraq,Cube - Laboratory,,FALSE,CNS - PUNDIT,,54,,Direct,2,4269,Cube,150.0,150.0,,0.45,,,32.84,32.84,27.26,"Only scatter plot of results reported so cannot assign mix details to specimens. Age varied between 7 to 138 days, max aggregate varied between 5 - 19 mm, design strength was either 15MPa or 25MPa.",
Nash't et al. (2005),C20,Iraq,Cube - Laboratory,,FALSE,CNS - PUNDIT,,54,,Direct,2,4458,Cube,150.0,150.0,,0.45,,,19.28,19.28,16.00,"Only scatter plot of results reported so cannot assign mix details to specimens. Age varied between 7 to 138 days, max aggregate varied between 5 - 19 mm, design strength was either 15MPa or 25MPa.",
Nash't et al. (2005),C21,Iraq,Cube - Laboratory,,FALSE,CNS - PUNDIT,,54,,Direct,2,4439,Cube,150.0,150.0,,0.45,,,22.21,22.21,18.43,"Only scatter plot of results reported so cannot assign mix details to specimens. Age varied between 7 to 138 days, max aggregate varied between 5 - 19 mm, design strength was either 15MPa or 25MPa.",
Nash't et al. (2005),C22,Iraq,Cube - Laboratory,,FALSE,CNS - PUNDIT,,54,,Direct,2,4408,Cube,150.0,150.0,,0.45,,,22.21,22.21,18.43,"Only scatter plot of results reported so cannot assign mix details to specimens. Age varied between 7 to 138 days, max aggregate varied between 5 - 19 mm, design strength was either 15MPa or 25MPa.",
Nash't et al. (2005),C23,Iraq,Cube - Laboratory,,FALSE,CNS - PUNDIT,,54,,Direct,2,4399,Cube,150.0,150.0,,0.45,,,21.57,21.57,17.90,"Only scatter plot of results reported so cannot assign mix details to specimens. Age varied between 7 to 138 days, max aggregate varied between 5 - 19 mm, design strength was either 15MPa or 25MPa.",
Nash't et al. (2005),C24,Iraq,Cube - Laboratory,,FALSE,CNS - PUNDIT,,54,,Direct,2,4369,Cube,150.0,150.0,,0.45,,,22.21,22.21,18.44,"Only scatter plot of results reported so cannot assign mix details to specimens. Age varied between 7 to 138 days, max aggregate varied between 5 - 19 mm, design strength was either 15MPa or 25MPa.",
Nash't et al. (2005),C25,Iraq,Cube - Laboratory,,FALSE,CNS - PUNDIT,,54,,Direct,2,4358,Cube,150.0,150.0,,0.45,,,27.07,27.07,22.46,"Only scatter plot of results reported so cannot assign mix details to specimens. Age varied between 7 to 138 days, max aggregate varied between 5 - 19 mm, design strength was either 15MPa or 25MPa.",
Nash't et al. (2005),C26,Iraq,Cube - Laboratory,,FALSE,CNS - PUNDIT,,54,,Direct,2,4390,Cube,150.0,150.0,,0.45,,,27.61,27.61,22.92,"Only scatter plot of results reported so cannot assign mix details to specimens. Age varied between 7 to 138 days, max aggregate varied between 5 - 19 mm, design strength was either 15MPa or 25MPa.",
Nash't et al. (2005),C27,Iraq,Cube - Laboratory,,FALSE,CNS - PUNDIT,,54,,Direct,2,4399,Cube,150.0,150.0,,0.45,,,28.89,28.89,23.98,"Only scatter plot of results reported so cannot assign mix details to specimens. Age varied between 7 to 138 days, max aggregate varied between 5 - 19 mm, design strength was either 15MPa or 25MPa.",
Nash't et al. (2005),C28,Iraq,Cube - Laboratory,,FALSE,CNS - PUNDIT,,54,,Direct,2,4408,Cube,150.0,150.0,,0.45,,,29.35,29.35,24.36,"Only scatter plot of results reported so cannot assign mix details to specimens. Age varied between 7 to 138 days, max aggregate varied between 5 - 19 mm, design strength was either 15MPa or 25MPa.",
Nash't et al. (2005),C29,Iraq,Cube - Laboratory,,FALSE,CNS - PUNDIT,,54,,Direct,2,4418,Cube,150.0,150.0,,0.45,,,28.16,28.16,23.37,"Only scatter plot of results reported so cannot assign mix details to specimens. Age varied between 7 to 138 days, max aggregate varied between 5 - 19 mm, design strength was either 15MPa or 25MPa.",
Nash't et al. (2005),C30,Iraq,Cube - Laboratory,,FALSE,CNS - PUNDIT,,54,,Direct,2,4380,Cube,150.0,150.0,,0.45,,,30.36,30.36,25.20,"Only scatter plot of results reported so cannot assign mix details to specimens. Age varied between 7 to 138 days, max aggregate varied between 5 - 19 mm, design strength was either 15MPa or 25MPa.",
Nash't et al. (2005),C31,Iraq,Cube - Laboratory,,FALSE,CNS - PUNDIT,,54,,Direct,2,4380,Cube,150.0,150.0,,0.45,,,31.09,31.09,25.81,"Only scatter plot of results reported so cannot assign mix details to specimens. Age varied between 7 to 138 days, max aggregate varied between 5 - 19 mm, design strength was either 15MPa or 25MPa.",
Nash't et al. (2005),C32,Iraq,Cube - Laboratory,,FALSE,CNS - PUNDIT,,54,,Direct,2,4380,Cube,150.0,150.0,,0.45,,,31.46,31.46,26.11,"Only scatter plot of results reported so cannot assign mix details to specimens. Age varied between 7 to 138 days, max aggregate varied between 5 - 19 mm, design strength was either 15MPa or 25MPa.",
Nash't et al. (2005),C33,Iraq,Cube - Laboratory,,FALSE,CNS - PUNDIT,,54,,Direct,2,4390,Cube,150.0,150.0,,0.45,,,33.74,33.74,28.01,"Only scatter plot of results reported so cannot assign mix details to specimens. Age varied between 7 to 138 days, max aggregate varied between 5 - 19 mm, design strength was either 15MPa or 25MPa.",
Nash't et al. (2005),C34,Iraq,Cube - Laboratory,,FALSE,CNS - PUNDIT,,54,,Direct,2,4399,Cube,150.0,150.0,,0.45,,,17.18,17.18,14.26,"Only scatter plot of results reported so cannot assign mix details to specimens. Age varied between 7 to 138 days, max aggregate varied between 5 - 19 mm, design strength was either 15MPa or 25MPa.",
Nash't et al. (2005),C35,Iraq,Cube - Laboratory,,FALSE,CNS - PUNDIT,,54,,Direct,2,4407,Cube,150.0,150.0,,0.45,,,16.90,16.90,14.03,"Only scatter plot of results reported so cannot assign mix details to specimens. Age varied between 7 to 138 days, max aggregate varied between 5 - 19 mm, design strength was either 15MPa or 25MPa.",
Nash't et al. (2005),C36,Iraq,Cube - Laboratory,,FALSE,CNS - PUNDIT,,54,,Direct,2,4549,Cube,150.0,150.0,,0.45,,,15.52,15.52,12.88,"Only scatter plot of results reported so cannot assign mix details to specimens. Age varied between 7 to 138 days, max aggregate varied between 5 - 19 mm, design strength was either 15MPa or 25MPa.",
Nash't et al. (2005),C37,Iraq,Cube - Laboratory,,FALSE,CNS - PUNDIT,,54,,Direct,2,4549,Cube,150.0,150.0,,0.45,,,18.63,18.63,15.46,"Only scatter plot of results reported so cannot assign mix details to specimens. Age varied between 7 to 138 days, max aggregate varied between 5 - 19 mm, design strength was either 15MPa or 25MPa.",
Nash't et al. (2005),C38,Iraq,Cube - Laboratory,,FALSE,CNS - PUNDIT,,54,,Direct,2,4599,Cube,150.0,150.0,,0.45,,,18.35,18.35,15.23,"Only scatter plot of results reported so cannot assign mix details to specimens. Age varied between 7 to 138 days, max aggregate varied between 5 - 19 mm, design strength was either 15MPa or 25MPa.",
Nash't et al. (2005),C39,Iraq,Cube - Laboratory,,FALSE,CNS - PUNDIT,,54,,Direct,2,4560,Cube,150.0,150.0,,0.45,,,22.65,22.65,18.80,"Only scatter plot of results reported so cannot assign mix details to specimens. Age varied between 7 to 138 days, max aggregate varied between 5 - 19 mm, design strength was either 15MPa or 25MPa.",
Nash't et al. (2005),C40,Iraq,Cube - Laboratory,,FALSE,CNS - PUNDIT,,54,,Direct,2,4570,Cube,150.0,150.0,,0.45,,,24.21,24.21,20.09,"Only scatter plot of results reported so cannot assign mix details to specimens. Age varied between 7 to 138 days, max aggregate varied between 5 - 19 mm, design strength was either 15MPa or 25MPa.",
Nash't et al. (2005),C41,Iraq,Cube - Laboratory,,FALSE,CNS - PUNDIT,,54,,Direct,2,4599,Cube,150.0,150.0,,0.45,,,23.29,23.29,19.33,"Only scatter plot of results reported so cannot assign mix details to specimens. Age varied between 7 to 138 days, max aggregate varied between 5 - 19 mm, design strength was either 15MPa or 25MPa.",
Nash't et al. (2005),C42,Iraq,Cube - Laboratory,,FALSE,CNS - PUNDIT,,54,,Direct,2,4619,Cube,150.0,150.0,,0.45,,,23.20,23.20,19.25,"Only scatter plot of results reported so cannot assign mix details to specimens. Age varied between 7 to 138 days, max aggregate varied between 5 - 19 mm, design strength was either 15MPa or 25MPa.",
Nash't et al. (2005),C43,Iraq,Cube - Laboratory,,FALSE,CNS - PUNDIT,,54,,Direct,2,4609,Cube,150.0,150.0,,0.45,,,25.21,25.21,20.93,"Only scatter plot of results reported so cannot assign mix details to specimens. Age varied between 7 to 138 days, max aggregate varied between 5 - 19 mm, design strength was either 15MPa or 25MPa.",
Nash't et al. (2005),C44,Iraq,Cube - Laboratory,,FALSE,CNS - PUNDIT,,54,,Direct,2,4479,Cube,150.0,150.0,,0.45,,,23.58,23.58,19.57,"Only scatter plot of results reported so cannot assign mix details to specimens. Age varied between 7 to 138 days, max aggregate varied between 5 - 19 mm, design strength was either 15MPa or 25MPa.",
Nash't et al. (2005),C45,Iraq,Cube - Laboratory,,FALSE,CNS - PUNDIT,,54,,Direct,2,4478,Cube,150.0,150.0,,0.45,,,25.68,25.68,21.32,"Only scatter plot of results reported so cannot assign mix details to specimens. Age varied between 7 to 138 days, max aggregate varied between 5 - 19 mm, design strength was either 15MPa or 25MPa.",
Nash't et al. (2005),C46,Iraq,Cube - Laboratory,,FALSE,CNS - PUNDIT,,54,,Direct,2,4489,Cube,150.0,150.0,,0.45,,,27.05,27.05,22.45,"Only scatter plot of results reported so cannot assign mix details to specimens. Age varied between 7 to 138 days, max aggregate varied between 5 - 19 mm, design strength was either 15MPa or 25MPa.",
Nash't et al. (2005),C47,Iraq,Cube - Laboratory,,FALSE,CNS - PUNDIT,,54,,Direct,2,4499,Cube,150.0,150.0,,0.45,,,25.04,25.04,20.78,"Only scatter plot of results reported so cannot assign mix details to specimens. Age varied between 7 to 138 days, max aggregate varied between 5 - 19 mm, design strength was either 15MPa or 25MPa.",
Nash't et al. (2005),C48,Iraq,Cube - Laboratory,,FALSE,CNS - PUNDIT,,54,,Direct,2,4518,Cube,150.0,150.0,,0.45,,,25.59,25.59,21.24,"Only scatter plot of results reported so cannot assign mix details to specimens. Age varied between 7 to 138 days, max aggregate varied between 5 - 19 mm, design strength was either 15MPa or 25MPa.",
Nash't et al. (2005),C49,Iraq,Cube - Laboratory,,FALSE,CNS - PUNDIT,,54,,Direct,2,4459,Cube,150.0,150.0,,0.45,,,25.32,25.32,21.01,"Only scatter plot of results reported so cannot assign mix details to specimens. Age varied between 7 to 138 days, max aggregate varied between 5 - 19 mm, design strength was either 15MPa or 25MPa.",
Nash't et al. (2005),C50,Iraq,Cube - Laboratory,,FALSE,CNS - PUNDIT,,54,,Direct,2,4449,Cube,150.0,150.0,,0.45,,,25.32,25.32,21.01,"Only scatter plot of results reported so cannot assign mix details to specimens. Age varied between 7 to 138 days, max aggregate varied between 5 - 19 mm, design strength was either 15MPa or 25MPa.",
Nash't et al. (2005),C51,Iraq,Cube - Laboratory,,FALSE,CNS - PUNDIT,,54,,Direct,2,4439,Cube,150.0,150.0,,0.45,,,25.04,25.04,20.79,"Only scatter plot of results reported so cannot assign mix details to specimens. Age varied between 7 to 138 days, max aggregate varied between 5 - 19 mm, design strength was either 15MPa or 25MPa.",
Nash't et al. (2005),C52,Iraq,Cube - Laboratory,,FALSE,CNS - PUNDIT,,54,,Direct,2,4478,Cube,150.0,150.0,,0.45,,,29.43,29.43,24.43,"Only scatter plot of results reported so cannot assign mix details to specimens. Age varied between 7 to 138 days, max aggregate varied between 5 - 19 mm, design strength was either 15MPa or 25MPa.",
Nash't et al. (2005),C53,Iraq,Cube - Laboratory,,FALSE,CNS - PUNDIT,,54,,Direct,2,4469,Cube,150.0,150.0,,0.45,,,30.63,30.63,25.42,"Only scatter plot of results reported so cannot assign mix details to specimens. Age varied between 7 to 138 days, max aggregate varied between 5 - 19 mm, design strength was either 15MPa or 25MPa.",
Nash't et al. (2005),C54,Iraq,Cube - Laboratory,,FALSE,CNS - PUNDIT,,54,,Direct,2,4469,Cube,150.0,150.0,,0.45,,,32.18,32.18,26.71,"Only scatter plot of results reported so cannot assign mix details to specimens. Age varied between 7 to 138 days, max aggregate varied between 5 - 19 mm, design strength was either 15MPa or 25MPa.",
Nash't et al. (2005),C55,Iraq,Cube - Laboratory,,FALSE,CNS - PUNDIT,,54,,Direct,2,4458,Cube,150.0,150.0,,0.45,,,32.18,32.18,26.71,"Only scatter plot of results reported so cannot assign mix details to specimens. Age varied between 7 to 138 days, max aggregate varied between 5 - 19 mm, design strength was either 15MPa or 25MPa.",
Nash't et al. (2005),C56,Iraq,Cube - Laboratory,,FALSE,CNS - PUNDIT,,54,,Direct,2,4449,Cube,150.0,150.0,,0.45,,,32.27,32.27,26.79,"Only scatter plot of results reported so cannot assign mix details to specimens. Age varied between 7 to 138 days, max aggregate varied between 5 - 19 mm, design strength was either 15MPa or 25MPa.",
Nash't et al. (2005),C57,Iraq,Cube - Laboratory,,FALSE,CNS - PUNDIT,,54,,Direct,2,4429,Cube,150.0,150.0,,0.45,,,31.64,31.64,26.26,"Only scatter plot of results reported so cannot assign mix details to specimens. Age varied between 7 to 138 days, max aggregate varied between 5 - 19 mm, design strength was either 15MPa or 25MPa.",
Nash't et al. (2005),C58,Iraq,Cube - Laboratory,,FALSE,CNS - PUNDIT,,54,,Direct,2,4468,Cube,150.0,150.0,,0.45,,,33.37,33.37,27.70,"Only scatter plot of results reported so cannot assign mix details to specimens. Age varied between 7 to 138 days, max aggregate varied between 5 - 19 mm, design strength was either 15MPa or 25MPa.",
Nash't et al. (2005),C59,Iraq,Cube - Laboratory,,FALSE,CNS - PUNDIT,,54,,Direct,2,4489,Cube,150.0,150.0,,0.45,,,33.37,33.37,27.70,"Only scatter plot of results reported so cannot assign mix details to specimens. Age varied between 7 to 138 days, max aggregate varied between 5 - 19 mm, design strength was either 15MPa or 25MPa.",
Nash't et al. (2005),C60,Iraq,Cube - Laboratory,,FALSE,CNS - PUNDIT,,54,,Direct,2,4499,Cube,150.0,150.0,,0.45,,,31.08,31.08,25.80,"Only scatter plot of results reported so cannot assign mix details to specimens. Age varied between 7 to 138 days, max aggregate varied between 5 - 19 mm, design strength was either 15MPa or 25MPa.",
Nash't et al. (2005),C61,Iraq,Cube - Laboratory,,FALSE,CNS - PUNDIT,,54,,Direct,2,4549,Cube,150.0,150.0,,0.45,,,26.68,26.68,22.15,"Only scatter plot of results reported so cannot assign mix details to specimens. Age varied between 7 to 138 days, max aggregate varied between 5 - 19 mm, design strength was either 15MPa or 25MPa.",
Nash't et al. (2005),C62,Iraq,Cube - Laboratory,,FALSE,CNS - PUNDIT,,54,,Direct,2,4559,Cube,150.0,150.0,,0.45,,,26.77,26.77,22.22,"Only scatter plot of results reported so cannot assign mix details to specimens. Age varied between 7 to 138 days, max aggregate varied between 5 - 19 mm, design strength was either 15MPa or 25MPa.",
Nash't et al. (2005),C63,Iraq,Cube - Laboratory,,FALSE,CNS - PUNDIT,,54,,Direct,2,4658,Cube,150.0,150.0,,0.45,,,22.19,22.19,18.42,"Only scatter plot of results reported so cannot assign mix details to specimens. Age varied between 7 to 138 days, max aggregate varied between 5 - 19 mm, design strength was either 15MPa or 25MPa.",
Nash't et al. (2005),C64,Iraq,Cube - Laboratory,,FALSE,CNS - PUNDIT,,54,,Direct,2,4708,Cube,150.0,150.0,,0.45,,,24.47,24.47,20.31,"Only scatter plot of results reported so cannot assign mix details to specimens. Age varied between 7 to 138 days, max aggregate varied between 5 - 19 mm, design strength was either 15MPa or 25MPa.",
Nash't et al. (2005),C65,Iraq,Cube - Laboratory,,FALSE,CNS - PUNDIT,,54,,Direct,2,4719,Cube,150.0,150.0,,0.45,,,24.93,24.93,20.69,"Only scatter plot of results reported so cannot assign mix details to specimens. Age varied between 7 to 138 days, max aggregate varied between 5 - 19 mm, design strength was either 15MPa or 25MPa.",
Nash't et al. (2005),C66,Iraq,Cube - Laboratory,,FALSE,CNS - PUNDIT,,54,,Direct,2,4649,Cube,150.0,150.0,,0.45,,,25.76,25.76,21.38,"Only scatter plot of results reported so cannot assign mix details to specimens. Age varied between 7 to 138 days, max aggregate varied between 5 - 19 mm, design strength was either 15MPa or 25MPa.",
Nash't et al. (2005),C67,Iraq,Cube - Laboratory,,FALSE,CNS - PUNDIT,,54,,Direct,2,4620,Cube,150.0,150.0,,0.45,,,28.51,28.51,23.66,"Only scatter plot of results reported so cannot assign mix details to specimens. Age varied between 7 to 138 days, max aggregate varied between 5 - 19 mm, design strength was either 15MPa or 25MPa.",
Nash't et al. (2005),C68,Iraq,Cube - Laboratory,,FALSE,CNS - PUNDIT,,54,,Direct,2,4619,Cube,150.0,150.0,,0.45,,,31.07,31.07,25.79,"Only scatter plot of results reported so cannot assign mix details to specimens. Age varied between 7 to 138 days, max aggregate varied between 5 - 19 mm, design strength was either 15MPa or 25MPa.",
Nash't et al. (2005),C69,Iraq,Cube - Laboratory,,FALSE,CNS - PUNDIT,,54,,Direct,2,4638,Cube,150.0,150.0,,0.45,,,31.25,31.25,25.94,"Only scatter plot of results reported so cannot assign mix details to specimens. Age varied between 7 to 138 days, max aggregate varied between 5 - 19 mm, design strength was either 15MPa or 25MPa.",
Nash't et al. (2005),C70,Iraq,Cube - Laboratory,,FALSE,CNS - PUNDIT,,54,,Direct,2,4649,Cube,150.0,150.0,,0.45,,,30.24,30.24,25.10,"Only scatter plot of results reported so cannot assign mix details to specimens. Age varied between 7 to 138 days, max aggregate varied between 5 - 19 mm, design strength was either 15MPa or 25MPa.",
Nash't et al. (2005),C71,Iraq,Cube - Laboratory,,FALSE,CNS - PUNDIT,,54,,Direct,2,4658,Cube,150.0,150.0,,0.45,,,28.87,28.87,23.96,"Only scatter plot of results reported so cannot assign mix details to specimens. Age varied between 7 to 138 days, max aggregate varied between 5 - 19 mm, design strength was either 15MPa or 25MPa.",
Nash't et al. (2005),C72,Iraq,Cube - Laboratory,,FALSE,CNS - PUNDIT,,54,,Direct,2,4679,Cube,150.0,150.0,,0.45,,,28.87,28.87,23.96,"Only scatter plot of results reported so cannot assign mix details to specimens. Age varied between 7 to 138 days, max aggregate varied between 5 - 19 mm, design strength was either 15MPa or 25MPa.",
Nash't et al. (2005),C73,Iraq,Cube - Laboratory,,FALSE,CNS - PUNDIT,,54,,Direct,2,4699,Cube,150.0,150.0,,0.45,,,30.15,30.15,25.02,"Only scatter plot of results reported so cannot assign mix details to specimens. Age varied between 7 to 138 days, max aggregate varied between 5 - 19 mm, design strength was either 15MPa or 25MPa.",
Nash't et al. (2005),C74,Iraq,Cube - Laboratory,,FALSE,CNS - PUNDIT,,54,,Direct,2,4688,Cube,150.0,150.0,,0.45,,,31.61,31.61,26.24,"Only scatter plot of results reported so cannot assign mix details to specimens. Age varied between 7 to 138 days, max aggregate varied between 5 - 19 mm, design strength was either 15MPa or 25MPa.",
Nash't et al. (2005),C75,Iraq,Cube - Laboratory,,FALSE,CNS - PUNDIT,,54,,Direct,2,4428,Cube,150.0,150.0,,0.45,,,35.21,35.21,29.22,"Only scatter plot of results reported so cannot assign mix details to specimens. Age varied between 7 to 138 days, max aggregate varied between 5 - 19 mm, design strength was either 15MPa or 25MPa.",
Nash't et al. (2005),C76,Iraq,Cube - Laboratory,,FALSE,CNS - PUNDIT,,54,,Direct,2,4439,Cube,150.0,150.0,,0.45,,,36.58,36.58,30.36,"Only scatter plot of results reported so cannot assign mix details to specimens. Age varied between 7 to 138 days, max aggregate varied between 5 - 19 mm, design strength was either 15MPa or 25MPa.",
Nash't et al. (2005),C77,Iraq,Cube - Laboratory,,FALSE,CNS - PUNDIT,,54,,Direct,2,4458,Cube,150.0,150.0,,0.45,,,36.48,36.48,30.28,"Only scatter plot of results reported so cannot assign mix details to specimens. Age varied between 7 to 138 days, max aggregate varied between 5 - 19 mm, design strength was either 15MPa or 25MPa.",
Nash't et al. (2005),C78,Iraq,Cube - Laboratory,,FALSE,CNS - PUNDIT,,54,,Direct,2,4468,Cube,150.0,150.0,,0.45,,,36.48,36.48,30.28,"Only scatter plot of results reported so cannot assign mix details to specimens. Age varied between 7 to 138 days, max aggregate varied between 5 - 19 mm, design strength was either 15MPa or 25MPa.",
Nash't et al. (2005),C79,Iraq,Cube - Laboratory,,FALSE,CNS - PUNDIT,,54,,Direct,2,4468,Cube,150.0,150.0,,0.45,,,37.86,37.86,31.42,"Only scatter plot of results reported so cannot assign mix details to specimens. Age varied between 7 to 138 days, max aggregate varied between 5 - 19 mm, design strength was either 15MPa or 25MPa.",
Nash't et al. (2005),C80,Iraq,Cube - Laboratory,,FALSE,CNS - PUNDIT,,54,,Direct,2,4478,Cube,150.0,150.0,,0.45,,,39.59,39.59,32.86,"Only scatter plot of results reported so cannot assign mix details to specimens. Age varied between 7 to 138 days, max aggregate varied between 5 - 19 mm, design strength was either 15MPa or 25MPa.",
Nash't et al. (2005),C81,Iraq,Cube - Laboratory,,FALSE,CNS - PUNDIT,,54,,Direct,2,4468,Cube,150.0,150.0,,0.45,,,35.66,35.66,29.60,"Only scatter plot of results reported so cannot assign mix details to specimens. Age varied between 7 to 138 days, max aggregate varied between 5 - 19 mm, design strength was either 15MPa or 25MPa.",
Nash't et al. (2005),C82,Iraq,Cube - Laboratory,,FALSE,CNS - PUNDIT,,54,,Direct,2,4478,Cube,150.0,150.0,,0.45,,,35.29,35.29,29.29,"Only scatter plot of results reported so cannot assign mix details to specimens. Age varied between 7 to 138 days, max aggregate varied between 5 - 19 mm, design strength was either 15MPa or 25MPa.",
Nash't et al. (2005),C83,Iraq,Cube - Laboratory,,FALSE,CNS - PUNDIT,,54,,Direct,2,4499,Cube,150.0,150.0,,0.45,,,35.66,35.66,29.60,"Only scatter plot of results reported so cannot assign mix details to specimens. Age varied between 7 to 138 days, max aggregate varied between 5 - 19 mm, design strength was either 15MPa or 25MPa.",
Nash't et al. (2005),C84,Iraq,Cube - Laboratory,,FALSE,CNS - PUNDIT,,54,,Direct,2,4528,Cube,150.0,150.0,,0.45,,,35.56,35.56,29.52,"Only scatter plot of results reported so cannot assign mix details to specimens. Age varied between 7 to 138 days, max aggregate varied between 5 - 19 mm, design strength was either 15MPa or 25MPa.",
Nash't et al. (2005),C85,Iraq,Cube - Laboratory,,FALSE,CNS - PUNDIT,,54,,Direct,2,4550,Cube,150.0,150.0,,0.45,,,35.56,35.56,29.52,"Only scatter plot of results reported so cannot assign mix details to specimens. Age varied between 7 to 138 days, max aggregate varied between 5 - 19 mm, design strength was either 15MPa or 25MPa.",
Nash't et al. (2005),C86,Iraq,Cube - Laboratory,,FALSE,CNS - PUNDIT,,54,,Direct,2,4559,Cube,150.0,150.0,,0.45,,,35.56,35.56,29.51,"Only scatter plot of results reported so cannot assign mix details to specimens. Age varied between 7 to 138 days, max aggregate varied between 5 - 19 mm, design strength was either 15MPa or 25MPa.",
Nash't et al. (2005),C87,Iraq,Cube - Laboratory,,FALSE,CNS - PUNDIT,,54,,Direct,2,4559,Cube,150.0,150.0,,0.45,,,35.93,35.93,29.82,"Only scatter plot of results reported so cannot assign mix details to specimens. Age varied between 7 to 138 days, max aggregate varied between 5 - 19 mm, design strength was either 15MPa or 25MPa.",
Nash't et al. (2005),C88,Iraq,Cube - Laboratory,,FALSE,CNS - PUNDIT,,54,,Direct,2,4539,Cube,150.0,150.0,,0.45,,,37.03,37.03,30.73,"Only scatter plot of results reported so cannot assign mix details to specimens. Age varied between 7 to 138 days, max aggregate varied between 5 - 19 mm, design strength was either 15MPa or 25MPa.",
Nash't et al. (2005),C89,Iraq,Cube - Laboratory,,FALSE,CNS - PUNDIT,,54,,Direct,2,4539,Cube,150.0,150.0,,0.45,,,33.82,33.82,28.07,"Only scatter plot of results reported so cannot assign mix details to specimens. Age varied between 7 to 138 days, max aggregate varied between 5 - 19 mm, design strength was either 15MPa or 25MPa.",
Nash't et al. (2005),C90,Iraq,Cube - Laboratory,,FALSE,CNS - PUNDIT,,54,,Direct,2,4539,Cube,150.0,150.0,,0.45,,,33.27,33.27,27.62,"Only scatter plot of results reported so cannot assign mix details to specimens. Age varied between 7 to 138 days, max aggregate varied between 5 - 19 mm, design strength was either 15MPa or 25MPa.",
Nash't et al. (2005),C91,Iraq,Cube - Laboratory,,FALSE,CNS - PUNDIT,,54,,Direct,2,4539,Cube,150.0,150.0,,0.45,,,32.17,32.17,26.71,"Only scatter plot of results reported so cannot assign mix details to specimens. Age varied between 7 to 138 days, max aggregate varied between 5 - 19 mm, design strength was either 15MPa or 25MPa.",
Nash't et al. (2005),C92,Iraq,Cube - Laboratory,,FALSE,CNS - PUNDIT,,54,,Direct,2,4570,Cube,150.0,150.0,,0.45,,,32.08,32.08,26.63,"Only scatter plot of results reported so cannot assign mix details to specimens. Age varied between 7 to 138 days, max aggregate varied between 5 - 19 mm, design strength was either 15MPa or 25MPa.",
Nash't et al. (2005),C93,Iraq,Cube - Laboratory,,FALSE,CNS - PUNDIT,,54,,Direct,2,4609,Cube,150.0,150.0,,0.45,,,32.81,32.81,27.23,"Only scatter plot of results reported so cannot assign mix details to specimens. Age varied between 7 to 138 days, max aggregate varied between 5 - 19 mm, design strength was either 15MPa or 25MPa.",
Nash't et al. (2005),C94,Iraq,Cube - Laboratory,,FALSE,CNS - PUNDIT,,54,,Direct,2,4609,Cube,150.0,150.0,,0.45,,,33.45,33.45,27.76,"Only scatter plot of results reported so cannot assign mix details to specimens. Age varied between 7 to 138 days, max aggregate varied between 5 - 19 mm, design strength was either 15MPa or 25MPa.",
