Repository: juliamfm/ML_material_classifier

# KNN e SVM para classificação da resistência à compressão do concreto por ultrassom

Esse programa usa os algoritmos de aprendizado supervisionado k-Nearest Neighbors e Support Vector Mechine para classificação da resistência à compressão do concreto a partir de dados de ensaios de Velocidade de Pulso Ultrassônico (VPU). O problema é formulado como classificação multiclasse, em que cada amostra é atribuída a uma faixa de resistência à compressão.

Referência da base de dados: MATTHEWS, B.; ALLAIX, D.; WIJTE, S.; VULLINGS, M.. Advancing non-destructive concrete compressive strength estimation: Large-Scale datasets and machine learning framework. **NDT & E International**, v.

File: Complete_UPV_Database_raw.csv (part 5 of 25)
Literature,Specimen ID,Country,Specimen Type,Specimen Age (days),Rebar Present,UPV Device Brand & Model,Transducer Diameter (mm),Transducer Frequency (kHz),Standard,Test Type,No. Tests,"Average Velocity, Vp (m/s)",Compression Specimen,Height (mm),Width/Diameter (mm),Max Aggregate Size (mm),W/C Ratio,Strength Class,"Design Strength, fck (MPa)","fc,core (MPa)","fc,ref (MPa)","fc,cyl (MPa)",Notes,
Nash't et al. (2005),C95,Iraq,Cube - Laboratory,,FALSE,CNS - PUNDIT,,54,,Direct,2,4619,Cube,150.0,150.0,,0.45,,,33.72,33.72,27.99,"Only scatter plot of results reported so cannot assign mix details to specimens. Age varied between 7 to 138 days, max aggregate varied between 5 - 19 mm, design strength was either 15MPa or 25MPa.",
Nash't et al. (2005),C96,Iraq,Cube - Laboratory,,FALSE,CNS - PUNDIT,,54,,Direct,2,4619,Cube,150.0,150.0,,0.45,,,32.90,32.90,27.31,"Only scatter plot of results reported so cannot assign mix details to specimens. Age varied between 7 to 138 days, max aggregate varied between 5 - 19 mm, design strength was either 15MPa or 25MPa.",
Nash't et al. (2005),C97,Iraq,Cube - Laboratory,,FALSE,CNS - PUNDIT,,54,,Direct,2,4639,Cube,150.0,150.0,,0.45,,,32.53,32.53,27.00,"Only scatter plot of results reported so cannot assign mix details to specimens. Age varied between 7 to 138 days, max aggregate varied between 5 - 19 mm, design strength was either 15MPa or 25MPa.",
Nash't et al. (2005),C98,Iraq,Cube - Laboratory,,FALSE,CNS - PUNDIT,,54,,Direct,2,4649,Cube,150.0,150.0,,0.45,,,33.72,33.72,27.99,"Only scatter plot of results reported so cannot assign mix details to specimens. Age varied between 7 to 138 days, max aggregate varied between 5 - 19 mm, design strength was either 15MPa or 25MPa.",
Nash't et al. (2005),C99,Iraq,Cube - Laboratory,,FALSE,CNS - PUNDIT,,54,,Direct,2,4658,Cube,150.0,150.0,,0.45,,,33.35,33.35,27.68,"Only scatter plot of results reported so cannot assign mix details to specimens. Age varied between 7 to 138 days, max aggregate varied between 5 - 19 mm, design strength was either 15MPa or 25MPa.",
Nash't et al. (2005),C100,Iraq,Cube - Laboratory,,FALSE,CNS - PUNDIT,,54,,Direct,2,4559,Cube,150.0,150.0,,0.45,,,44.99,44.99,37.34,"Only scatter plot of results reported so cannot assign mix details to specimens. Age varied between 7 to 138 days, max aggregate varied between 5 - 19 mm, design strength was either 15MPa or 25MPa.",
Nash't et al. (2005),C101,Iraq,Cube - Laboratory,,FALSE,CNS - PUNDIT,,54,,Direct,2,4588,Cube,150.0,150.0,,0.45,,,40.87,40.87,33.92,"Only scatter plot of results reported so cannot assign mix details to specimens. Age varied between 7 to 138 days, max aggregate varied between 5 - 19 mm, design strength was either 15MPa or 25MPa.",
Nash't et al. (2005),C102,Iraq,Cube - Laboratory,,FALSE,CNS - PUNDIT,,54,,Direct,2,4599,Cube,150.0,150.0,,0.45,,,37.02,37.02,30.73,"Only scatter plot of results reported so cannot assign mix details to specimens. Age varied between 7 to 138 days, max aggregate varied between 5 - 19 mm, design strength was either 15MPa or 25MPa.",
Nash't et al. (2005),C103,Iraq,Cube - Laboratory,,FALSE,CNS - PUNDIT,,54,,Direct,2,4609,Cube,150.0,150.0,,0.45,,,36.01,36.01,29.89,"Only scatter plot of results reported so cannot assign mix details to specimens. Age varied between 7 to 138 days, max aggregate varied between 5 - 19 mm, design strength was either 15MPa or 25MPa.",
Nash't et al. (2005),C104,Iraq,Cube - Laboratory,,FALSE,CNS - PUNDIT,,54,,Direct,2,4619,Cube,150.0,150.0,,0.45,,,37.29,37.29,30.95,"Only scatter plot of results reported so cannot assign mix details to specimens. Age varied between 7 to 138 days, max aggregate varied between 5 - 19 mm, design strength was either 15MPa or 25MPa.",
Nash't et al. (2005),C105,Iraq,Cube - Laboratory,,FALSE,CNS - PUNDIT,,54,,Direct,2,4628,Cube,150.0,150.0,,0.45,,,37.75,37.75,31.33,"Only scatter plot of results reported so cannot assign mix details to specimens. Age varied between 7 to 138 days, max aggregate varied between 5 - 19 mm, design strength was either 15MPa or 25MPa.",
Nash't et al. (2005),C106,Iraq,Cube - Laboratory,,FALSE,CNS - PUNDIT,,54,,Direct,2,4628,Cube,150.0,150.0,,0.45,,,39.58,39.58,32.85,"Only scatter plot of results reported so cannot assign mix details to specimens. Age varied between 7 to 138 days, max aggregate varied between 5 - 19 mm, design strength was either 15MPa or 25MPa.",
Nash't et al. (2005),C107,Iraq,Cube - Laboratory,,FALSE,CNS - PUNDIT,,54,,Direct,2,4619,Cube,150.0,150.0,,0.45,,,39.58,39.58,32.85,"Only scatter plot of results reported so cannot assign mix details to specimens. Age varied between 7 to 138 days, max aggregate varied between 5 - 19 mm, design strength was either 15MPa or 25MPa.",
Nash't et al. (2005),C108,Iraq,Cube - Laboratory,,FALSE,CNS - PUNDIT,,54,,Direct,2,4619,Cube,150.0,150.0,,0.45,,,42.24,42.24,35.06,"Only scatter plot of results reported so cannot assign mix details to specimens. Age varied between 7 to 138 days, max aggregate varied between 5 - 19 mm, design strength was either 15MPa or 25MPa.",
Nash't et al. (2005),C109,Iraq,Cube - Laboratory,,FALSE,CNS - PUNDIT,,54,,Direct,2,4619,Cube,150.0,150.0,,0.45,,,43.98,43.98,36.50,"Only scatter plot of results reported so cannot assign mix details to specimens. Age varied between 7 to 138 days, max aggregate varied between 5 - 19 mm, design strength was either 15MPa or 25MPa.",
Nash't et al. (2005),C110,Iraq,Cube - Laboratory,,FALSE,CNS - PUNDIT,,54,,Direct,2,4649,Cube,150.0,150.0,,0.45,,,39.58,39.58,32.85,"Only scatter plot of results reported so cannot assign mix details to specimens. Age varied between 7 to 138 days, max aggregate varied between 5 - 19 mm, design strength was either 15MPa or 25MPa.",
Nash't et al. (2005),C111,Iraq,Cube - Laboratory,,FALSE,CNS - PUNDIT,,54,,Direct,2,4658,Cube,150.0,150.0,,0.45,,,40.86,40.86,33.91,"Only scatter plot of results reported so cannot assign mix details to specimens. Age varied between 7 to 138 days, max aggregate varied between 5 - 19 mm, design strength was either 15MPa or 25MPa.",
Nash't et al. (2005),C112,Iraq,Cube - Laboratory,,FALSE,CNS - PUNDIT,,54,,Direct,2,4669,Cube,150.0,150.0,,0.45,,,39.58,39.58,32.85,"Only scatter plot of results reported so cannot assign mix details to specimens. Age varied between 7 to 138 days, max aggregate varied between 5 - 19 mm, design strength was either 15MPa or 25MPa.",
Nash't et al. (2005),C113,Iraq,Cube - Laboratory,,FALSE,CNS - PUNDIT,,54,,Direct,2,4669,Cube,150.0,150.0,,0.45,,,39.12,39.12,32.47,"Only scatter plot of results reported so cannot assign mix details to specimens. Age varied between 7 to 138 days, max aggregate varied between 5 - 19 mm, design strength was either 15MPa or 25MPa.",
Nash't et al. (2005),C114,Iraq,Cube - Laboratory,,FALSE,CNS - PUNDIT,,54,,Direct,2,4680,Cube,150.0,150.0,,0.45,,,40.03,40.03,33.23,"Only scatter plot of results reported so cannot assign mix details to specimens. Age varied between 7 to 138 days, max aggregate varied between 5 - 19 mm, design strength was either 15MPa or 25MPa.",
Nash't et al. (2005),C115,Iraq,Cube - Laboratory,,FALSE,CNS - PUNDIT,,54,,Direct,2,4698,Cube,150.0,150.0,,0.45,,,40.03,40.03,33.23,"Only scatter plot of results reported so cannot assign mix details to specimens. Age varied between 7 to 138 days, max aggregate varied between 5 - 19 mm, design strength was either 15MPa or 25MPa.",
Nash't et al. (2005),C116,Iraq,Cube - Laboratory,,FALSE,CNS - PUNDIT,,54,,Direct,2,4698,Cube,150.0,150.0,,0.45,,,37.74,37.74,31.33,"Only scatter plot of results reported so cannot assign mix details to specimens. Age varied between 7 to 138 days, max aggregate varied between 5 - 19 mm, design strength was either 15MPa or 25MPa.",
Nash't et al. (2005),C117,Iraq,Cube - Laboratory,,FALSE,CNS - PUNDIT,,54,,Direct,2,4680,Cube,150.0,150.0,,0.45,,,37.29,37.29,30.95,"Only scatter plot of results reported so cannot assign mix details to specimens. Age varied between 7 to 138 days, max aggregate varied between 5 - 19 mm, design strength was either 15MPa or 25MPa.",
Nash't et al. (2005),C118,Iraq,Cube - Laboratory,,FALSE,CNS - PUNDIT,,54,,Direct,2,4699,Cube,150.0,150.0,,0.45,,,44.52,44.52,36.95,"Only scatter plot of results reported so cannot assign mix details to specimens. Age varied between 7 to 138 days, max aggregate varied between 5 - 19 mm, design strength was either 15MPa or 25MPa.",
Nash't et al. (2005),C119,Iraq,Cube - Laboratory,,FALSE,CNS - PUNDIT,,54,,Direct,2,4708,Cube,150.0,150.0,,0.45,,,36.46,36.46,30.26,"Only scatter plot of results reported so cannot assign mix details to specimens. Age varied between 7 to 138 days, max aggregate varied between 5 - 19 mm, design strength was either 15MPa or 25MPa.",
Nash't et al. (2005),C120,Iraq,Cube - Laboratory,,FALSE,CNS - PUNDIT,,54,,Direct,2,4699,Cube,150.0,150.0,,0.45,,,34.17,34.17,28.36,"Only scatter plot of results reported so cannot assign mix details to specimens. Age varied between 7 to 138 days, max aggregate varied between 5 - 19 mm, design strength was either 15MPa or 25MPa.",
Nash't et al. (2005),C121,Iraq,Cube - Laboratory,,FALSE,CNS - PUNDIT,,54,,Direct,2,4708,Cube,150.0,150.0,,0.45,,,34.17,34.17,28.36,"Only scatter plot of results reported so cannot assign mix details to specimens. Age varied between 7 to 138 days, max aggregate varied between 5 - 19 mm, design strength was either 15MPa or 25MPa.",
Nash't et al. (2005),C122,Iraq,Cube - Laboratory,,FALSE,CNS - PUNDIT,,54,,Direct,2,4729,Cube,150.0,150.0,,0.45,,,34.17,34.17,28.36,"Only scatter plot of results reported so cannot assign mix details to specimens. Age varied between 7 to 138 days, max aggregate varied between 5 - 19 mm, design strength was either 15MPa or 25MPa.",
Nash't et al. (2005),C123,Iraq,Cube - Laboratory,,FALSE,CNS - PUNDIT,,54,,Direct,2,4729,Cube,150.0,150.0,,0.45,,,35.27,35.27,29.27,"Only scatter plot of results reported so cannot assign mix details to specimens. Age varied between 7 to 138 days, max aggregate varied between 5 - 19 mm, design strength was either 15MPa or 25MPa.",
Nash't et al. (2005),C124,Iraq,Cube - Laboratory,,FALSE,CNS - PUNDIT,,54,,Direct,2,4729,Cube,150.0,150.0,,0.45,,,36.46,36.46,30.26,"Only scatter plot of results reported so cannot assign mix details to specimens. Age varied between 7 to 138 days, max aggregate varied between 5 - 19 mm, design strength was either 15MPa or 25MPa.",
Nash't et al. (2005),C125,Iraq,Cube - Laboratory,,FALSE,CNS - PUNDIT,,54,,Direct,2,4719,Cube,150.0,150.0,,0.45,,,35.91,35.91,29.81,"Only scatter plot of results reported so cannot assign mix details to specimens. Age varied between 7 to 138 days, max aggregate varied between 5 - 19 mm, design strength was either 15MPa or 25MPa.",
Nash't et al. (2005),C126,Iraq,Cube - Laboratory,,FALSE,CNS - PUNDIT,,54,,Direct,2,4719,Cube,150.0,150.0,,0.45,,,32.89,32.89,27.30,"Only scatter plot of results reported so cannot assign mix details to specimens. Age varied between 7 to 138 days, max aggregate varied between 5 - 19 mm, design strength was either 15MPa or 25MPa.",
Nash't et al. (2005),C127,Iraq,Cube - Laboratory,,FALSE,CNS - PUNDIT,,54,,Direct,2,4719,Cube,150.0,150.0,,0.45,,,31.61,31.61,26.24,"Only scatter plot of results reported so cannot assign mix details to specimens. Age varied between 7 to 138 days, max aggregate varied between 5 - 19 mm, design strength was either 15MPa or 25MPa.",
Nash't et al. (2005),C128,Iraq,Cube - Laboratory,,FALSE,CNS - PUNDIT,,54,,Direct,2,4729,Cube,150.0,150.0,,0.45,,,32.34,32.34,26.84,"Only scatter plot of results reported so cannot assign mix details to specimens. Age varied between 7 to 138 days, max aggregate varied between 5 - 19 mm, design strength was either 15MPa or 25MPa.",
Nash't et al. (2005),C129,Iraq,Cube - Laboratory,,FALSE,CNS - PUNDIT,,54,,Direct,2,4739,Cube,150.0,150.0,,0.45,,,31.70,31.70,26.31,"Only scatter plot of results reported so cannot assign mix details to specimens. Age varied between 7 to 138 days, max aggregate varied between 5 - 19 mm, design strength was either 15MPa or 25MPa.",
Nash't et al. (2005),C130,Iraq,Cube - Laboratory,,FALSE,CNS - PUNDIT,,54,,Direct,2,4739,Cube,150.0,150.0,,0.45,,,31.06,31.06,25.78,"Only scatter plot of results reported so cannot assign mix details to specimens. Age varied between 7 to 138 days, max aggregate varied between 5 - 19 mm, design strength was either 15MPa or 25MPa.",
Nash't et al. (2005),C131,Iraq,Cube - Laboratory,,FALSE,CNS - PUNDIT,,54,,Direct,2,4747,Cube,150.0,150.0,,0.45,,,29.87,29.87,24.79,"Only scatter plot of results reported so cannot assign mix details to specimens. Age varied between 7 to 138 days, max aggregate varied between 5 - 19 mm, design strength was either 15MPa or 25MPa.",
Nash't et al. (2005),C132,Iraq,Cube - Laboratory,,FALSE,CNS - PUNDIT,,54,,Direct,2,4759,Cube,150.0,150.0,,0.45,,,29.77,29.77,24.71,"Only scatter plot of results reported so cannot assign mix details to specimens. Age varied between 7 to 138 days, max aggregate varied between 5 - 19 mm, design strength was either 15MPa or 25MPa.",
Nash't et al. (2005),C133,Iraq,Cube - Laboratory,,FALSE,CNS - PUNDIT,,54,,Direct,2,4729,Cube,150.0,150.0,,0.45,,,39.57,39.57,32.84,"Only scatter plot of results reported so cannot assign mix details to specimens. Age varied between 7 to 138 days, max aggregate varied between 5 - 19 mm, design strength was either 15MPa or 25MPa.",
Nash't et al. (2005),C134,Iraq,Cube - Laboratory,,FALSE,CNS - PUNDIT,,54,,Direct,2,4739,Cube,150.0,150.0,,0.45,,,37.74,37.74,31.32,"Only scatter plot of results reported so cannot assign mix details to specimens. Age varied between 7 to 138 days, max aggregate varied between 5 - 19 mm, design strength was either 15MPa or 25MPa.",
Nash't et al. (2005),C135,Iraq,Cube - Laboratory,,FALSE,CNS - PUNDIT,,54,,Direct,2,4759,Cube,150.0,150.0,,0.45,,,37.37,37.37,31.02,"Only scatter plot of results reported so cannot assign mix details to specimens. Age varied between 7 to 138 days, max aggregate varied between 5 - 19 mm, design strength was either 15MPa or 25MPa.",
Nash't et al. (2005),C136,Iraq,Cube - Laboratory,,FALSE,CNS - PUNDIT,,54,,Direct,2,4759,Cube,150.0,150.0,,0.45,,,37.01,37.01,30.72,"Only scatter plot of results reported so cannot assign mix details to specimens. Age varied between 7 to 138 days, max aggregate varied between 5 - 19 mm, design strength was either 15MPa or 25MPa.",
Nash't et al. (2005),C137,Iraq,Cube - Laboratory,,FALSE,CNS - PUNDIT,,54,,Direct,2,4759,Cube,150.0,150.0,,0.45,,,35.54,35.54,29.50,"Only scatter plot of results reported so cannot assign mix details to specimens. Age varied between 7 to 138 days, max aggregate varied between 5 - 19 mm, design strength was either 15MPa or 25MPa.",
Nash't et al. (2005),C138,Iraq,Cube - Laboratory,,FALSE,CNS - PUNDIT,,54,,Direct,2,4758,Cube,150.0,150.0,,0.45,,,34.26,34.26,28.44,"Only scatter plot of results reported so cannot assign mix details to specimens. Age varied between 7 to 138 days, max aggregate varied between 5 - 19 mm, design strength was either 15MPa or 25MPa.",
Nash't et al. (2005),C139,Iraq,Cube - Laboratory,,FALSE,CNS - PUNDIT,,54,,Direct,2,4758,Cube,150.0,150.0,,0.45,,,33.71,33.71,27.98,"Only scatter plot of results reported so cannot assign mix details to specimens. Age varied between 7 to 138 days, max aggregate varied between 5 - 19 mm, design strength was either 15MPa or 25MPa.",
Nash't et al. (2005),C140,Iraq,Cube - Laboratory,,FALSE,CNS - PUNDIT,,54,,Direct,2,4768,Cube,150.0,150.0,,0.45,,,34.72,34.72,28.82,"Only scatter plot of results reported so cannot assign mix details to specimens. Age varied between 7 to 138 days, max aggregate varied between 5 - 19 mm, design strength was either 15MPa or 25MPa.",
Nash't et al. (2005),C141,Iraq,Cube - Laboratory,,FALSE,CNS - PUNDIT,,54,,Direct,2,4768,Cube,150.0,150.0,,0.45,,,35.27,35.27,29.27,"Only scatter plot of results reported so cannot assign mix details to specimens. Age varied between 7 to 138 days, max aggregate varied between 5 - 19 mm, design strength was either 15MPa or 25MPa.",
Nash't et al. (2005),C142,Iraq,Cube - Laboratory,,FALSE,CNS - PUNDIT,,54,,Direct,2,4768,Cube,150.0,150.0,,0.45,,,35.54,35.54,29.50,"Only scatter plot of results reported so cannot assign mix details to specimens. Age varied between 7 to 138 days, max aggregate varied between 5 - 19 mm, design strength was either 15MPa or 25MPa.",
Nash't et al. (2005),C143,Iraq,Cube - Laboratory,,FALSE,CNS - PUNDIT,,54,,Direct,2,4780,Cube,150.0,150.0,,0.45,,,31.60,31.60,26.23,"Only scatter plot of results reported so cannot assign mix details to specimens. Age varied between 7 to 138 days, max aggregate varied between 5 - 19 mm, design strength was either 15MPa or 25MPa.",
Nash't et al. (2005),C144,Iraq,Cube - Laboratory,,FALSE,CNS - PUNDIT,,54,,Direct,2,4798,Cube,150.0,150.0,,0.45,,,32.06,32.06,26.61,"Only scatter plot of results reported so cannot assign mix details to specimens. Age varied between 7 to 138 days, max aggregate varied between 5 - 19 mm, design strength was either 15MPa or 25MPa.",
Nash't et al. (2005),C145,Iraq,Cube - Laboratory,,FALSE,CNS - PUNDIT,,54,,Direct,2,4829,Cube,150.0,150.0,,0.45,,,29.95,29.95,24.86,"Only scatter plot of results reported so cannot assign mix details to specimens. Age varied between 7 to 138 days, max aggregate varied between 5 - 19 mm, design strength was either 15MPa or 25MPa.",
Nash't et al. (2005),C146,Iraq,Cube - Laboratory,,FALSE,CNS - PUNDIT,,54,,Direct,2,4829,Cube,150.0,150.0,,0.45,,,27.48,27.48,22.81,"Only scatter plot of results reported so cannot assign mix details to specimens. Age varied between 7 to 138 days, max aggregate varied between 5 - 19 mm, design strength was either 15MPa or 25MPa.",
Nash't et al. (2005),C147,Iraq,Cube - Laboratory,,FALSE,CNS - PUNDIT,,54,,Direct,2,4808,Cube,150.0,150.0,,0.45,,,27.02,27.02,22.43,"Only scatter plot of results reported so cannot assign mix details to specimens. Age varied between 7 to 138 days, max aggregate varied between 5 - 19 mm, design strength was either 15MPa or 25MPa.",
Nash't et al. (2005),C148,Iraq,Cube - Laboratory,,FALSE,CNS - PUNDIT,,54,,Direct,2,4798,Cube,150.0,150.0,,0.45,,,27.57,27.57,22.89,"Only scatter plot of results reported so cannot assign mix details to specimens. Age varied between 7 to 138 days, max aggregate varied between 5 - 19 mm, design strength was either 15MPa or 25MPa.",
Nash't et al. (2005),C149,Iraq,Cube - Laboratory,,FALSE,CNS - PUNDIT,,54,,Direct,2,4858,Cube,150.0,150.0,,0.45,,,26.65,26.65,22.12,"Only scatter plot of results reported so cannot assign mix details to specimens. Age varied between 7 to 138 days, max aggregate varied between 5 - 19 mm, design strength was either 15MPa or 25MPa.",
Nash't et al. (2005),C150,Iraq,Cube - Laboratory,,FALSE,CNS - PUNDIT,,54,,Direct,2,4768,Cube,150.0,150.0,,0.45,,,49.00,49.00,40.67,"Only scatter plot of results reported so cannot assign mix details to specimens. Age varied between 7 to 138 days, max aggregate varied between 5 - 19 mm, design strength was either 15MPa or 25MPa.",
Nash't et al. (2005),C151,Iraq,Cube - Laboratory,,FALSE,CNS - PUNDIT,,54,,Direct,2,4818,Cube,150.0,150.0,,0.45,,,53.39,53.39,44.31,"Only scatter plot of results reported so cannot assign mix details to specimens. Age varied between 7 to 138 days, max aggregate varied between 5 - 19 mm, design strength was either 15MPa or 25MPa.",
Nash't et al. (2005),C152,Iraq,Cube - Laboratory,,FALSE,CNS - PUNDIT,,54,,Direct,2,4818,Cube,150.0,150.0,,0.45,,,48.53,48.53,40.28,"Only scatter plot of results reported so cannot assign mix details to specimens. Age varied between 7 to 138 days, max aggregate varied between 5 - 19 mm, design strength was either 15MPa or 25MPa.",
Nash't et al. (2005),C153,Iraq,Cube - Laboratory,,FALSE,CNS - PUNDIT,,54,,Direct,2,4849,Cube,150.0,150.0,,0.45,,,45.42,45.42,37.70,"Only scatter plot of results reported so cannot assign mix details to specimens. Age varied between 7 to 138 days, max aggregate varied between 5 - 19 mm, design strength was either 15MPa or 25MPa.",
Nash't et al. (2005),C154,Iraq,Cube - Laboratory,,FALSE,CNS - PUNDIT,,54,,Direct,2,4829,Cube,150.0,150.0,,0.45,,,40.02,40.02,33.22,"Only scatter plot of results reported so cannot assign mix details to specimens. Age varied between 7 to 138 days, max aggregate varied between 5 - 19 mm, design strength was either 15MPa or 25MPa.",
Nash't et al. (2005),C155,Iraq,Cube - Laboratory,,FALSE,CNS - PUNDIT,,54,,Direct,2,4858,Cube,150.0,150.0,,0.45,,,40.02,40.02,33.21,"Only scatter plot of results reported so cannot assign mix details to specimens. Age varied between 7 to 138 days, max aggregate varied between 5 - 19 mm, design strength was either 15MPa or 25MPa.",
Nash't et al. (2005),C156,Iraq,Cube - Laboratory,,FALSE,CNS - PUNDIT,,54,,Direct,2,4839,Cube,150.0,150.0,,0.45,,,38.28,38.28,31.77,"Only scatter plot of results reported so cannot assign mix details to specimens. Age varied between 7 to 138 days, max aggregate varied between 5 - 19 mm, design strength was either 15MPa or 25MPa.",
Nash't et al. (2005),C157,Iraq,Cube - Laboratory,,FALSE,CNS - PUNDIT,,54,,Direct,2,4829,Cube,150.0,150.0,,0.45,,,36.54,36.54,30.33,"Only scatter plot of results reported so cannot assign mix details to specimens. Age varied between 7 to 138 days, max aggregate varied between 5 - 19 mm, design strength was either 15MPa or 25MPa.",
Nash't et al. (2005),C158,Iraq,Cube - Laboratory,,FALSE,CNS - PUNDIT,,54,,Direct,2,4818,Cube,150.0,150.0,,0.45,,,35.99,35.99,29.87,"Only scatter plot of results reported so cannot assign mix details to specimens. Age varied between 7 to 138 days, max aggregate varied between 5 - 19 mm, design strength was either 15MPa or 25MPa.",
Nash't et al. (2005),C159,Iraq,Cube - Laboratory,,FALSE,CNS - PUNDIT,,54,,Direct,2,4798,Cube,150.0,150.0,,0.45,,,37.28,37.28,30.94,"Only scatter plot of results reported so cannot assign mix details to specimens. Age varied between 7 to 138 days, max aggregate varied between 5 - 19 mm, design strength was either 15MPa or 25MPa.",
Hobbs & Kebir (2006),PC_1,Algeria,Cube - Laboratory,,FALSE,,,,BS EN 12504-4 (2004),Direct,3,3949,Cube,150.0,150.0,20,,,,19.77,19.77,16.41,"W/C ratio, strength grade and age varied but not relation to results not reported.",
Hobbs & Kebir (2006),PC_2,Algeria,Cube - Laboratory,,FALSE,,,,BS EN 12504-4 (2004),Direct,3,4010,Cube,150.0,150.0,20,,,,21.49,21.49,17.84,"W/C ratio, strength grade and age varied but not relation to results not reported.",
Hobbs & Kebir (2006),PC_3,Algeria,Cube - Laboratory,,FALSE,,,,BS EN 12504-4 (2004),Direct,3,4010,Cube,150.0,150.0,20,,,,24.77,24.77,20.56,"W/C ratio, strength grade and age varied but not relation to results not reported.",
Hobbs & Kebir (2006),PC_4,Algeria,Cube - Laboratory,,FALSE,,,,BS EN 12504-4 (2004),Direct,3,3969,Cube,150.0,150.0,20,,,,26.32,26.32,21.85,"W/C ratio, strength grade and age varied but not relation to results not reported.",
Hobbs & Kebir (2006),PC_5,Algeria,Cube - Laboratory,,FALSE,,,,BS EN 12504-4 (2004),Direct,3,4029,Cube,150.0,150.0,20,,,,28.85,28.85,23.95,"W/C ratio, strength grade and age varied but not relation to results not reported.",
Hobbs & Kebir (2006),PC_6,Algeria,Cube - Laboratory,,FALSE,,,,BS EN 12504-4 (2004),Direct,3,4050,Cube,150.0,150.0,20,,,,27.64,27.64,22.94,"W/C ratio, strength grade and age varied but not relation to results not reported.",
Hobbs & Kebir (2006),PC_7,Algeria,Cube - Laboratory,,FALSE,,,,BS EN 12504-4 (2004),Direct,3,4069,Cube,150.0,150.0,20,,,,28.16,28.16,23.37,"W/C ratio, strength grade and age varied but not relation to results not reported.",
Hobbs & Kebir (2006),PC_8,Algeria,Cube - Laboratory,,FALSE,,,,BS EN 12504-4 (2004),Direct,3,4090,Cube,150.0,150.0,20,,,,27.36,27.36,22.71,"W/C ratio, strength grade and age varied but not relation to results not reported.",
Hobbs & Kebir (2006),PC_9,Algeria,Cube - Laboratory,,FALSE,,,,BS EN 12504-4 (2004),Direct,3,4090,Cube,150.0,150.0,20,,,,24.25,24.25,20.13,"W/C ratio, strength grade and age varied but not relation to results not reported.",
Hobbs & Kebir (2006),PC_10,Algeria,Cube - Laboratory,,FALSE,,,,BS EN 12504-4 (2004),Direct,3,4090,Cube,150.0,150.0,20,,,,29.37,29.37,24.38,"W/C ratio, strength grade and age varied but not relation to results not reported.",
Hobbs & Kebir (2006),PC_11,Algeria,Cube - Laboratory,,FALSE,,,,BS EN 12504-4 (2004),Direct,3,4090,Cube,150.0,150.0,20,,,,29.94,29.94,24.85,"W/C ratio, strength grade and age varied but not relation to results not reported.",
Hobbs & Kebir (2006),PC_12,Algeria,Cube - Laboratory,,FALSE,,,,BS EN 12504-4 (2004),Direct,3,4079,Cube,150.0,150.0,20,,,,31.67,31.67,26.28,"W/C ratio, strength grade and age varied but not relation to results not reported.",
Hobbs & Kebir (2006),PC_13,Algeria,Cube - Laboratory,,FALSE,,,,BS EN 12504-4 (2004),Direct,3,4099,Cube,150.0,150.0,20,,,,33.91,33.91,28.14,"W/C ratio, strength grade and age varied but not relation to results not reported.",
Hobbs & Kebir (2006),PC_14,Algeria,Cube - Laboratory,,FALSE,,,,BS EN 12504-4 (2004),Direct,3,4120,Cube,150.0,150.0,20,,,,35.92,35.92,29.81,"W/C ratio, strength grade and age varied but not relation to results not reported.",
Hobbs & Kebir (2006),PC_15,Algeria,Cube - Laboratory,,FALSE,,,,BS EN 12504-4 (2004),Direct,3,4125,Cube,150.0,150.0,20,,,,29.31,29.31,24.33,"W/C ratio, strength grade and age varied but not relation to results not reported.",
Hobbs & Kebir (2006),PC_16,Algeria,Cube - Laboratory,,FALSE,,,,BS EN 12504-4 (2004),Direct,3,4190,Cube,150.0,150.0,20,,,,34.66,34.66,28.76,"W/C ratio, strength grade and age varied but not relation to results not reported.",
Hobbs & Kebir (2006),PC_17,Algeria,Cube - Laboratory,,FALSE,,,,BS EN 12504-4 (2004),Direct,3,4229,Cube,150.0,150.0,20,,,,33.45,33.45,27.76,"W/C ratio, strength grade and age varied but not relation to results not reported.",
Hobbs & Kebir (2006),PC_18,Algeria,Cube - Laboratory,,FALSE,,,,BS EN 12504-4 (2004),Direct,3,4229,Cube,150.0,150.0,20,,,,36.55,36.55,30.34,"W/C ratio, strength grade and age varied but not relation to results not reported.",
Hobbs & Kebir (2006),PC_19,Algeria,Cube - Laboratory,,FALSE,,,,BS EN 12504-4 (2004),Direct,3,4259,Cube,150.0,150.0,20,,,,38.62,38.62,32.06,"W/C ratio, strength grade and age varied but not relation to results not reported.",
Hobbs & Kebir (2006),PC_20,Algeria,Cube - Laboratory,,FALSE,,,,BS EN 12504-4 (2004),Direct,3,4270,Cube,150.0,150.0,20,,,,38.33,38.33,31.82,"W/C ratio, strength grade and age varied but not relation to results not reported.",
Hobbs & Kebir (2006),PC_21,Algeria,Cube - Laboratory,,FALSE,,,,BS EN 12504-4 (2004),Direct,3,4375,Cube,150.0,150.0,20,,,,42.36,42.36,35.16,"W/C ratio, strength grade and age varied but not relation to results not reported.",
Hobbs & Kebir (2006),PC_22,Algeria,Cube - Laboratory,,FALSE,,,,BS EN 12504-4 (2004),Direct,3,4400,Cube,150.0,150.0,20,,,,42.93,42.93,35.63,"W/C ratio, strength grade and age varied but not relation to results not reported.",
Hobbs & Kebir (2006),PC_23,Algeria,Cube - Laboratory,,FALSE,,,,BS EN 12504-4 (2004),Direct,3,4400,Cube,150.0,150.0,20,,,,48.22,48.22,40.02,"W/C ratio, strength grade and age varied but not relation to results not reported.",
Hobbs & Kebir (2006),PC_24,Algeria,Cube - Laboratory,,FALSE,,,,BS EN 12504-4 (2004),Direct,3,4389,Cube,150.0,150.0,20,,,,49.25,49.25,40.88,"W/C ratio, strength grade and age varied but not relation to results not reported.",
Hobbs & Kebir (2006),PC_25,Algeria,Cube - Laboratory,,FALSE,,,,BS EN 12504-4 (2004),Direct,3,4430,Cube,150.0,150.0,20,,,,49.48,49.48,41.07,"W/C ratio, strength grade and age varied but not relation to results not reported.",
Baqer (2008),NC_S1,Iraq,Element - Laboratory,7,FALSE,PUNDIT,,55,ASTM C597 (2002),Direct,1,4260,Cube,100.0,100.0,20,0.60,,,7.05,6.35,5.27,Normal curing. Surface waves (R-waves) reported also.,
Baqer (2008),NC_S2,Iraq,Element - Laboratory,14,FALSE,PUNDIT,,55,ASTM C597 (2002),Direct,1,4580,Cube,100.0,100.0,20,0.60,,,13.35,12.02,9.97,Normal curing. Surface waves (R-waves) reported also.,
Baqer (2008),NC_S3,Iraq,Element - Laboratory,21,FALSE,PUNDIT,,55,ASTM C597 (2002),Direct,1,4540,Cube,100.0,100.0,20,0.60,,,23.00,20.70,17.18,Normal curing. Surface waves (R-waves) reported also.,
Baqer (2008),NC_S4,Iraq,Element - Laboratory,28,FALSE,PUNDIT,,55,ASTM C597 (2002),Direct,1,4600,Cube,100.0,100.0,20,0.60,,,27.25,24.53,20.36,Normal curing. Surface waves (R-waves) reported also.,
Baqer (2008),NC_S5,Iraq,Element - Laboratory,60,FALSE,PUNDIT,,55,ASTM C597 (2002),Direct,1,4650,Cube,100.0,100.0,20,0.60,,,30.78,27.70,22.99,Normal curing. Surface waves (R-waves) reported also.,
Baqer (2008),NC_S6,Iraq,Element - Laboratory,90,FALSE,PUNDIT,,55,ASTM C597 (2002),Direct,1,4690,Cube,100.0,100.0,20,0.60,,,30.77,27.69,22.99,Normal curing. Surface waves (R-waves) reported also.,
Baqer (2008),NC_S7,Iraq,Element - Laboratory,120,FALSE,PUNDIT,,55,ASTM C597 (2002),Direct,1,4700,Cube,100.0,100.0,20,0.60,,,31.13,28.02,23.25,Normal curing. Surface waves (R-waves) reported also.,
Baqer (2008),NC_S8,Iraq,Element - Laboratory,14,FALSE,PUNDIT,,55,ASTM C597 (2002),Direct,1,4680,Cube,100.0,100.0,14,0.40,,,31.92,28.73,23.84,Normal curing. Surface waves (R-waves) reported also.,
Baqer (2008),NC_S9,Iraq,Element - Laboratory,21,FALSE,PUNDIT,,55,ASTM C597 (2002),Direct,1,4740,Cube,100.0,100.0,14,0.40,,,43.75,39.38,32.68,Normal curing. Surface waves (R-waves) reported also.,
Baqer (2008),NC_S10,Iraq,Element - Laboratory,28,FALSE,PUNDIT,,55,ASTM C597 (2002),Direct,1,4750,Cube,100.0,100.0,14,0.40,,,43.30,38.97,32.35,Normal curing. Surface waves (R-waves) reported also.,
Baqer (2008),NC_S11,Iraq,Element - Laboratory,60,FALSE,PUNDIT,,55,ASTM C597 (2002),Direct,1,4840,Cube,100.0,100.0,14,0.40,,,48.66,43.79,36.35,Normal curing. Surface waves (R-waves) reported also.,
Baqer (2008),NC_S12,Iraq,Element - Laboratory,90,FALSE,PUNDIT,,55,ASTM C597 (2002),Direct,1,4830,Cube,100.0,100.0,14,0.40,,,46.43,41.79,34.68,Normal curing. Surface waves (R-waves) reported also.,
Baqer (2008),NC_S13,Iraq,Element - Laboratory,14,FALSE,PUNDIT,,55,ASTM C597 (2002),Direct,1,4340,Cube,100.0,100.0,14,0.65,,,18.12,16.31,13.54,Normal curing. Surface waves (R-waves) reported also.,
Baqer (2008),NC_S14,Iraq,Element - Laboratory,21,FALSE,PUNDIT,,55,ASTM C597 (2002),Direct,1,4180,Cube,100.0,100.0,14,0.65,,,20.77,18.69,15.52,Normal curing. Surface waves (R-waves) reported also.,
Baqer (2008),NC_S15,Iraq,Element - Laboratory,28,FALSE,PUNDIT,,55,ASTM C597 (2002),Direct,1,4440,Cube,100.0,100.0,14,0.65,,,23.42,21.08,17.49,Normal curing. Surface waves (R-waves) reported also.,
Baqer (2008),NC_S16,Iraq,Element - Laboratory,60,FALSE,PUNDIT,,55,ASTM C597 (2002),Direct,1,4500,Cube,100.0,100.0,14,0.65,,,28.29,25.46,21.13,Normal curing. Surface waves (R-waves) reported also.,
Baqer (2008),NC_S17,Iraq,Element - Laboratory,90,FALSE,PUNDIT,,55,ASTM C597 (2002),Direct,1,4530,Cube,100.0,100.0,14,0.65,,,27.40,24.66,20.47,Normal curing. Surface waves (R-waves) reported also.,
Baqer (2008),NC_S18,Iraq,Element - Laboratory,7,FALSE,PUNDIT,,55,ASTM C597 (2002),Direct,1,4720,Cube,100.0,100.0,10,0.40,,,37.72,33.95,28.18,Normal curing. Surface waves (R-waves) reported also.,
Baqer (2008),NC_S19,Iraq,Element - Laboratory,14,FALSE,PUNDIT,,55,ASTM C597 (2002),Direct,1,4870,Cube,100.0,100.0,10,0.40,,,48.21,43.39,36.01,Normal curing. Surface waves (R-waves) reported also.,
Baqer (2008),NC_S20,Iraq,Element - Laboratory,21,FALSE,PUNDIT,,55,ASTM C597 (2002),Direct,1,4900,Cube,100.0,100.0,10,0.40,,,46.88,42.19,35.02,Normal curing. Surface waves (R-waves) reported also.,
Baqer (2008),NC_S21,Iraq,Element - Laboratory,28,FALSE,PUNDIT,,55,ASTM C597 (2002),Direct,1,4930,Cube,100.0,100.0,10,0.40,,,58.04,52.24,43.36,Normal curing. Surface waves (R-waves) reported also.,
Baqer (2008),NC_S22,Iraq,Element - Laboratory,60,FALSE,PUNDIT,,55,ASTM C597 (2002),Direct,1,4980,Cube,100.0,100.0,10,0.40,,,64.73,58.26,48.35,Normal curing. Surface waves (R-waves) reported also.,
Baqer (2008),NC_S23,Iraq,Element - Laboratory,90,FALSE,PUNDIT,,55,ASTM C597 (2002),Direct,1,5030,Cube,100.0,100.0,10,0.40,,,49.11,44.20,36.69,Normal curing. Surface waves (R-waves) reported also.,
Baqer (2008),NC_S24,Iraq,Element - Laboratory,7,FALSE,PUNDIT,,55,ASTM C597 (2002),Direct,1,4420,Cube,100.0,100.0,10,0.40,,,39.29,35.36,29.35,Normal curing. Surface waves (R-waves) reported also.,
Baqer (2008),NC_S25,Iraq,Element - Laboratory,14,FALSE,PUNDIT,,55,ASTM C597 (2002),Direct,1,4800,Cube,100.0,100.0,10,0.40,,,44.20,39.78,33.02,Normal curing. Surface waves (R-waves) reported also.,
Baqer (2008),NC_S26,Iraq,Element - Laboratory,21,FALSE,PUNDIT,,55,ASTM C597 (2002),Direct,1,4830,Cube,100.0,100.0,10,0.40,,,46.88,42.19,35.02,Normal curing. Surface waves (R-waves) reported also.,
Baqer (2008),NC_S27,Iraq,Element - Laboratory,28,FALSE,PUNDIT,,55,ASTM C597 (2002),Direct,1,4870,Cube,100.0,100.0,10,0.40,,,48.21,43.39,36.01,Normal curing. Surface waves (R-waves) reported also.,
Baqer (2008),NC_S28,Iraq,Element - Laboratory,60,FALSE,PUNDIT,,55,ASTM C597 (2002),Direct,1,4940,Cube,100.0,100.0,10,0.40,,,46.43,41.79,34.68,Normal curing. Surface waves (R-waves) reported also.,
Baqer (2008),NC_S29,Iraq,Element - Laboratory,90,FALSE,PUNDIT,,55,ASTM C597 (2002),Direct,1,4940,Cube,100.0,100.0,10,0.40,,,50.00,45.00,37.35,Normal curing. Surface waves (R-waves) reported also.,
Baqer (2008),NC_S31,Iraq,Element - Laboratory,150,FALSE,PUNDIT,,55,ASTM C597 (2002),Direct,1,4850,Cube,100.0,100.0,5,0.50,,,43.75,39.38,32.68,Normal curing. Surface waves (R-waves) reported also.,
Baqer (2008),NC_S32,Iraq,Element - Laboratory,7,FALSE,PUNDIT,,55,ASTM C597 (2002),Direct,1,4630,Cube,100.0,100.0,5,0.50,,,28.06,25.25,20.96,Normal curing. Surface waves (R-waves) reported also.,
Baqer (2008),NC_S33,Iraq,Element - Laboratory,14,FALSE,PUNDIT,,55,ASTM C597 (2002),Direct,1,4690,Cube,100.0,100.0,5,0.50,,,29.61,26.65,22.12,Normal curing. Surface waves (R-waves) reported also.,
Baqer (2008),NC_S34,Iraq,Element - Laboratory,21,FALSE,PUNDIT,,55,ASTM C597 (2002),Direct,1,4760,Cube,100.0,100.0,5,0.50,,,31.38,28.24,23.44,Normal curing. Surface waves (R-waves) reported also.,
Baqer (2008),NC_S35,Iraq,Element - Laboratory,28,FALSE,PUNDIT,,55,ASTM C597 (2002),Direct,1,4760,Cube,100.0,100.0,5,0.50,,,38.45,34.61,28.72,Normal curing. Surface waves (R-waves) reported also.,
Baqer (2008),NC_S36,Iraq,Element - Laboratory,60,FALSE,PUNDIT,,55,ASTM C597 (2002),Direct,1,4800,Cube,100.0,100.0,5,0.50,,,43.31,38.98,32.35,Normal curing. Surface waves (R-waves) reported also.,
Baqer (2008),NC_S37,Iraq,Element - Laboratory,90,FALSE,PUNDIT,,55,ASTM C597 (2002),Direct,1,4820,Cube,100.0,100.0,5,0.50,,,40.22,36.20,30.04,Normal curing. Surface waves (R-waves) reported also.,
Baqer (2008),NC_S38,Iraq,Element - Laboratory,120,FALSE,PUNDIT,,55,ASTM C597 (2002),Direct,1,4830,Cube,100.0,100.0,5,0.50,,,43.75,39.38,32.68,Normal curing. Surface waves (R-waves) reported also.,
Baqer (2008),NC_S39,Iraq,Element - Laboratory,7,FALSE,PUNDIT,,55,ASTM C597 (2002),Direct,1,4720,Cube,100.0,100.0,14,0.40,,,42.86,38.57,32.02,Normal curing. Surface waves (R-waves) reported also.,
Baqer (2008),NC_S40,Iraq,Element - Laboratory,14,FALSE,PUNDIT,,55,ASTM C597 (2002),Direct,1,4750,Cube,100.0,100.0,14,0.40,,,43.75,39.38,32.68,Normal curing. Surface waves (R-waves) reported also.,
Baqer (2008),NC_S41,Iraq,Element - Laboratory,21,FALSE,PUNDIT,,55,ASTM C597 (2002),Direct,1,4800,Cube,100.0,100.0,14,0.40,,,53.57,48.21,40.02,Normal curing. Surface waves (R-waves) reported also.,
Baqer (2008),NC_S42,Iraq,Element - Laboratory,28,FALSE,PUNDIT,,55,ASTM C597 (2002),Direct,1,4820,Cube,100.0,100.0,14,0.40,,,53.57,48.21,40.02,Normal curing. Surface waves (R-waves) reported also.,
Baqer (2008),NC_S43,Iraq,Element - Laboratory,60,FALSE,PUNDIT,,55,ASTM C597 (2002),Direct,1,4870,Cube,100.0,100.0,14,0.40,,,52.23,47.01,39.02,Normal curing. Surface waves (R-waves) reported also.,
Baqer (2008),NC_S44,Iraq,Element - Laboratory,90,FALSE,PUNDIT,,55,ASTM C597 (2002),Direct,1,4900,Cube,100.0,100.0,14,0.40,,,50.00,45.00,37.35,Normal curing. Surface waves (R-waves) reported also.,
Baqer (2008),NC_S45,Iraq,Element - Laboratory,7,FALSE,PUNDIT,,55,ASTM C597 (2002),Direct,1,4190,Cube,100.0,100.0,5,0.80,,,13.07,11.76,9.76,Normal curing. Surface waves (R-waves) reported also.,
Baqer (2008),NC_S46,Iraq,Element - Laboratory,90,FALSE,PUNDIT,,55,ASTM C597 (2002),Direct,1,4690,Cube,100.0,100.0,5,0.80,,,28.39,25.55,21.21,Normal curing. Surface waves (R-waves) reported also.,
Baqer (2008),NC_S47,Iraq,Element - Laboratory,14,FALSE,PUNDIT,,55,ASTM C597 (2002),Direct,1,4540,Cube,100.0,100.0,5,0.80,,,22.88,20.59,17.09,Normal curing. Surface waves (R-waves) reported also.,
Baqer (2008),NC_S48,Iraq,Element - Laboratory,28,FALSE,PUNDIT,,55,ASTM C597 (2002),Direct,1,4610,Cube,100.0,100.0,5,0.80,,,26.47,23.82,19.77,Normal curing. Surface waves (R-waves) reported also.,
Baqer (2008),NC_S49,Iraq,Element - Laboratory,60,FALSE,PUNDIT,,55,ASTM C597 (2002),Direct,1,4680,Cube,100.0,100.0,5,0.80,,,27.67,24.90,20.67,Normal curing. Surface waves (R-waves) reported also.,
Baqer (2008),NC_S50,Iraq,Element - Laboratory,7,FALSE,PUNDIT,,55,ASTM C597 (2002),Direct,1,4470,Cube,100.0,100.0,20,0.45,,,34.38,30.94,25.68,Normal curing. Surface waves (R-waves) reported also.,
Baqer (2008),NC_S51,Iraq,Element - Laboratory,14,FALSE,PUNDIT,,55,ASTM C597 (2002),Direct,1,4580,Cube,100.0,100.0,20,0.45,,,33.48,30.13,25.01,Normal curing. Surface waves (R-waves) reported also.,
Baqer (2008),NC_S52,Iraq,Element - Laboratory,21,FALSE,PUNDIT,,55,ASTM C597 (2002),Direct,1,4630,Cube,100.0,100.0,20,0.45,,,33.93,30.54,25.35,Normal curing. Surface waves (R-waves) reported also.,
Baqer (2008),NC_S53,Iraq,Element - Laboratory,28,FALSE,PUNDIT,,55,ASTM C597 (2002),Direct,1,4640,Cube,100.0,100.0,20,0.45,,,39.29,35.36,29.35,Normal curing. Surface waves (R-waves) reported also.,
Baqer (2008),NC_S54,Iraq,Element - Laboratory,60,FALSE,PUNDIT,,55,ASTM C597 (2002),Direct,1,4720,Cube,100.0,100.0,20,0.45,,,44.64,40.18,33.35,Normal curing. Surface waves (R-waves) reported also.,
Baqer (2008),NC_S55,Iraq,Element - Laboratory,90,FALSE,PUNDIT,,55,ASTM C597 (2002),Direct,1,4770,Cube,100.0,100.0,20,0.45,,,46.43,41.79,34.68,Normal curing. Surface waves (R-waves) reported also.,
Baqer (2008),NC_S56,Iraq,Element - Laboratory,120,FALSE,PUNDIT,,55,ASTM C597 (2002),Direct,1,4750,Cube,100.0,100.0,20,0.45,,,46.43,41.79,34.68,Normal curing. Surface waves (R-waves) reported also.,
Baqer (2008),NC_S57,Iraq,Element - Laboratory,7,FALSE,PUNDIT,,55,ASTM C597 (2002),Direct,1,4520,Cube,100.0,100.0,10,0.45,,,29.91,26.92,22.34,Normal curing. Surface waves (R-waves) reported also.,
Baqer (2008),NC_S58,Iraq,Element - Laboratory,14,FALSE,PUNDIT,,55,ASTM C597 (2002),Direct,1,4670,Cube,100.0,100.0,10,0.45,,,30.58,27.52,22.84,Normal curing. Surface waves (R-waves) reported also.,
Baqer (2008),NC_S59,Iraq,Element - Laboratory,21,FALSE,PUNDIT,,55,ASTM C597 (2002),Direct,1,4690,Cube,100.0,100.0,10,0.45,,,34.82,31.34,26.01,Normal curing. Surface waves (R-waves) reported also.,
Baqer (2008),NC_S60,Iraq,Element - Laboratory,28,FALSE,PUNDIT,,55,ASTM C597 (2002),Direct,1,4720,Cube,100.0,100.0,10,0.45,,,36.61,32.95,27.35,Normal curing. Surface waves (R-waves) reported also.,
Baqer (2008),NC_S61,Iraq,Element - Laboratory,60,FALSE,PUNDIT,,55,ASTM C597 (2002),Direct,1,4800,Cube,100.0,100.0,10,0.45,,,46.88,42.19,35.02,Normal curing. Surface waves (R-waves) reported also.,
Baqer (2008),NC_S62,Iraq,Element - Laboratory,90,FALSE,PUNDIT,,55,ASTM C597 (2002),Direct,1,4830,Cube,100.0,100.0,10,0.45,,,45.54,40.99,34.02,Normal curing. Surface waves (R-waves) reported also.,
Baqer (2008),NC_S63,Iraq,Element - Laboratory,120,FALSE,PUNDIT,,55,ASTM C597 (2002),Direct,1,4860,Cube,100.0,100.0,10,0.45,,,45.09,40.58,33.68,Normal curing. Surface waves (R-waves) reported also.,
Baqer (2008),NC_S64,Iraq,Element - Laboratory,7,FALSE,PUNDIT,,55,ASTM C597 (2002),Direct,1,4500,Cube,100.0,100.0,14,0.45,,,26.34,23.71,19.68,Normal curing. Surface waves (R-waves) reported also.,
Baqer (2008),NC_S65,Iraq,Element - Laboratory,14,FALSE,PUNDIT,,55,ASTM C597 (2002),Direct,1,4690,Cube,100.0,100.0,14,0.45,,,37.50,33.75,28.01,Normal curing. Surface waves (R-waves) reported also.,
Baqer (2008),NC_S66,Iraq,Element - Laboratory,21,FALSE,PUNDIT,,55,ASTM C597 (2002),Direct,1,4740,Cube,100.0,100.0,14,0.45,,,38.39,34.55,28.68,Normal curing. Surface waves (R-waves) reported also.,
