Repository: juliamfm/ML_material_classifier

# KNN e SVM para classificação da resistência à compressão do concreto por ultrassom

Esse programa usa os algoritmos de aprendizado supervisionado k-Nearest Neighbors e Support Vector Mechine para classificação da resistência à compressão do concreto a partir de dados de ensaios de Velocidade de Pulso Ultrassônico (VPU). O problema é formulado como classificação multiclasse, em que cada amostra é atribuída a uma faixa de resistência à compressão.

Referência da base de dados: MATTHEWS, B.; ALLAIX, D.; WIJTE, S.; VULLINGS, M.. Advancing non-destructive concrete compressive strength estimation: Large-Scale datasets and machine learning framework. **NDT & E International**, v.

File: Complete_UPV_Database_raw.csv (part 6 of 25)
Literature,Specimen ID,Country,Specimen Type,Specimen Age (days),Rebar Present,UPV Device Brand & Model,Transducer Diameter (mm),Transducer Frequency (kHz),Standard,Test Type,No. Tests,"Average Velocity, Vp (m/s)",Compression Specimen,Height (mm),Width/Diameter (mm),Max Aggregate Size (mm),W/C Ratio,Strength Class,"Design Strength, fck (MPa)","fc,core (MPa)","fc,ref (MPa)","fc,cyl (MPa)",Notes,
Baqer (2008),NC_S67,Iraq,Element - Laboratory,28,FALSE,PUNDIT,,55,ASTM C597 (2002),Direct,1,4760,Cube,100.0,100.0,14,0.45,,,42.86,38.57,32.02,Normal curing. Surface waves (R-waves) reported also.,
Baqer (2008),NC_S68,Iraq,Element - Laboratory,60,FALSE,PUNDIT,,55,ASTM C597 (2002),Direct,1,4820,Cube,100.0,100.0,14,0.45,,,44.64,40.18,33.35,Normal curing. Surface waves (R-waves) reported also.,
Baqer (2008),NC_S69,Iraq,Element - Laboratory,90,FALSE,PUNDIT,,55,ASTM C597 (2002),Direct,1,4860,Cube,100.0,100.0,14,0.45,,,51.34,46.21,38.35,Normal curing. Surface waves (R-waves) reported also.,
Baqer (2008),NC_S70,Iraq,Element - Laboratory,120,FALSE,PUNDIT,,55,ASTM C597 (2002),Direct,1,4860,Cube,100.0,100.0,14,0.45,,,50.00,45.00,37.35,Normal curing. Surface waves (R-waves) reported also.,
Baqer (2008),NC_S71,Iraq,Element - Laboratory,90,FALSE,PUNDIT,,55,ASTM C597 (2002),Direct,1,4850,Cube,100.0,100.0,20,0.40,,,49.50,44.55,36.98,Normal curing. Surface waves (R-waves) reported also.,
Baqer (2008),NC_S72,Iraq,Element - Laboratory,7,FALSE,PUNDIT,,55,ASTM C597 (2002),Direct,1,4670,Cube,100.0,100.0,20,0.40,,,42.43,38.19,31.70,Normal curing. Surface waves (R-waves) reported also.,
Baqer (2008),NC_S73,Iraq,Element - Laboratory,14,FALSE,PUNDIT,,55,ASTM C597 (2002),Direct,1,4700,Cube,100.0,100.0,20,0.40,,,43.31,38.98,32.35,Normal curing. Surface waves (R-waves) reported also.,
Baqer (2008),NC_S74,Iraq,Element - Laboratory,21,FALSE,PUNDIT,,55,ASTM C597 (2002),Direct,1,4760,Cube,100.0,100.0,20,0.40,,,53.04,47.74,39.62,Normal curing. Surface waves (R-waves) reported also.,
Baqer (2008),NC_S75,Iraq,Element - Laboratory,28,FALSE,PUNDIT,,55,ASTM C597 (2002),Direct,1,4770,Cube,100.0,100.0,20,0.40,,,53.04,47.74,39.62,Normal curing. Surface waves (R-waves) reported also.,
Baqer (2008),NC_S76,Iraq,Element - Laboratory,60,FALSE,PUNDIT,,55,ASTM C597 (2002),Direct,1,4830,Cube,100.0,100.0,20,0.40,,,51.71,46.54,38.63,Normal curing. Surface waves (R-waves) reported also.,
Baqer (2008),NC_S77,Iraq,Element - Laboratory,90,FALSE,PUNDIT,,55,ASTM C597 (2002),Direct,1,4890,Cube,100.0,100.0,20,0.40,,,49.50,44.55,36.98,Normal curing. Surface waves (R-waves) reported also.,
Baqer (2008),NC_S79,Iraq,Element - Laboratory,7,FALSE,PUNDIT,,55,ASTM C597 (2002),Direct,1,4610,Cube,100.0,100.0,14,0.45,,,24.11,21.70,18.01,Normal curing. Surface waves (R-waves) reported also.,
Baqer (2008),NC_S80,Iraq,Element - Laboratory,14,FALSE,PUNDIT,,55,ASTM C597 (2002),Direct,1,4810,Cube,100.0,100.0,14,0.45,,,34.82,31.34,26.01,Normal curing. Surface waves (R-waves) reported also.,
Baqer (2008),NC_S81,Iraq,Element - Laboratory,21,FALSE,PUNDIT,,55,ASTM C597 (2002),Direct,1,4870,Cube,100.0,100.0,14,0.45,,,37.95,34.16,28.35,Normal curing. Surface waves (R-waves) reported also.,
Baqer (2008),NC_S82,Iraq,Element - Laboratory,28,FALSE,PUNDIT,,55,ASTM C597 (2002),Direct,1,4920,Cube,100.0,100.0,14,0.45,,,41.52,37.37,31.02,Normal curing. Surface waves (R-waves) reported also.,
Baqer (2008),NC_S83,Iraq,Element - Laboratory,60,FALSE,PUNDIT,,55,ASTM C597 (2002),Direct,1,4950,Cube,100.0,100.0,14,0.45,,,53.13,47.82,39.69,Normal curing. Surface waves (R-waves) reported also.,
Baqer (2008),NC_S84,Iraq,Element - Laboratory,90,FALSE,PUNDIT,,55,ASTM C597 (2002),Direct,1,5000,Cube,100.0,100.0,14,0.45,,,53.57,48.21,40.02,Normal curing. Surface waves (R-waves) reported also.,
Baqer (2008),NC_S85,Iraq,Element - Laboratory,120,FALSE,PUNDIT,,55,ASTM C597 (2002),Direct,1,5010,Cube,100.0,100.0,14,0.45,,,52.68,47.41,39.35,Normal curing. Surface waves (R-waves) reported also.,
Baqer (2008),NC_S86,Iraq,Element - Laboratory,28,FALSE,PUNDIT,,55,ASTM C597 (2002),Direct,1,4510,Cube,100.0,100.0,20,0.48,,,26.12,23.51,19.51,Normal curing. Surface waves (R-waves) reported also.,
Baqer (2008),NC_S87,Iraq,Element - Laboratory,7,FALSE,PUNDIT,,55,ASTM C597 (2002),Direct,1,4340,Cube,100.0,100.0,20,0.48,,,22.32,20.09,16.67,Normal curing. Surface waves (R-waves) reported also.,
Baqer (2008),NC_S88,Iraq,Element - Laboratory,28,FALSE,PUNDIT,,55,ASTM C597 (2002),Direct,1,4660,Cube,100.0,100.0,20,0.48,,,40.40,36.36,30.18,Normal curing. Surface waves (R-waves) reported also.,
Baqer (2008),NC_S89,Iraq,Element - Laboratory,60,FALSE,PUNDIT,,55,ASTM C597 (2002),Direct,1,4670,Cube,100.0,100.0,20,0.48,,,39.29,35.36,29.35,Normal curing. Surface waves (R-waves) reported also.,
Baqer (2008),NC_S90,Iraq,Element - Laboratory,7,FALSE,PUNDIT,,55,ASTM C597 (2002),Direct,1,4460,Cube,100.0,100.0,10,0.50,,,33.59,30.23,25.09,Normal curing. Surface waves (R-waves) reported also.,
Baqer (2008),NC_S91,Iraq,Element - Laboratory,14,FALSE,PUNDIT,,55,ASTM C597 (2002),Direct,1,4550,Cube,100.0,100.0,10,0.50,,,38.45,34.61,28.72,Normal curing. Surface waves (R-waves) reported also.,
Baqer (2008),NC_S92,Iraq,Element - Laboratory,21,FALSE,PUNDIT,,55,ASTM C597 (2002),Direct,1,4590,Cube,100.0,100.0,10,0.50,,,38.45,34.61,28.72,Normal curing. Surface waves (R-waves) reported also.,
Baqer (2008),NC_S93,Iraq,Element - Laboratory,28,FALSE,PUNDIT,,55,ASTM C597 (2002),Direct,1,4580,Cube,100.0,100.0,10,0.50,,,42.87,38.58,32.02,Normal curing. Surface waves (R-waves) reported also.,
Baqer (2008),NC_S94,Iraq,Element - Laboratory,60,FALSE,PUNDIT,,55,ASTM C597 (2002),Direct,1,4630,Cube,100.0,100.0,10,0.50,,,45.52,40.97,34.00,Normal curing. Surface waves (R-waves) reported also.,
Baqer (2008),NC_S95,Iraq,Element - Laboratory,90,FALSE,PUNDIT,,55,ASTM C597 (2002),Direct,1,4630,Cube,100.0,100.0,10,0.50,,,46.41,41.77,34.67,Normal curing. Surface waves (R-waves) reported also.,
Baqer (2008),NC_S96,Iraq,Element - Laboratory,150,FALSE,PUNDIT,,55,ASTM C597 (2002),Direct,1,4680,Cube,100.0,100.0,10,0.50,,,50.38,45.34,37.63,Normal curing. Surface waves (R-waves) reported also.,
Baqer (2008),NC_S97,Iraq,Element - Laboratory,7,FALSE,PUNDIT,,55,ASTM C597 (2002),Direct,1,4510,Cube,100.0,100.0,20,0.48,,,20.98,18.88,15.67,Normal curing. Surface waves (R-waves) reported also.,
Baqer (2008),NC_S98,Iraq,Element - Laboratory,28,FALSE,PUNDIT,,55,ASTM C597 (2002),Direct,1,4670,Cube,100.0,100.0,20,0.48,,,29.46,26.51,22.01,Normal curing. Surface waves (R-waves) reported also.,
Baqer (2008),NC_S99,Iraq,Element - Laboratory,60,FALSE,PUNDIT,,55,ASTM C597 (2002),Direct,1,4660,Cube,100.0,100.0,20,0.48,,,35.49,31.94,26.51,Normal curing. Surface waves (R-waves) reported also.,
Baqer (2008),NC_S100,Iraq,Element - Laboratory,90,FALSE,PUNDIT,,55,ASTM C597 (2002),Direct,1,4690,Cube,100.0,100.0,20,0.48,,,41.52,37.37,31.02,Normal curing. Surface waves (R-waves) reported also.,
Baqer (2008),NC_S101,Iraq,Element - Laboratory,120,FALSE,PUNDIT,,55,ASTM C597 (2002),Direct,1,4700,Cube,100.0,100.0,20,0.48,,,25.45,22.91,19.01,Normal curing. Surface waves (R-waves) reported also.,
Baqer (2008),NC_S102,Iraq,Element - Laboratory,150,FALSE,PUNDIT,,55,ASTM C597 (2002),Direct,1,4920,Cube,100.0,100.0,20,0.48,,,35.27,31.74,26.35,Normal curing. Surface waves (R-waves) reported also.,
Baqer (2008),NC_S103,Iraq,Element - Laboratory,7,FALSE,PUNDIT,,55,ASTM C597 (2002),Direct,1,4780,Cube,100.0,100.0,14,0.50,,,25.89,23.30,19.34,Normal curing. Surface waves (R-waves) reported also.,
Baqer (2008),NC_S104,Iraq,Element - Laboratory,28,FALSE,PUNDIT,,55,ASTM C597 (2002),Direct,1,4890,Cube,100.0,100.0,14,0.50,,,30.36,27.32,22.68,Normal curing. Surface waves (R-waves) reported also.,
Baqer (2008),NC_S105,Iraq,Element - Laboratory,60,FALSE,PUNDIT,,55,ASTM C597 (2002),Direct,1,4900,Cube,100.0,100.0,14,0.50,,,38.39,34.55,28.68,Normal curing. Surface waves (R-waves) reported also.,
Baqer (2008),NC_S106,Iraq,Element - Laboratory,90,FALSE,PUNDIT,,55,ASTM C597 (2002),Direct,1,4970,Cube,100.0,100.0,14,0.50,,,38.39,34.55,28.68,Normal curing. Surface waves (R-waves) reported also.,
Baqer (2008),NC_S107,Iraq,Element - Laboratory,120,FALSE,PUNDIT,,55,ASTM C597 (2002),Direct,1,5010,Cube,100.0,100.0,14,0.50,,,32.14,28.93,24.01,Normal curing. Surface waves (R-waves) reported also.,
Baqer (2008),NC_S108,Iraq,Element - Laboratory,7,FALSE,PUNDIT,,55,ASTM C597 (2002),Direct,1,4470,Cube,100.0,100.0,14,0.50,,,16.96,15.26,12.67,Normal curing. Surface waves (R-waves) reported also.,
Baqer (2008),NC_S109,Iraq,Element - Laboratory,28,FALSE,PUNDIT,,55,ASTM C597 (2002),Direct,1,4700,Cube,100.0,100.0,14,0.50,,,22.32,20.09,16.67,Normal curing. Surface waves (R-waves) reported also.,
Baqer (2008),NC_S110,Iraq,Element - Laboratory,60,FALSE,PUNDIT,,55,ASTM C597 (2002),Direct,1,4710,Cube,100.0,100.0,14,0.50,,,30.36,27.32,22.68,Normal curing. Surface waves (R-waves) reported also.,
Baqer (2008),NC_S111,Iraq,Element - Laboratory,90,FALSE,PUNDIT,,55,ASTM C597 (2002),Direct,1,4710,Cube,100.0,100.0,14,0.50,,,39.29,35.36,29.35,Normal curing. Surface waves (R-waves) reported also.,
Baqer (2008),NC_S112,Iraq,Element - Laboratory,120,FALSE,PUNDIT,,55,ASTM C597 (2002),Direct,1,4750,Cube,100.0,100.0,14,0.50,,,36.16,32.54,27.01,Normal curing. Surface waves (R-waves) reported also.,
Baqer (2008),NC_S113,Iraq,Element - Laboratory,7,FALSE,PUNDIT,,55,ASTM C597 (2002),Direct,1,4460,Cube,100.0,100.0,14,0.50,,,21.65,19.49,16.17,Normal curing. Surface waves (R-waves) reported also.,
Baqer (2008),NC_S114,Iraq,Element - Laboratory,28,FALSE,PUNDIT,,55,ASTM C597 (2002),Direct,1,4640,Cube,100.0,100.0,14,0.50,,,30.36,27.32,22.68,Normal curing. Surface waves (R-waves) reported also.,
Baqer (2008),NC_S115,Iraq,Element - Laboratory,60,FALSE,PUNDIT,,55,ASTM C597 (2002),Direct,1,4690,Cube,100.0,100.0,14,0.50,,,29.02,26.12,21.68,Normal curing. Surface waves (R-waves) reported also.,
Baqer (2008),NC_S116,Iraq,Element - Laboratory,90,FALSE,PUNDIT,,55,ASTM C597 (2002),Direct,1,4710,Cube,100.0,100.0,14,0.50,,,38.17,34.35,28.51,Normal curing. Surface waves (R-waves) reported also.,
Baqer (2008),NC_S117,Iraq,Element - Laboratory,120,FALSE,PUNDIT,,55,ASTM C597 (2002),Direct,1,4740,Cube,100.0,100.0,14,0.50,,,37.05,33.35,27.68,Normal curing. Surface waves (R-waves) reported also.,
Baqer (2008),NC_S118,Iraq,Element - Laboratory,7,FALSE,PUNDIT,,55,ASTM C597 (2002),Direct,1,4440,Cube,100.0,100.0,14,0.50,,,22.32,20.09,16.67,Normal curing. Surface waves (R-waves) reported also.,
Baqer (2008),NC_S119,Iraq,Element - Laboratory,14,FALSE,PUNDIT,,55,ASTM C597 (2002),Direct,1,4750,Cube,100.0,100.0,14,0.50,,,33.71,30.34,25.18,Normal curing. Surface waves (R-waves) reported also.,
Baqer (2008),NC_S120,Iraq,Element - Laboratory,21,FALSE,PUNDIT,,55,ASTM C597 (2002),Direct,1,4740,Cube,100.0,100.0,14,0.50,,,28.57,25.71,21.34,Normal curing. Surface waves (R-waves) reported also.,
Baqer (2008),NC_S121,Iraq,Element - Laboratory,28,FALSE,PUNDIT,,55,ASTM C597 (2002),Direct,1,4760,Cube,100.0,100.0,14,0.50,,,32.81,29.53,24.51,Normal curing. Surface waves (R-waves) reported also.,
Baqer (2008),NC_S122,Iraq,Element - Laboratory,60,FALSE,PUNDIT,,55,ASTM C597 (2002),Direct,1,4770,Cube,100.0,100.0,14,0.50,,,38.84,34.96,29.01,Normal curing. Surface waves (R-waves) reported also.,
Baqer (2008),NC_S123,Iraq,Element - Laboratory,90,FALSE,PUNDIT,,55,ASTM C597 (2002),Direct,1,4810,Cube,100.0,100.0,14,0.50,,,41.07,36.96,30.68,Normal curing. Surface waves (R-waves) reported also.,
Baqer (2008),NC_S124,Iraq,Element - Laboratory,120,FALSE,PUNDIT,,55,ASTM C597 (2002),Direct,1,4830,Cube,100.0,100.0,14,0.50,,,49.55,44.60,37.01,Normal curing. Surface waves (R-waves) reported also.,
Baqer (2008),NC_S125,Iraq,Element - Laboratory,7,FALSE,PUNDIT,,55,ASTM C597 (2002),Direct,1,4760,Cube,100.0,100.0,14,0.50,,,31.25,28.13,23.34,Normal curing. Surface waves (R-waves) reported also.,
Baqer (2008),NC_S126,Iraq,Element - Laboratory,14,FALSE,PUNDIT,,55,ASTM C597 (2002),Direct,1,4840,Cube,100.0,100.0,14,0.50,,,33.04,29.74,24.68,Normal curing. Surface waves (R-waves) reported also.,
Baqer (2008),NC_S127,Iraq,Element - Laboratory,21,FALSE,PUNDIT,,55,ASTM C597 (2002),Direct,1,4870,Cube,100.0,100.0,14,0.50,,,35.71,32.14,26.68,Normal curing. Surface waves (R-waves) reported also.,
Baqer (2008),NC_S128,Iraq,Element - Laboratory,28,FALSE,PUNDIT,,55,ASTM C597 (2002),Direct,1,4910,Cube,100.0,100.0,14,0.50,,,40.40,36.36,30.18,Normal curing. Surface waves (R-waves) reported also.,
Baqer (2008),NC_S129,Iraq,Element - Laboratory,60,FALSE,PUNDIT,,55,ASTM C597 (2002),Direct,1,4980,Cube,100.0,100.0,14,0.50,,,42.86,38.57,32.02,Normal curing. Surface waves (R-waves) reported also.,
Baqer (2008),NC_S130,Iraq,Element - Laboratory,90,FALSE,PUNDIT,,55,ASTM C597 (2002),Direct,1,4970,Cube,100.0,100.0,14,0.50,,,49.11,44.20,36.69,Normal curing. Surface waves (R-waves) reported also.,
Baqer (2008),NC_S131,Iraq,Element - Laboratory,120,FALSE,PUNDIT,,55,ASTM C597 (2002),Direct,1,4950,Cube,100.0,100.0,14,0.50,,,46.43,41.79,34.68,Normal curing. Surface waves (R-waves) reported also.,
Baqer (2008),NC_S132,Iraq,Element - Laboratory,150,FALSE,PUNDIT,,55,ASTM C597 (2002),Direct,1,4980,Cube,100.0,100.0,14,0.50,,,43.30,38.97,32.35,Normal curing. Surface waves (R-waves) reported also.,
Baqer (2008),NC_S133,Iraq,Element - Laboratory,14,FALSE,PUNDIT,,55,ASTM C597 (2002),Direct,1,4720,Cube,100.0,100.0,20,0.40,,,32.24,29.02,24.08,Normal curing. Surface waves (R-waves) reported also.,
Baqer (2008),NC_S134,Iraq,Element - Laboratory,21,FALSE,PUNDIT,,55,ASTM C597 (2002),Direct,1,4790,Cube,100.0,100.0,20,0.40,,,44.19,39.77,33.01,Normal curing. Surface waves (R-waves) reported also.,
Baqer (2008),NC_S135,Iraq,Element - Laboratory,28,FALSE,PUNDIT,,55,ASTM C597 (2002),Direct,1,4800,Cube,100.0,100.0,20,0.40,,,43.74,39.37,32.67,Normal curing. Surface waves (R-waves) reported also.,
Baqer (2008),NC_S136,Iraq,Element - Laboratory,60,FALSE,PUNDIT,,55,ASTM C597 (2002),Direct,1,4890,Cube,100.0,100.0,20,0.40,,,49.15,44.24,36.72,Normal curing. Surface waves (R-waves) reported also.,
Baqer (2008),NC_S137,Iraq,Element - Laboratory,90,FALSE,PUNDIT,,55,ASTM C597 (2002),Direct,1,4880,Cube,100.0,100.0,20,0.40,,,46.89,42.20,35.03,Normal curing. Surface waves (R-waves) reported also.,
Baqer (2008),NC_S138,Iraq,Element - Laboratory,7,FALSE,PUNDIT,,55,ASTM C597 (2002),Direct,1,4610,Cube,100.0,100.0,14,0.50,,,29.24,26.32,21.84,Normal curing. Surface waves (R-waves) reported also.,
Baqer (2008),NC_S139,Iraq,Element - Laboratory,14,FALSE,PUNDIT,,55,ASTM C597 (2002),Direct,1,4770,Cube,100.0,100.0,14,0.50,,,35.71,32.14,26.68,Normal curing. Surface waves (R-waves) reported also.,
Baqer (2008),NC_S140,Iraq,Element - Laboratory,21,FALSE,PUNDIT,,55,ASTM C597 (2002),Direct,1,4780,Cube,100.0,100.0,14,0.50,,,41.07,36.96,30.68,Normal curing. Surface waves (R-waves) reported also.,
Baqer (2008),NC_S141,Iraq,Element - Laboratory,28,FALSE,PUNDIT,,55,ASTM C597 (2002),Direct,1,4820,Cube,100.0,100.0,14,0.50,,,38.39,34.55,28.68,Normal curing. Surface waves (R-waves) reported also.,
Baqer (2008),NC_S142,Iraq,Element - Laboratory,60,FALSE,PUNDIT,,55,ASTM C597 (2002),Direct,1,4840,Cube,100.0,100.0,14,0.50,,,41.96,37.76,31.34,Normal curing. Surface waves (R-waves) reported also.,
Baqer (2008),NC_S143,Iraq,Element - Laboratory,90,FALSE,PUNDIT,,55,ASTM C597 (2002),Direct,1,4890,Cube,100.0,100.0,14,0.50,,,52.68,47.41,39.35,Normal curing. Surface waves (R-waves) reported also.,
Baqer (2008),NC_S144,Iraq,Element - Laboratory,120,FALSE,PUNDIT,,55,ASTM C597 (2002),Direct,1,4890,Cube,100.0,100.0,14,0.50,,,46.88,42.19,35.02,Normal curing. Surface waves (R-waves) reported also.,
Baqer (2008),NC_S145,Iraq,Element - Laboratory,150,FALSE,PUNDIT,,55,ASTM C597 (2002),Direct,1,4910,Cube,100.0,100.0,14,0.50,,,41.07,36.96,30.68,Normal curing. Surface waves (R-waves) reported also.,
Baqer (2008),NC_S146,Iraq,Element - Laboratory,7,FALSE,PUNDIT,,55,ASTM C597 (2002),Direct,1,4680,Cube,100.0,100.0,14,0.50,,,28.35,25.52,21.18,Normal curing. Surface waves (R-waves) reported also.,
Baqer (2008),NC_S147,Iraq,Element - Laboratory,14,FALSE,PUNDIT,,55,ASTM C597 (2002),Direct,1,4740,Cube,100.0,100.0,14,0.50,,,29.91,26.92,22.34,Normal curing. Surface waves (R-waves) reported also.,
Baqer (2008),NC_S148,Iraq,Element - Laboratory,21,FALSE,PUNDIT,,55,ASTM C597 (2002),Direct,1,4800,Cube,100.0,100.0,14,0.50,,,31.70,28.53,23.68,Normal curing. Surface waves (R-waves) reported also.,
Baqer (2008),NC_S149,Iraq,Element - Laboratory,28,FALSE,PUNDIT,,55,ASTM C597 (2002),Direct,1,4800,Cube,100.0,100.0,14,0.50,,,38.84,34.96,29.01,Normal curing. Surface waves (R-waves) reported also.,
Baqer (2008),NC_S150,Iraq,Element - Laboratory,60,FALSE,PUNDIT,,55,ASTM C597 (2002),Direct,1,4850,Cube,100.0,100.0,14,0.50,,,43.75,39.38,32.68,Normal curing. Surface waves (R-waves) reported also.,
Baqer (2008),NC_S151,Iraq,Element - Laboratory,90,FALSE,PUNDIT,,55,ASTM C597 (2002),Direct,1,4870,Cube,100.0,100.0,14,0.50,,,40.63,36.57,30.35,Normal curing. Surface waves (R-waves) reported also.,
Baqer (2008),NC_S152,Iraq,Element - Laboratory,120,FALSE,PUNDIT,,55,ASTM C597 (2002),Direct,1,4870,Cube,100.0,100.0,14,0.50,,,44.20,39.78,33.02,Normal curing. Surface waves (R-waves) reported also.,
Baqer (2008),NC_S153,Iraq,Element - Laboratory,150,FALSE,PUNDIT,,55,ASTM C597 (2002),Direct,1,4900,Cube,100.0,100.0,14,0.50,,,44.20,39.78,33.02,Normal curing. Surface waves (R-waves) reported also.,
Baqer (2008),NC_S154,Iraq,Element - Laboratory,120,FALSE,PUNDIT,,55,ASTM C597 (2002),Direct,1,4900,Cube,100.0,100.0,14,0.50,,,39.78,35.80,29.72,Normal curing. Surface waves (R-waves) reported also.,
Baqer (2008),NC_S155,Iraq,Element - Laboratory,7,FALSE,PUNDIT,,55,ASTM C597 (2002),Direct,1,4560,Cube,100.0,100.0,10,0.50,,,23.20,20.88,17.33,Normal curing. Surface waves (R-waves) reported also.,
Baqer (2008),NC_S156,Iraq,Element - Laboratory,41,FALSE,PUNDIT,,55,ASTM C597 (2002),Direct,1,4710,Cube,100.0,100.0,10,0.50,,,35.36,31.82,26.41,Normal curing. Surface waves (R-waves) reported also.,
Baqer (2008),NC_S157,Iraq,Element - Laboratory,21,FALSE,PUNDIT,,55,ASTM C597 (2002),Direct,1,4760,Cube,100.0,100.0,10,0.50,,,35.80,32.22,26.74,Normal curing. Surface waves (R-waves) reported also.,
Baqer (2008),NC_S158,Iraq,Element - Laboratory,28,FALSE,PUNDIT,,55,ASTM C597 (2002),Direct,1,4790,Cube,100.0,100.0,10,0.50,,,38.89,35.00,29.05,Normal curing. Surface waves (R-waves) reported also.,
Baqer (2008),NC_S159,Iraq,Element - Laboratory,60,FALSE,PUNDIT,,55,ASTM C597 (2002),Direct,1,4840,Cube,100.0,100.0,10,0.50,,,45.74,41.17,34.17,Normal curing. Surface waves (R-waves) reported also.,
Baqer (2008),NC_S160,Iraq,Element - Laboratory,90,FALSE,PUNDIT,,55,ASTM C597 (2002),Direct,1,4870,Cube,100.0,100.0,10,0.50,,,52.59,47.33,39.28,Normal curing. Surface waves (R-waves) reported also.,
Baqer (2008),NC_S161,Iraq,Element - Laboratory,7,FALSE,PUNDIT,,55,ASTM C597 (2002),Direct,1,4510,Cube,100.0,100.0,5,0.50,,,33.93,30.54,25.35,Normal curing. Surface waves (R-waves) reported also.,
Baqer (2008),NC_S162,Iraq,Element - Laboratory,14,FALSE,PUNDIT,,55,ASTM C597 (2002),Direct,1,4590,Cube,100.0,100.0,5,0.50,,,38.84,34.96,29.01,Normal curing. Surface waves (R-waves) reported also.,
Baqer (2008),NC_S163,Iraq,Element - Laboratory,21,FALSE,PUNDIT,,55,ASTM C597 (2002),Direct,1,4630,Cube,100.0,100.0,5,0.50,,,38.84,34.96,29.01,Normal curing. Surface waves (R-waves) reported also.,
Baqer (2008),NC_S164,Iraq,Element - Laboratory,28,FALSE,PUNDIT,,55,ASTM C597 (2002),Direct,1,4630,Cube,100.0,100.0,5,0.50,,,43.30,38.97,32.35,Normal curing. Surface waves (R-waves) reported also.,
Baqer (2008),NC_S165,Iraq,Element - Laboratory,60,FALSE,PUNDIT,,55,ASTM C597 (2002),Direct,1,4680,Cube,100.0,100.0,5,0.50,,,45.98,41.38,34.35,Normal curing. Surface waves (R-waves) reported also.,
Baqer (2008),NC_S166,Iraq,Element - Laboratory,90,FALSE,PUNDIT,,55,ASTM C597 (2002),Direct,1,4680,Cube,100.0,100.0,5,0.50,,,46.88,42.19,35.02,Normal curing. Surface waves (R-waves) reported also.,
Baqer (2008),NC_S167,Iraq,Element - Laboratory,120,FALSE,PUNDIT,,55,ASTM C597 (2002),Direct,1,4700,Cube,100.0,100.0,5,0.50,,,46.88,42.19,35.02,Normal curing. Surface waves (R-waves) reported also.,
Baqer (2008),NC_S168,Iraq,Element - Laboratory,150,FALSE,PUNDIT,,55,ASTM C597 (2002),Direct,1,4730,Cube,100.0,100.0,5,0.50,,,50.89,45.80,38.01,Normal curing. Surface waves (R-waves) reported also.,
Baqer (2008),NC_S169,Iraq,Element - Laboratory,7,FALSE,PUNDIT,,55,ASTM C597 (2002),Direct,1,4010,Cube,100.0,100.0,5,0.50,,,14.51,13.06,10.84,Normal curing. Surface waves (R-waves) reported also.,
Baqer (2008),NC_S170,Iraq,Element - Laboratory,14,FALSE,PUNDIT,,55,ASTM C597 (2002),Direct,1,4240,Cube,100.0,100.0,5,0.50,,,17.86,16.07,13.34,Normal curing. Surface waves (R-waves) reported also.,
Baqer (2008),NC_S171,Iraq,Element - Laboratory,21,FALSE,PUNDIT,,55,ASTM C597 (2002),Direct,1,4320,Cube,100.0,100.0,5,0.50,,,22.77,20.49,17.01,Normal curing. Surface waves (R-waves) reported also.,
Baqer (2008),NC_S172,Iraq,Element - Laboratory,28,FALSE,PUNDIT,,55,ASTM C597 (2002),Direct,1,4390,Cube,100.0,100.0,5,0.50,,,23.66,21.29,17.67,Normal curing. Surface waves (R-waves) reported also.,
Baqer (2008),NC_S173,Iraq,Element - Laboratory,60,FALSE,PUNDIT,,55,ASTM C597 (2002),Direct,1,4450,Cube,100.0,100.0,5,0.50,,,32.14,28.93,24.01,Normal curing. Surface waves (R-waves) reported also.,
Baqer (2008),NC_S174,Iraq,Element - Laboratory,90,FALSE,PUNDIT,,55,ASTM C597 (2002),Direct,1,4470,Cube,100.0,100.0,5,0.50,,,32.14,28.93,24.01,Normal curing. Surface waves (R-waves) reported also.,
Baqer (2008),NC_S175,Iraq,Element - Laboratory,120,FALSE,PUNDIT,,55,ASTM C597 (2002),Direct,1,4520,Cube,100.0,100.0,5,0.50,,,30.80,27.72,23.01,Normal curing. Surface waves (R-waves) reported also.,
Baqer (2008),NC_S176,Iraq,Element - Laboratory,7,FALSE,PUNDIT,,55,ASTM C597 (2002),Direct,1,4720,Cube,100.0,100.0,20,0.50,,,19.84,17.86,14.82,Normal curing. Surface waves (R-waves) reported also.,
Baqer (2008),NC_S177,Iraq,Element - Laboratory,14,FALSE,PUNDIT,,55,ASTM C597 (2002),Direct,1,4810,Cube,100.0,100.0,20,0.50,,,27.96,25.16,20.89,Normal curing. Surface waves (R-waves) reported also.,
Baqer (2008),NC_S178,Iraq,Element - Laboratory,21,FALSE,PUNDIT,,55,ASTM C597 (2002),Direct,1,4870,Cube,100.0,100.0,20,0.50,,,29.31,26.38,21.89,Normal curing. Surface waves (R-waves) reported also.,
Baqer (2008),NC_S179,Iraq,Element - Laboratory,28,FALSE,PUNDIT,,55,ASTM C597 (2002),Direct,1,4940,Cube,100.0,100.0,20,0.50,,,35.62,32.06,26.61,Normal curing. Surface waves (R-waves) reported also.,
Baqer (2008),NC_S180,Iraq,Element - Laboratory,60,FALSE,PUNDIT,,55,ASTM C597 (2002),Direct,1,4960,Cube,100.0,100.0,20,0.50,,,41.48,37.33,30.99,Normal curing. Surface waves (R-waves) reported also.,
Baqer (2008),NC_S181,Iraq,Element - Laboratory,90,FALSE,PUNDIT,,55,ASTM C597 (2002),Direct,1,4980,Cube,100.0,100.0,20,0.50,,,41.93,37.74,31.32,Normal curing. Surface waves (R-waves) reported also.,
Baqer (2008),NC_S182,Iraq,Element - Laboratory,7,FALSE,PUNDIT,,55,ASTM C597 (2002),Direct,1,4610,Cube,100.0,100.0,10,0.50,,,23.44,21.10,17.51,Normal curing. Surface waves (R-waves) reported also.,
Baqer (2008),NC_S183,Iraq,Element - Laboratory,41,FALSE,PUNDIT,,55,ASTM C597 (2002),Direct,1,4760,Cube,100.0,100.0,10,0.50,,,35.71,32.14,26.68,Normal curing. Surface waves (R-waves) reported also.,
Baqer (2008),NC_S184,Iraq,Element - Laboratory,21,FALSE,PUNDIT,,55,ASTM C597 (2002),Direct,1,4810,Cube,100.0,100.0,10,0.50,,,36.16,32.54,27.01,Normal curing. Surface waves (R-waves) reported also.,
Baqer (2008),NC_S185,Iraq,Element - Laboratory,28,FALSE,PUNDIT,,55,ASTM C597 (2002),Direct,1,4840,Cube,100.0,100.0,10,0.50,,,39.29,35.36,29.35,Normal curing. Surface waves (R-waves) reported also.,
Baqer (2008),NC_S186,Iraq,Element - Laboratory,60,FALSE,PUNDIT,,55,ASTM C597 (2002),Direct,1,4890,Cube,100.0,100.0,10,0.50,,,46.21,41.59,34.52,Normal curing. Surface waves (R-waves) reported also.,
Baqer (2008),NC_S187,Iraq,Element - Laboratory,90,FALSE,PUNDIT,,55,ASTM C597 (2002),Direct,1,4920,Cube,100.0,100.0,10,0.50,,,53.13,47.82,39.69,Normal curing. Surface waves (R-waves) reported also.,
Baqer (2008),NC_S188,Iraq,Element - Laboratory,120,FALSE,PUNDIT,,55,ASTM C597 (2002),Direct,1,4950,Cube,100.0,100.0,10,0.50,,,40.18,36.16,30.01,Normal curing. Surface waves (R-waves) reported also.,
Baqer (2008),NC_S189,Iraq,Element - Laboratory,7,FALSE,PUNDIT,,55,ASTM C597 (2002),Direct,1,4130,Cube,100.0,100.0,10,0.50,,,8.93,8.04,6.67,Normal curing. Surface waves (R-waves) reported also.,
Baqer (2008),NC_S190,Iraq,Element - Laboratory,14,FALSE,PUNDIT,,55,ASTM C597 (2002),Direct,1,4240,Cube,100.0,100.0,10,0.50,,,13.84,12.46,10.34,Normal curing. Surface waves (R-waves) reported also.,
Baqer (2008),NC_S191,Iraq,Element - Laboratory,21,FALSE,PUNDIT,,55,ASTM C597 (2002),Direct,1,4320,Cube,100.0,100.0,10,0.50,,,12.95,11.66,9.67,Normal curing. Surface waves (R-waves) reported also.,
Baqer (2008),NC_S192,Iraq,Element - Laboratory,28,FALSE,PUNDIT,,55,ASTM C597 (2002),Direct,1,4380,Cube,100.0,100.0,10,0.50,,,13.84,12.46,10.34,Normal curing. Surface waves (R-waves) reported also.,
Baqer (2008),NC_S193,Iraq,Element - Laboratory,60,FALSE,PUNDIT,,55,ASTM C597 (2002),Direct,1,4440,Cube,100.0,100.0,10,0.50,,,20.54,18.49,15.34,Normal curing. Surface waves (R-waves) reported also.,
Baqer (2008),NC_S194,Iraq,Element - Laboratory,90,FALSE,PUNDIT,,55,ASTM C597 (2002),Direct,1,4500,Cube,100.0,100.0,10,0.50,,,22.77,20.49,17.01,Normal curing. Surface waves (R-waves) reported also.,
Baqer (2008),NC_S195,Iraq,Element - Laboratory,120,FALSE,PUNDIT,,55,ASTM C597 (2002),Direct,1,4510,Cube,100.0,100.0,10,0.50,,,21.43,19.29,16.01,Normal curing. Surface waves (R-waves) reported also.,
Baqer (2008),NC_S196,Iraq,Element - Laboratory,14,FALSE,PUNDIT,,55,ASTM C597 (2002),Direct,1,5010,Cube,100.0,100.0,20,0.50,,,24.55,22.10,18.34,Normal curing. Surface waves (R-waves) reported also.,
Baqer (2008),NC_S197,Iraq,Element - Laboratory,21,FALSE,PUNDIT,,55,ASTM C597 (2002),Direct,1,5110,Cube,100.0,100.0,20,0.50,,,31.70,28.53,23.68,Normal curing. Surface waves (R-waves) reported also.,
Baqer (2008),NC_S198,Iraq,Element - Laboratory,28,FALSE,PUNDIT,,55,ASTM C597 (2002),Direct,1,5100,Cube,100.0,100.0,20,0.50,,,34.38,30.94,25.68,Normal curing. Surface waves (R-waves) reported also.,
Baqer (2008),NC_S199,Iraq,Element - Laboratory,60,FALSE,PUNDIT,,55,ASTM C597 (2002),Direct,1,5140,Cube,100.0,100.0,20,0.50,,,40.63,36.57,30.35,Normal curing. Surface waves (R-waves) reported also.,
Baqer (2008),NC_S200,Iraq,Element - Laboratory,90,FALSE,PUNDIT,,55,ASTM C597 (2002),Direct,1,5190,Cube,100.0,100.0,20,0.50,,,39.29,35.36,29.35,Normal curing. Surface waves (R-waves) reported also.,
Baqer (2008),NC_S201,Iraq,Element - Laboratory,7,FALSE,PUNDIT,,55,ASTM C597 (2002),Direct,1,4640,Cube,100.0,100.0,20,0.50,,,21.88,19.69,16.34,Normal curing. Surface waves (R-waves) reported also.,
Baqer (2008),NC_S202,Iraq,Element - Laboratory,14,FALSE,PUNDIT,,55,ASTM C597 (2002),Direct,1,4800,Cube,100.0,100.0,20,0.50,,,30.36,27.32,22.68,Normal curing. Surface waves (R-waves) reported also.,
Baqer (2008),NC_S203,Iraq,Element - Laboratory,21,FALSE,PUNDIT,,55,ASTM C597 (2002),Direct,1,4890,Cube,100.0,100.0,20,0.50,,,32.59,29.33,24.34,Normal curing. Surface waves (R-waves) reported also.,
Baqer (2008),NC_S204,Iraq,Element - Laboratory,28,FALSE,PUNDIT,,55,ASTM C597 (2002),Direct,1,4910,Cube,100.0,100.0,20,0.50,,,41.52,37.37,31.02,Normal curing. Surface waves (R-waves) reported also.,
Baqer (2008),NC_S205,Iraq,Element - Laboratory,60,FALSE,PUNDIT,,55,ASTM C597 (2002),Direct,1,4910,Cube,100.0,100.0,20,0.50,,,38.39,34.55,28.68,Normal curing. Surface waves (R-waves) reported also.,
Baqer (2008),NC_S206,Iraq,Element - Laboratory,120,FALSE,PUNDIT,,55,ASTM C597 (2002),Direct,1,4700,Cube,100.0,100.0,14,0.45,,,45.96,41.36,34.33,Normal curing. Surface waves (R-waves) reported also.,
Baqer (2008),NC_S207,Iraq,Element - Laboratory,7,FALSE,PUNDIT,,55,ASTM C597 (2002),Direct,1,4420,Cube,100.0,100.0,14,0.45,,,34.03,30.63,25.42,Normal curing. Surface waves (R-waves) reported also.,
Baqer (2008),NC_S208,Iraq,Element - Laboratory,14,FALSE,PUNDIT,,55,ASTM C597 (2002),Direct,1,4530,Cube,100.0,100.0,14,0.45,,,33.15,29.84,24.76,Normal curing. Surface waves (R-waves) reported also.,
Baqer (2008),NC_S209,Iraq,Element - Laboratory,21,FALSE,PUNDIT,,55,ASTM C597 (2002),Direct,1,4670,Cube,100.0,100.0,14,0.45,,,34.27,30.84,25.60,Normal curing. Surface waves (R-waves) reported also.,
Baqer (2008),NC_S210,Iraq,Element - Laboratory,28,FALSE,PUNDIT,,55,ASTM C597 (2002),Direct,1,4690,Cube,100.0,100.0,14,0.45,,,39.68,35.71,29.64,Normal curing. Surface waves (R-waves) reported also.,
Baqer (2008),NC_S211,Iraq,Element - Laboratory,60,FALSE,PUNDIT,,55,ASTM C597 (2002),Direct,1,4760,Cube,100.0,100.0,14,0.45,,,45.09,40.58,33.68,Normal curing. Surface waves (R-waves) reported also.,
Baqer (2008),NC_S212,Iraq,Element - Laboratory,90,FALSE,PUNDIT,,55,ASTM C597 (2002),Direct,1,4810,Cube,100.0,100.0,14,0.45,,,46.89,42.20,35.03,Normal curing. Surface waves (R-waves) reported also.,
Baqer (2008),NC_S213,Iraq,Element - Laboratory,7,FALSE,PUNDIT,,55,ASTM C597 (2002),Direct,1,5020,Cube,100.0,100.0,20,0.50,,,20.09,18.08,15.01,Normal curing. Surface waves (R-waves) reported also.,
Baqer (2008),NC_S214,Iraq,Element - Laboratory,14,FALSE,PUNDIT,,55,ASTM C597 (2002),Direct,1,4830,Cube,100.0,100.0,20,0.50,,,27.23,24.51,20.34,Normal curing. Surface waves (R-waves) reported also.,
Baqer (2008),NC_S215,Iraq,Element - Laboratory,21,FALSE,PUNDIT,,55,ASTM C597 (2002),Direct,1,4890,Cube,100.0,100.0,20,0.50,,,30.80,27.72,23.01,Normal curing. Surface waves (R-waves) reported also.,
Baqer (2008),NC_S216,Iraq,Element - Laboratory,28,FALSE,PUNDIT,,55,ASTM C597 (2002),Direct,1,4910,Cube,100.0,100.0,20,0.50,,,33.48,30.13,25.01,Normal curing. Surface waves (R-waves) reported also.,
Baqer (2008),NC_S217,Iraq,Element - Laboratory,60,FALSE,PUNDIT,,55,ASTM C597 (2002),Direct,1,4920,Cube,100.0,100.0,20,0.50,,,41.96,37.76,31.34,Normal curing. Surface waves (R-waves) reported also.,
Baqer (2008),NC_S218,Iraq,Element - Laboratory,90,FALSE,PUNDIT,,55,ASTM C597 (2002),Direct,1,4960,Cube,100.0,100.0,20,0.50,,,37.05,33.35,27.68,Normal curing. Surface waves (R-waves) reported also.,
Baqer (2008),NC_S219,Iraq,Element - Laboratory,7,FALSE,PUNDIT,,55,ASTM C597 (2002),Direct,1,4670,Cube,100.0,100.0,20,0.50,,,19.64,17.68,14.67,Normal curing. Surface waves (R-waves) reported also.,
Baqer (2008),NC_S220,Iraq,Element - Laboratory,14,FALSE,PUNDIT,,55,ASTM C597 (2002),Direct,1,4760,Cube,100.0,100.0,20,0.50,,,27.68,24.91,20.68,Normal curing. Surface waves (R-waves) reported also.,
Baqer (2008),NC_S221,Iraq,Element - Laboratory,21,FALSE,PUNDIT,,55,ASTM C597 (2002),Direct,1,4820,Cube,100.0,100.0,20,0.50,,,29.02,26.12,21.68,Normal curing. Surface waves (R-waves) reported also.,
Baqer (2008),NC_S222,Iraq,Element - Laboratory,28,FALSE,PUNDIT,,55,ASTM C597 (2002),Direct,1,4890,Cube,100.0,100.0,20,0.50,,,35.27,31.74,26.35,Normal curing. Surface waves (R-waves) reported also.,
Baqer (2008),NC_S223,Iraq,Element - Laboratory,60,FALSE,PUNDIT,,55,ASTM C597 (2002),Direct,1,4910,Cube,100.0,100.0,20,0.50,,,41.07,36.96,30.68,Normal curing. Surface waves (R-waves) reported also.,
Baqer (2008),NC_S224,Iraq,Element - Laboratory,90,FALSE,PUNDIT,,55,ASTM C597 (2002),Direct,1,4930,Cube,100.0,100.0,20,0.50,,,41.52,37.37,31.02,Normal curing. Surface waves (R-waves) reported also.,
Baqer (2008),NC_S225,Iraq,Element - Laboratory,21,FALSE,PUNDIT,,55,ASTM C597 (2002),Direct,1,4820,Cube,100.0,100.0,14,0.56,,,30.36,27.32,22.68,Normal curing. Surface waves (R-waves) reported also.,
Baqer (2008),NC_S226,Iraq,Element - Laboratory,28,FALSE,PUNDIT,,55,ASTM C597 (2002),Direct,1,4890,Cube,100.0,100.0,14,0.56,,,29.91,26.92,22.34,Normal curing. Surface waves (R-waves) reported also.,
Baqer (2008),NC_S227,Iraq,Element - Laboratory,60,FALSE,PUNDIT,,55,ASTM C597 (2002),Direct,1,4920,Cube,100.0,100.0,14,0.56,,,35.71,32.14,26.68,Normal curing. Surface waves (R-waves) reported also.,
Baqer (2008),NC_S228,Iraq,Element - Laboratory,90,FALSE,PUNDIT,,55,ASTM C597 (2002),Direct,1,4920,Cube,100.0,100.0,14,0.56,,,41.96,37.76,31.34,Normal curing. Surface waves (R-waves) reported also.,
Baqer (2008),NC_S229,Iraq,Element - Laboratory,120,FALSE,PUNDIT,,55,ASTM C597 (2002),Direct,1,4930,Cube,100.0,100.0,14,0.56,,,42.41,38.17,31.68,Normal curing. Surface waves (R-waves) reported also.,
Baqer (2008),NC_S230,Iraq,Element - Laboratory,150,FALSE,PUNDIT,,55,ASTM C597 (2002),Direct,1,4930,Cube,100.0,100.0,14,0.56,,,25.00,22.50,18.68,Normal curing. Surface waves (R-waves) reported also.,
Baqer (2008),NC_S231,Iraq,Element - Laboratory,7,FALSE,PUNDIT,,55,ASTM C597 (2002),Direct,1,3730,Cube,100.0,100.0,14,0.80,,,5.26,4.73,3.93,Normal curing. Surface waves (R-waves) reported also.,
Baqer (2008),NC_S232,Iraq,Element - Laboratory,21,FALSE,PUNDIT,,55,ASTM C597 (2002),Direct,1,4360,Cube,100.0,100.0,14,0.80,,,22.98,20.68,17.17,Normal curing. Surface waves (R-waves) reported also.,
Baqer (2008),NC_S233,Iraq,Element - Laboratory,28,FALSE,PUNDIT,,55,ASTM C597 (2002),Direct,1,4370,Cube,100.0,100.0,14,0.80,,,23.76,21.38,17.75,Normal curing. Surface waves (R-waves) reported also.,
Baqer (2008),NC_S234,Iraq,Element - Laboratory,60,FALSE,PUNDIT,,55,ASTM C597 (2002),Direct,1,4440,Cube,100.0,100.0,14,0.80,,,25.95,23.36,19.38,Normal curing. Surface waves (R-waves) reported also.,
Baqer (2008),NC_S235,Iraq,Element - Laboratory,90,FALSE,PUNDIT,,55,ASTM C597 (2002),Direct,1,4480,Cube,100.0,100.0,14,0.80,,,26.01,23.41,19.43,Normal curing. Surface waves (R-waves) reported also.,
Baqer (2008),NC_S236,Iraq,Element - Laboratory,7,FALSE,PUNDIT,,55,ASTM C597 (2002),Direct,1,4420,Cube,100.0,100.0,14,0.56,,,11.61,10.45,8.67,Normal curing. Surface waves (R-waves) reported also.,
Baqer (2008),NC_S237,Iraq,Element - Laboratory,14,FALSE,PUNDIT,,55,ASTM C597 (2002),Direct,1,4500,Cube,100.0,100.0,14,0.56,,,15.18,13.66,11.34,Normal curing. Surface waves (R-waves) reported also.,
Baqer (2008),NC_S238,Iraq,Element - Laboratory,21,FALSE,PUNDIT,,55,ASTM C597 (2002),Direct,1,4570,Cube,100.0,100.0,14,0.56,,,16.07,14.46,12.00,Normal curing. Surface waves (R-waves) reported also.,
Baqer (2008),NC_S239,Iraq,Element - Laboratory,28,FALSE,PUNDIT,,55,ASTM C597 (2002),Direct,1,4590,Cube,100.0,100.0,14,0.56,,,16.07,14.46,12.00,Normal curing. Surface waves (R-waves) reported also.,
Baqer (2008),NC_S240,Iraq,Element - Laboratory,60,FALSE,PUNDIT,,55,ASTM C597 (2002),Direct,1,4650,Cube,100.0,100.0,14,0.56,,,19.20,17.28,14.34,Normal curing. Surface waves (R-waves) reported also.,
Baqer (2008),NC_S241,Iraq,Element - Laboratory,90,FALSE,PUNDIT,,55,ASTM C597 (2002),Direct,1,4670,Cube,100.0,100.0,14,0.56,,,17.41,15.67,13.01,Normal curing. Surface waves (R-waves) reported also.,
Baqer (2008),NC_S242,Iraq,Element - Laboratory,120,FALSE,PUNDIT,,55,ASTM C597 (2002),Direct,1,4750,Cube,100.0,100.0,14,0.56,,,26.79,24.11,20.01,Normal curing. Surface waves (R-waves) reported also.,
Baqer (2008),NC_S243,Iraq,Element - Laboratory,150,FALSE,PUNDIT,,55,ASTM C597 (2002),Direct,1,4720,Cube,100.0,100.0,14,0.56,,,16.96,15.26,12.67,Normal curing. Surface waves (R-waves) reported also.,
Baqer (2008),NC_S244,Iraq,Element - Laboratory,14,FALSE,PUNDIT,,55,ASTM C597 (2002),Direct,1,4130,Cube,100.0,100.0,14,0.80,,,9.06,8.15,6.77,Normal curing. Surface waves (R-waves) reported also.,
Baqer (2008),NC_S245,Iraq,Element - Laboratory,21,FALSE,PUNDIT,,55,ASTM C597 (2002),Direct,1,4350,Cube,100.0,100.0,14,0.80,,,12.82,11.54,9.58,Normal curing. Surface waves (R-waves) reported also.,
Baqer (2008),NC_S246,Iraq,Element - Laboratory,28,FALSE,PUNDIT,,55,ASTM C597 (2002),Direct,1,4360,Cube,100.0,100.0,14,0.80,,,16.00,14.40,11.95,Normal curing. Surface waves (R-waves) reported also.,
Baqer (2008),NC_S247,Iraq,Element - Laboratory,60,FALSE,PUNDIT,,55,ASTM C597 (2002),Direct,1,4410,Cube,100.0,100.0,14,0.80,,,19.67,17.70,14.69,Normal curing. Surface waves (R-waves) reported also.,
Baqer (2008),NC_S248,Iraq,Element - Laboratory,90,FALSE,PUNDIT,,55,ASTM C597 (2002),Direct,1,4390,Cube,100.0,100.0,14,0.80,,,16.57,14.91,12.38,Normal curing. Surface waves (R-waves) reported also.,
Baqer (2008),NC_S249,Iraq,Element - Laboratory,7,FALSE,PUNDIT,,55,ASTM C597 (2002),Direct,1,4270,Cube,100.0,100.0,14,0.56,,,13.39,12.05,10.00,Normal curing. Surface waves (R-waves) reported also.,
Baqer (2008),NC_S250,Iraq,Element - Laboratory,14,FALSE,PUNDIT,,55,ASTM C597 (2002),Direct,1,4380,Cube,100.0,100.0,14,0.56,,,16.96,15.26,12.67,Normal curing. Surface waves (R-waves) reported also.,
Baqer (2008),NC_S251,Iraq,Element - Laboratory,21,FALSE,PUNDIT,,55,ASTM C597 (2002),Direct,1,4460,Cube,100.0,100.0,14,0.56,,,16.96,15.26,12.67,Normal curing. Surface waves (R-waves) reported also.,
Baqer (2008),NC_S252,Iraq,Element - Laboratory,28,FALSE,PUNDIT,,55,ASTM C597 (2002),Direct,1,4490,Cube,100.0,100.0,14,0.56,,,18.08,16.27,13.51,Normal curing. Surface waves (R-waves) reported also.,
Baqer (2008),NC_S253,Iraq,Element - Laboratory,60,FALSE,PUNDIT,,55,ASTM C597 (2002),Direct,1,4520,Cube,100.0,100.0,14,0.56,,,25.89,23.30,19.34,Normal curing. Surface waves (R-waves) reported also.,
Baqer (2008),NC_S254,Iraq,Element - Laboratory,120,FALSE,PUNDIT,,55,ASTM C597 (2002),Direct,1,4580,Cube,100.0,100.0,14,0.56,,,19.87,17.88,14.84,Normal curing. Surface waves (R-waves) reported also.,
Baqer (2008),NC_S255,Iraq,Element - Laboratory,7,FALSE,PUNDIT,,55,ASTM C597 (2002),Direct,1,3700,Cube,100.0,100.0,10,0.80,,,6.76,6.08,5.05,Normal curing. Surface waves (R-waves) reported also.,
Baqer (2008),NC_S256,Iraq,Element - Laboratory,21,FALSE,PUNDIT,,55,ASTM C597 (2002),Direct,1,4320,Cube,100.0,100.0,10,0.80,,,17.13,15.42,12.80,Normal curing. Surface waves (R-waves) reported also.,
Baqer (2008),NC_S257,Iraq,Element - Laboratory,28,FALSE,PUNDIT,,55,ASTM C597 (2002),Direct,1,4330,Cube,100.0,100.0,10,0.80,,,17.58,15.82,13.13,Normal curing. Surface waves (R-waves) reported also.,
Baqer (2008),NC_S258,Iraq,Element - Laboratory,60,FALSE,PUNDIT,,55,ASTM C597 (2002),Direct,1,4400,Cube,100.0,100.0,10,0.80,,,21.19,19.07,15.83,Normal curing. Surface waves (R-waves) reported also.,
Baqer (2008),NC_S259,Iraq,Element - Laboratory,90,FALSE,PUNDIT,,55,ASTM C597 (2002),Direct,1,4440,Cube,100.0,100.0,10,0.80,,,20.29,18.26,15.16,Normal curing. Surface waves (R-waves) reported also.,
Baqer (2008),NC_S260,Iraq,Element - Laboratory,7,FALSE,PUNDIT,,55,ASTM C597 (2002),Direct,1,4130,Cube,100.0,100.0,14,0.56,,,12.95,11.66,9.67,Normal curing. Surface waves (R-waves) reported also.,
Baqer (2008),NC_S261,Iraq,Element - Laboratory,28,FALSE,PUNDIT,,55,ASTM C597 (2002),Direct,1,4410,Cube,100.0,100.0,14,0.56,,,18.75,16.88,14.01,Normal curing. Surface waves (R-waves) reported also.,
Baqer (2008),NC_S262,Iraq,Element - Laboratory,60,FALSE,PUNDIT,,55,ASTM C597 (2002),Direct,1,4440,Cube,100.0,100.0,14,0.56,,,23.21,20.89,17.34,Normal curing. Surface waves (R-waves) reported also.,
Baqer (2008),NC_S263,Iraq,Element - Laboratory,90,FALSE,PUNDIT,,55,ASTM C597 (2002),Direct,1,4500,Cube,100.0,100.0,14,0.56,,,26.79,24.11,20.01,Normal curing. Surface waves (R-waves) reported also.,
Baqer (2008),NC_S264,Iraq,Element - Laboratory,120,FALSE,PUNDIT,,55,ASTM C597 (2002),Direct,1,4530,Cube,100.0,100.0,14,0.56,,,20.54,18.49,15.34,Normal curing. Surface waves (R-waves) reported also.,
Baqer (2008),NC_S265,Iraq,Element - Laboratory,14,FALSE,PUNDIT,,55,ASTM C597 (2002),Direct,1,4580,Cube,100.0,100.0,20,0.40,,,31.28,28.15,23.37,Normal curing. Surface waves (R-waves) reported also.,
Baqer (2008),NC_S266,Iraq,Element - Laboratory,21,FALSE,PUNDIT,,55,ASTM C597 (2002),Direct,1,4650,Cube,100.0,100.0,20,0.40,,,42.88,38.59,32.03,Normal curing. Surface waves (R-waves) reported also.,
Baqer (2008),NC_S267,Iraq,Element - Laboratory,28,FALSE,PUNDIT,,55,ASTM C597 (2002),Direct,1,4850,Cube,100.0,100.0,20,0.40,,,42.44,38.20,31.70,Normal curing. Surface waves (R-waves) reported also.,
Baqer (2008),NC_S268,Iraq,Element - Laboratory,60,FALSE,PUNDIT,,55,ASTM C597 (2002),Direct,1,4940,Cube,100.0,100.0,20,0.40,,,47.69,42.92,35.62,Normal curing. Surface waves (R-waves) reported also.,
Baqer (2008),NC_S269,Iraq,Element - Laboratory,14,FALSE,PUNDIT,,55,ASTM C597 (2002),Direct,1,4770,Cube,100.0,100.0,20,0.40,,,31.28,28.15,23.37,Normal curing. Surface waves (R-waves) reported also.,
