Repository: juliamfm/ML_material_classifier

# KNN e SVM para classificação da resistência à compressão do concreto por ultrassom

Esse programa usa os algoritmos de aprendizado supervisionado k-Nearest Neighbors e Support Vector Mechine para classificação da resistência à compressão do concreto a partir de dados de ensaios de Velocidade de Pulso Ultrassônico (VPU). O problema é formulado como classificação multiclasse, em que cada amostra é atribuída a uma faixa de resistência à compressão.

Referência da base de dados: MATTHEWS, B.; ALLAIX, D.; WIJTE, S.; VULLINGS, M.. Advancing non-destructive concrete compressive strength estimation: Large-Scale datasets and machine learning framework. **NDT & E International**, v.

File: Complete_UPV_Database_raw.csv (part 7 of 25)
Literature,Specimen ID,Country,Specimen Type,Specimen Age (days),Rebar Present,UPV Device Brand & Model,Transducer Diameter (mm),Transducer Frequency (kHz),Standard,Test Type,No. Tests,"Average Velocity, Vp (m/s)",Compression Specimen,Height (mm),Width/Diameter (mm),Max Aggregate Size (mm),W/C Ratio,Strength Class,"Design Strength, fck (MPa)","fc,core (MPa)","fc,ref (MPa)","fc,cyl (MPa)",Notes,
Baqer (2008),NC_S270,Iraq,Element - Laboratory,21,FALSE,PUNDIT,,55,ASTM C597 (2002),Direct,1,4840,Cube,100.0,100.0,20,0.40,,,42.88,38.59,32.03,Normal curing. Surface waves (R-waves) reported also.,
Baqer (2008),NC_S271,Iraq,Element - Laboratory,28,FALSE,PUNDIT,,55,ASTM C597 (2002),Direct,1,4850,Cube,100.0,100.0,20,0.40,,,42.44,38.20,31.70,Normal curing. Surface waves (R-waves) reported also.,
Baqer (2008),NC_S272,Iraq,Element - Laboratory,60,FALSE,PUNDIT,,55,ASTM C597 (2002),Direct,1,4940,Cube,100.0,100.0,20,0.40,,,47.69,42.92,35.62,Normal curing. Surface waves (R-waves) reported also.,
Baqer (2008),NC_S273,Iraq,Element - Laboratory,7,FALSE,PUNDIT,,55,ASTM C597 (2002),Direct,1,4950,Cube,100.0,100.0,14,0.50,,,39.29,35.36,29.35,Normal curing. Surface waves (R-waves) reported also.,
Baqer (2008),NC_S274,Iraq,Element - Laboratory,14,FALSE,PUNDIT,,55,ASTM C597 (2002),Direct,1,4990,Cube,100.0,100.0,14,0.50,,,40.18,36.16,30.01,Normal curing. Surface waves (R-waves) reported also.,
Baqer (2008),NC_S275,Iraq,Element - Laboratory,21,FALSE,PUNDIT,,55,ASTM C597 (2002),Direct,1,5020,Cube,100.0,100.0,14,0.50,,,44.64,40.18,33.35,Normal curing. Surface waves (R-waves) reported also.,
Baqer (2008),NC_S276,Iraq,Element - Laboratory,28,FALSE,PUNDIT,,55,ASTM C597 (2002),Direct,1,5060,Cube,100.0,100.0,14,0.50,,,41.07,36.96,30.68,Normal curing. Surface waves (R-waves) reported also.,
Baqer (2008),NC_S277,Iraq,Element - Laboratory,60,FALSE,PUNDIT,,55,ASTM C597 (2002),Direct,1,5060,Cube,100.0,100.0,14,0.50,,,57.59,51.83,43.02,Normal curing. Surface waves (R-waves) reported also.,
Baqer (2008),NC_S278,Iraq,Element - Laboratory,90,FALSE,PUNDIT,,55,ASTM C597 (2002),Direct,1,5100,Cube,100.0,100.0,14,0.50,,,49.55,44.60,37.01,Normal curing. Surface waves (R-waves) reported also.,
Baqer (2008),NC_S279,Iraq,Element - Laboratory,120,FALSE,PUNDIT,,55,ASTM C597 (2002),Direct,1,5100,Cube,100.0,100.0,14,0.50,,,62.05,55.85,46.35,Normal curing. Surface waves (R-waves) reported also.,
Baqer (2008),NC_S280,Iraq,Element - Laboratory,150,FALSE,PUNDIT,,55,ASTM C597 (2002),Direct,1,5110,Cube,100.0,100.0,14,0.50,,,42.41,38.17,31.68,Normal curing. Surface waves (R-waves) reported also.,
Baqer (2008),NC_S281,Iraq,Element - Laboratory,7,FALSE,PUNDIT,,55,ASTM C597 (2002),Direct,1,4370,Cube,100.0,100.0,10,0.40,,,38.89,35.00,29.05,Normal curing. Surface waves (R-waves) reported also.,
Baqer (2008),NC_S282,Iraq,Element - Laboratory,14,FALSE,PUNDIT,,55,ASTM C597 (2002),Direct,1,4750,Cube,100.0,100.0,10,0.40,,,43.75,39.38,32.68,Normal curing. Surface waves (R-waves) reported also.,
Baqer (2008),NC_S283,Iraq,Element - Laboratory,21,FALSE,PUNDIT,,55,ASTM C597 (2002),Direct,1,4790,Cube,100.0,100.0,10,0.40,,,46.41,41.77,34.67,Normal curing. Surface waves (R-waves) reported also.,
Baqer (2008),NC_S284,Iraq,Element - Laboratory,28,FALSE,PUNDIT,,55,ASTM C597 (2002),Direct,1,4830,Cube,100.0,100.0,10,0.40,,,47.73,42.96,35.65,Normal curing. Surface waves (R-waves) reported also.,
Baqer (2008),NC_S285,Iraq,Element - Laboratory,60,FALSE,PUNDIT,,55,ASTM C597 (2002),Direct,1,4890,Cube,100.0,100.0,10,0.40,,,45.96,41.36,34.33,Normal curing. Surface waves (R-waves) reported also.,
Baqer (2008),NC_S286,Iraq,Element - Laboratory,120,FALSE,PUNDIT,,55,ASTM C597 (2002),Direct,1,4810,Cube,100.0,100.0,10,0.40,,,49.50,44.55,36.98,Normal curing. Surface waves (R-waves) reported also.,
Baqer (2008),NC_S287,Iraq,Element - Laboratory,7,FALSE,PUNDIT,,55,ASTM C597 (2002),Direct,1,4260,Cube,100.0,100.0,14,0.60,,,11.16,10.04,8.34,Normal curing. Surface waves (R-waves) reported also.,
Baqer (2008),NC_S288,Iraq,Element - Laboratory,16,FALSE,PUNDIT,,55,ASTM C597 (2002),Direct,1,4580,Cube,100.0,100.0,14,0.60,,,15.63,14.07,11.68,Normal curing. Surface waves (R-waves) reported also.,
Baqer (2008),NC_S289,Iraq,Element - Laboratory,21,FALSE,PUNDIT,,55,ASTM C597 (2002),Direct,1,4540,Cube,100.0,100.0,14,0.60,,,17.86,16.07,13.34,Normal curing. Surface waves (R-waves) reported also.,
Baqer (2008),NC_S290,Iraq,Element - Laboratory,28,FALSE,PUNDIT,,55,ASTM C597 (2002),Direct,1,4600,Cube,100.0,100.0,14,0.60,,,14.73,13.26,11.00,Normal curing. Surface waves (R-waves) reported also.,
Baqer (2008),NC_S291,Iraq,Element - Laboratory,60,FALSE,PUNDIT,,55,ASTM C597 (2002),Direct,1,4650,Cube,100.0,100.0,14,0.60,,,18.75,16.88,14.01,Normal curing. Surface waves (R-waves) reported also.,
Baqer (2008),NC_S292,Iraq,Element - Laboratory,90,FALSE,PUNDIT,,55,ASTM C597 (2002),Direct,1,4690,Cube,100.0,100.0,14,0.60,,,24.78,22.30,18.51,Normal curing. Surface waves (R-waves) reported also.,
Baqer (2008),NC_S293,Iraq,Element - Laboratory,120,FALSE,PUNDIT,,55,ASTM C597 (2002),Direct,1,4700,Cube,100.0,100.0,14,0.60,,,19.64,17.68,14.67,Normal curing. Surface waves (R-waves) reported also.,
Baqer (2008),NC_S294,Iraq,Element - Laboratory,7,FALSE,PUNDIT,,55,ASTM C597 (2002),Direct,1,4470,Cube,100.0,100.0,14,0.60,,,17.86,16.07,13.34,Normal curing. Surface waves (R-waves) reported also.,
Baqer (2008),NC_S295,Iraq,Element - Laboratory,14,FALSE,PUNDIT,,55,ASTM C597 (2002),Direct,1,4570,Cube,100.0,100.0,14,0.60,,,20.09,18.08,15.01,Normal curing. Surface waves (R-waves) reported also.,
Baqer (2008),NC_S296,Iraq,Element - Laboratory,21,FALSE,PUNDIT,,55,ASTM C597 (2002),Direct,1,4590,Cube,100.0,100.0,14,0.60,,,21.43,19.29,16.01,Normal curing. Surface waves (R-waves) reported also.,
Baqer (2008),NC_S297,Iraq,Element - Laboratory,28,FALSE,PUNDIT,,55,ASTM C597 (2002),Direct,1,4640,Cube,100.0,100.0,14,0.60,,,18.08,16.27,13.51,Normal curing. Surface waves (R-waves) reported also.,
Baqer (2008),NC_S298,Iraq,Element - Laboratory,60,FALSE,PUNDIT,,55,ASTM C597 (2002),Direct,1,4700,Cube,100.0,100.0,14,0.60,,,30.80,27.72,23.01,Normal curing. Surface waves (R-waves) reported also.,
Baqer (2008),NC_S299,Iraq,Element - Laboratory,90,FALSE,PUNDIT,,55,ASTM C597 (2002),Direct,1,4730,Cube,100.0,100.0,14,0.60,,,37.05,33.35,27.68,Normal curing. Surface waves (R-waves) reported also.,
Baqer (2008),NC_S300,Iraq,Element - Laboratory,120,FALSE,PUNDIT,,55,ASTM C597 (2002),Direct,1,4750,Cube,100.0,100.0,14,0.60,,,24.55,22.10,18.34,Normal curing. Surface waves (R-waves) reported also.,
Baqer (2008),NC_S301,Iraq,Element - Laboratory,7,FALSE,PUNDIT,,55,ASTM C597 (2002),Direct,1,4190,Cube,100.0,100.0,14,0.60,,,12.50,11.25,9.34,Normal curing. Surface waves (R-waves) reported also.,
Baqer (2008),NC_S302,Iraq,Element - Laboratory,14,FALSE,PUNDIT,,55,ASTM C597 (2002),Direct,1,4620,Cube,100.0,100.0,14,0.60,,,16.52,14.87,12.34,Normal curing. Surface waves (R-waves) reported also.,
Baqer (2008),NC_S303,Iraq,Element - Laboratory,21,FALSE,PUNDIT,,55,ASTM C597 (2002),Direct,1,4360,Cube,100.0,100.0,14,0.60,,,17.86,16.07,13.34,Normal curing. Surface waves (R-waves) reported also.,
Baqer (2008),NC_S304,Iraq,Element - Laboratory,28,FALSE,PUNDIT,,55,ASTM C597 (2002),Direct,1,4410,Cube,100.0,100.0,14,0.60,,,15.63,14.07,11.68,Normal curing. Surface waves (R-waves) reported also.,
Baqer (2008),NC_S305,Iraq,Element - Laboratory,60,FALSE,PUNDIT,,55,ASTM C597 (2002),Direct,1,4450,Cube,100.0,100.0,14,0.60,,,22.32,20.09,16.67,Normal curing. Surface waves (R-waves) reported also.,
Baqer (2008),NC_S306,Iraq,Element - Laboratory,90,FALSE,PUNDIT,,55,ASTM C597 (2002),Direct,1,4510,Cube,100.0,100.0,14,0.60,,,26.34,23.71,19.68,Normal curing. Surface waves (R-waves) reported also.,
Baqer (2008),NC_S307,Iraq,Element - Laboratory,120,FALSE,PUNDIT,,55,ASTM C597 (2002),Direct,1,4510,Cube,100.0,100.0,14,0.60,,,23.21,20.89,17.34,Normal curing. Surface waves (R-waves) reported also.,
Baqer (2008),NC_S308,Iraq,Element - Laboratory,7,FALSE,PUNDIT,,55,ASTM C597 (2002),Direct,1,4170,Cube,100.0,100.0,14,0.60,,,14.73,13.26,11.00,Normal curing. Surface waves (R-waves) reported also.,
Baqer (2008),NC_S309,Iraq,Element - Laboratory,14,FALSE,PUNDIT,,55,ASTM C597 (2002),Direct,1,4250,Cube,100.0,100.0,14,0.60,,,19.20,17.28,14.34,Normal curing. Surface waves (R-waves) reported also.,
Baqer (2008),NC_S310,Iraq,Element - Laboratory,21,FALSE,PUNDIT,,55,ASTM C597 (2002),Direct,1,4320,Cube,100.0,100.0,14,0.60,,,20.09,18.08,15.01,Normal curing. Surface waves (R-waves) reported also.,
Baqer (2008),NC_S311,Iraq,Element - Laboratory,28,FALSE,PUNDIT,,55,ASTM C597 (2002),Direct,1,4380,Cube,100.0,100.0,14,0.60,,,20.09,18.08,15.01,Normal curing. Surface waves (R-waves) reported also.,
Baqer (2008),NC_S312,Iraq,Element - Laboratory,60,FALSE,PUNDIT,,55,ASTM C597 (2002),Direct,1,4430,Cube,100.0,100.0,14,0.60,,,22.10,19.89,16.51,Normal curing. Surface waves (R-waves) reported also.,
Baqer (2008),NC_S313,Iraq,Element - Laboratory,90,FALSE,PUNDIT,,55,ASTM C597 (2002),Direct,1,4440,Cube,100.0,100.0,14,0.60,,,28.13,25.32,21.01,Normal curing. Surface waves (R-waves) reported also.,
Baqer (2008),NC_S314,Iraq,Element - Laboratory,120,FALSE,PUNDIT,,55,ASTM C597 (2002),Direct,1,4470,Cube,100.0,100.0,14,0.60,,,26.34,23.71,19.68,Normal curing. Surface waves (R-waves) reported also.,
Baqer (2008),NC_S315,Iraq,Element - Laboratory,120,FALSE,PUNDIT,,55,ASTM C597 (2002),Direct,1,4510,Cube,100.0,100.0,20,0.60,,,22.61,20.35,16.89,Normal curing. Surface waves (R-waves) reported also.,
Baqer (2008),NC_S316,Iraq,Element - Laboratory,9,FALSE,PUNDIT,,55,ASTM C597 (2002),Direct,1,4190,Cube,100.0,100.0,20,0.60,,,9.08,8.17,6.78,Normal curing. Surface waves (R-waves) reported also.,
Baqer (2008),NC_S317,Iraq,Element - Laboratory,14,FALSE,PUNDIT,,55,ASTM C597 (2002),Direct,1,4620,Cube,100.0,100.0,20,0.60,,,10.59,9.53,7.91,Normal curing. Surface waves (R-waves) reported also.,
Baqer (2008),NC_S318,Iraq,Element - Laboratory,21,FALSE,PUNDIT,,55,ASTM C597 (2002),Direct,1,4360,Cube,100.0,100.0,20,0.60,,,17.24,15.52,12.88,Normal curing. Surface waves (R-waves) reported also.,
Baqer (2008),NC_S319,Iraq,Element - Laboratory,28,FALSE,PUNDIT,,55,ASTM C597 (2002),Direct,1,4410,Cube,100.0,100.0,20,0.60,,,20.12,18.11,15.03,Normal curing. Surface waves (R-waves) reported also.,
Baqer (2008),NC_S320,Iraq,Element - Laboratory,60,FALSE,PUNDIT,,55,ASTM C597 (2002),Direct,1,4450,Cube,100.0,100.0,20,0.60,,,21.61,19.45,16.14,Normal curing. Surface waves (R-waves) reported also.,
Baqer (2008),NC_S321,Iraq,Element - Laboratory,90,FALSE,PUNDIT,,55,ASTM C597 (2002),Direct,1,4510,Cube,100.0,100.0,20,0.60,,,22.06,19.85,16.48,Normal curing. Surface waves (R-waves) reported also.,
Baqer (2008),NC_S322,Iraq,Element - Laboratory,14,FALSE,PUNDIT,,55,ASTM C597 (2002),Direct,1,4390,Cube,100.0,100.0,14,0.65,,,18.30,16.47,13.67,Normal curing. Surface waves (R-waves) reported also.,
Baqer (2008),NC_S323,Iraq,Element - Laboratory,21,FALSE,PUNDIT,,55,ASTM C597 (2002),Direct,1,4220,Cube,100.0,100.0,14,0.65,,,20.98,18.88,15.67,Normal curing. Surface waves (R-waves) reported also.,
Baqer (2008),NC_S324,Iraq,Element - Laboratory,28,FALSE,PUNDIT,,55,ASTM C597 (2002),Direct,1,4480,Cube,100.0,100.0,14,0.65,,,23.66,21.29,17.67,Normal curing. Surface waves (R-waves) reported also.,
Baqer (2008),NC_S325,Iraq,Element - Laboratory,60,FALSE,PUNDIT,,55,ASTM C597 (2002),Direct,1,4550,Cube,100.0,100.0,14,0.65,,,28.57,25.71,21.34,Normal curing. Surface waves (R-waves) reported also.,
Baqer (2008),NC_S326,Iraq,Element - Laboratory,90,FALSE,PUNDIT,,55,ASTM C597 (2002),Direct,1,4580,Cube,100.0,100.0,14,0.65,,,27.68,24.91,20.68,Normal curing. Surface waves (R-waves) reported also.,
Baqer (2008),NC_S327,Iraq,Element - Laboratory,14,FALSE,PUNDIT,,55,ASTM C597 (2002),Direct,1,4180,Cube,100.0,100.0,14,0.80,,,9.15,8.24,6.84,Normal curing. Surface waves (R-waves) reported also.,
Baqer (2008),NC_S328,Iraq,Element - Laboratory,21,FALSE,PUNDIT,,55,ASTM C597 (2002),Direct,1,4390,Cube,100.0,100.0,14,0.80,,,12.95,11.66,9.67,Normal curing. Surface waves (R-waves) reported also.,
Baqer (2008),NC_S329,Iraq,Element - Laboratory,28,FALSE,PUNDIT,,55,ASTM C597 (2002),Direct,1,4400,Cube,100.0,100.0,14,0.80,,,16.16,14.54,12.07,Normal curing. Surface waves (R-waves) reported also.,
Baqer (2008),NC_S330,Iraq,Element - Laboratory,60,FALSE,PUNDIT,,55,ASTM C597 (2002),Direct,1,4460,Cube,100.0,100.0,14,0.80,,,19.87,17.88,14.84,Normal curing. Surface waves (R-waves) reported also.,
Baqer (2008),NC_S331,Iraq,Element - Laboratory,90,FALSE,PUNDIT,,55,ASTM C597 (2002),Direct,1,4430,Cube,100.0,100.0,14,0.80,,,16.74,15.07,12.50,Normal curing. Surface waves (R-waves) reported also.,
Baqer (2008),NC_S332,Iraq,Element - Laboratory,7,FALSE,PUNDIT,,55,ASTM C597 (2002),Direct,1,4460,Cube,100.0,100.0,10,0.45,,,26.08,23.47,19.48,Normal curing. Surface waves (R-waves) reported also.,
Baqer (2008),NC_S333,Iraq,Element - Laboratory,14,FALSE,PUNDIT,,55,ASTM C597 (2002),Direct,1,4640,Cube,100.0,100.0,10,0.45,,,37.13,33.42,27.74,Normal curing. Surface waves (R-waves) reported also.,
Baqer (2008),NC_S334,Iraq,Element - Laboratory,21,FALSE,PUNDIT,,55,ASTM C597 (2002),Direct,1,4700,Cube,100.0,100.0,10,0.45,,,38.01,34.21,28.39,Normal curing. Surface waves (R-waves) reported also.,
Baqer (2008),NC_S335,Iraq,Element - Laboratory,28,FALSE,PUNDIT,,55,ASTM C597 (2002),Direct,1,4710,Cube,100.0,100.0,10,0.45,,,42.43,38.19,31.70,Normal curing. Surface waves (R-waves) reported also.,
Baqer (2008),NC_S336,Iraq,Element - Laboratory,60,FALSE,PUNDIT,,55,ASTM C597 (2002),Direct,1,4780,Cube,100.0,100.0,10,0.45,,,44.20,39.78,33.02,Normal curing. Surface waves (R-waves) reported also.,
Baqer (2008),NC_S337,Iraq,Element - Laboratory,90,FALSE,PUNDIT,,55,ASTM C597 (2002),Direct,1,4810,Cube,100.0,100.0,10,0.45,,,50.83,45.75,37.97,Normal curing. Surface waves (R-waves) reported also.,
Baqer (2008),NC_S338,Iraq,Element - Laboratory,7,FALSE,PUNDIT,,55,ASTM C597 (2002),Direct,1,3660,Cube,100.0,100.0,20,0.80,,,6.70,6.03,5.00,Normal curing. Surface waves (R-waves) reported also.,
Baqer (2008),NC_S339,Iraq,Element - Laboratory,21,FALSE,PUNDIT,,55,ASTM C597 (2002),Direct,1,4280,Cube,100.0,100.0,20,0.80,,,16.96,15.26,12.67,Normal curing. Surface waves (R-waves) reported also.,
Baqer (2008),NC_S340,Iraq,Element - Laboratory,28,FALSE,PUNDIT,,55,ASTM C597 (2002),Direct,1,4280,Cube,100.0,100.0,20,0.80,,,17.41,15.67,13.01,Normal curing. Surface waves (R-waves) reported also.,
Baqer (2008),NC_S341,Iraq,Element - Laboratory,60,FALSE,PUNDIT,,55,ASTM C597 (2002),Direct,1,4360,Cube,100.0,100.0,20,0.80,,,20.98,18.88,15.67,Normal curing. Surface waves (R-waves) reported also.,
Baqer (2008),NC_S342,Iraq,Element - Laboratory,90,FALSE,PUNDIT,,55,ASTM C597 (2002),Direct,1,4400,Cube,100.0,100.0,20,0.80,,,20.09,18.08,15.01,Normal curing. Surface waves (R-waves) reported also.,
Baqer (2008),NC_S343,Iraq,Element - Laboratory,7,FALSE,PUNDIT,,55,ASTM C597 (2002),Direct,1,4380,Cube,100.0,100.0,20,0.45,,,33.69,30.32,25.17,Normal curing. Surface waves (R-waves) reported also.,
Baqer (2008),NC_S344,Iraq,Element - Laboratory,14,FALSE,PUNDIT,,55,ASTM C597 (2002),Direct,1,4490,Cube,100.0,100.0,20,0.45,,,32.81,29.53,24.51,Normal curing. Surface waves (R-waves) reported also.,
Baqer (2008),NC_S345,Iraq,Element - Laboratory,21,FALSE,PUNDIT,,55,ASTM C597 (2002),Direct,1,4530,Cube,100.0,100.0,20,0.45,,,33.25,29.93,24.84,Normal curing. Surface waves (R-waves) reported also.,
Baqer (2008),NC_S346,Iraq,Element - Laboratory,28,FALSE,PUNDIT,,55,ASTM C597 (2002),Direct,1,4550,Cube,100.0,100.0,20,0.45,,,38.50,34.65,28.76,Normal curing. Surface waves (R-waves) reported also.,
Baqer (2008),NC_S347,Iraq,Element - Laboratory,60,FALSE,PUNDIT,,55,ASTM C597 (2002),Direct,1,4620,Cube,100.0,100.0,20,0.45,,,43.75,39.38,32.68,Normal curing. Surface waves (R-waves) reported also.,
Baqer (2008),NC_S348,Iraq,Element - Laboratory,90,FALSE,PUNDIT,,55,ASTM C597 (2002),Direct,1,4670,Cube,100.0,100.0,20,0.45,,,45.50,40.95,33.99,Normal curing. Surface waves (R-waves) reported also.,
Baqer (2008),NC_S349,Iraq,Element - Laboratory,120,FALSE,PUNDIT,,55,ASTM C597 (2002),Direct,1,4660,Cube,100.0,100.0,20,0.45,,,45.50,40.95,33.99,Normal curing. Surface waves (R-waves) reported also.,
Baqer (2008),NC_S350,Iraq,Element - Laboratory,120,FALSE,PUNDIT,,55,ASTM C597 (2002),Direct,1,4750,Cube,100.0,100.0,10,0.60,,,27.79,25.01,20.76,Normal curing. Surface waves (R-waves) reported also.,
Baqer (2008),NC_S351,Iraq,Element - Laboratory,7,FALSE,PUNDIT,,55,ASTM C597 (2002),Direct,1,4470,Cube,100.0,100.0,10,0.60,,,18.96,17.06,14.16,Normal curing. Surface waves (R-waves) reported also.,
Baqer (2008),NC_S352,Iraq,Element - Laboratory,14,FALSE,PUNDIT,,55,ASTM C597 (2002),Direct,1,4570,Cube,100.0,100.0,10,0.60,,,21.49,19.34,16.05,Normal curing. Surface waves (R-waves) reported also.,
Baqer (2008),NC_S353,Iraq,Element - Laboratory,21,FALSE,PUNDIT,,55,ASTM C597 (2002),Direct,1,4590,Cube,100.0,100.0,10,0.60,,,22.07,19.86,16.49,Normal curing. Surface waves (R-waves) reported also.,
Baqer (2008),NC_S354,Iraq,Element - Laboratory,28,FALSE,PUNDIT,,55,ASTM C597 (2002),Direct,1,4640,Cube,100.0,100.0,10,0.60,,,24.42,21.98,18.24,Normal curing. Surface waves (R-waves) reported also.,
Baqer (2008),NC_S355,Iraq,Element - Laboratory,60,FALSE,PUNDIT,,55,ASTM C597 (2002),Direct,1,4700,Cube,100.0,100.0,10,0.60,,,26.59,23.93,19.86,Normal curing. Surface waves (R-waves) reported also.,
Baqer (2008),NC_S356,Iraq,Element - Laboratory,90,FALSE,PUNDIT,,55,ASTM C597 (2002),Direct,1,4730,Cube,100.0,100.0,10,0.60,,,28.30,25.47,21.14,Normal curing. Surface waves (R-waves) reported also.,
Baqer (2008),NC_S357,Iraq,Element - Laboratory,7,FALSE,PUNDIT,,55,ASTM C597 (2002),Direct,1,4100,Cube,100.0,100.0,5,0.80,,,6.70,6.03,5.00,Normal curing. Surface waves (R-waves) reported also.,
Baqer (2008),NC_S358,Iraq,Element - Laboratory,14,FALSE,PUNDIT,,55,ASTM C597 (2002),Direct,1,4450,Cube,100.0,100.0,5,0.80,,,13.39,12.05,10.00,Normal curing. Surface waves (R-waves) reported also.,
Baqer (2008),NC_S359,Iraq,Element - Laboratory,28,FALSE,PUNDIT,,55,ASTM C597 (2002),Direct,1,4520,Cube,100.0,100.0,5,0.80,,,16.74,15.07,12.50,Normal curing. Surface waves (R-waves) reported also.,
Baqer (2008),NC_S360,Iraq,Element - Laboratory,60,FALSE,PUNDIT,,55,ASTM C597 (2002),Direct,1,4580,Cube,100.0,100.0,5,0.80,,,21.88,19.69,16.34,Normal curing. Surface waves (R-waves) reported also.,
Baqer (2008),NC_S361,Iraq,Element - Laboratory,90,FALSE,PUNDIT,,55,ASTM C597 (2002),Direct,1,4600,Cube,100.0,100.0,5,0.80,,,20.98,18.88,15.67,Normal curing. Surface waves (R-waves) reported also.,
Baqer (2008),NC_S362,Iraq,Element - Laboratory,10,FALSE,PUNDIT,,55,ASTM C597 (2002),Direct,1,4450,Cube,100.0,100.0,5,0.80,,,13.84,12.46,10.34,Normal curing. Surface waves (R-waves) reported also.,
Baqer (2008),NC_S363,Iraq,Element - Laboratory,21,FALSE,PUNDIT,,55,ASTM C597 (2002),Direct,1,4580,Cube,100.0,100.0,5,0.80,,,17.19,15.47,12.84,Normal curing. Surface waves (R-waves) reported also.,
Baqer (2008),NC_S364,Iraq,Element - Laboratory,28,FALSE,PUNDIT,,55,ASTM C597 (2002),Direct,1,4650,Cube,100.0,100.0,5,0.80,,,22.77,20.49,17.01,Normal curing. Surface waves (R-waves) reported also.,
Baqer (2008),NC_S365,Iraq,Element - Laboratory,60,FALSE,PUNDIT,,55,ASTM C597 (2002),Direct,1,4660,Cube,100.0,100.0,5,0.80,,,24.33,21.90,18.17,Normal curing. Surface waves (R-waves) reported also.,
Baqer (2008),NC_S366,Iraq,Element - Laboratory,90,FALSE,PUNDIT,,55,ASTM C597 (2002),Direct,1,4670,Cube,100.0,100.0,5,0.80,,,20.54,18.49,15.34,Normal curing. Surface waves (R-waves) reported also.,
Baqer (2008),NC_S367,Iraq,Element - Laboratory,7,FALSE,PUNDIT,,55,ASTM C597 (2002),Direct,1,4150,Cube,100.0,100.0,20,0.80,,,6.76,6.08,5.05,Normal curing. Surface waves (R-waves) reported also.,
Baqer (2008),NC_S368,Iraq,Element - Laboratory,90,FALSE,PUNDIT,,55,ASTM C597 (2002),Direct,1,4640,Cube,100.0,100.0,20,0.80,,,21.19,19.07,15.83,Normal curing. Surface waves (R-waves) reported also.,
Baqer (2008),NC_S369,Iraq,Element - Laboratory,14,FALSE,PUNDIT,,55,ASTM C597 (2002),Direct,1,4500,Cube,100.0,100.0,20,0.80,,,13.53,12.18,10.11,Normal curing. Surface waves (R-waves) reported also.,
Baqer (2008),NC_S370,Iraq,Element - Laboratory,28,FALSE,PUNDIT,,55,ASTM C597 (2002),Direct,1,4570,Cube,100.0,100.0,20,0.80,,,16.91,15.22,12.63,Normal curing. Surface waves (R-waves) reported also.,
Baqer (2008),NC_S371,Iraq,Element - Laboratory,60,FALSE,PUNDIT,,55,ASTM C597 (2002),Direct,1,4630,Cube,100.0,100.0,20,0.80,,,22.09,19.88,16.50,Normal curing. Surface waves (R-waves) reported also.,
Baqer (2008),NC_S372,Iraq,Element - Laboratory,14,FALSE,PUNDIT,,55,ASTM C597 (2002),Direct,1,4130,Cube,100.0,100.0,14,0.90,,,8.93,8.04,6.67,Normal curing. Surface waves (R-waves) reported also.,
Baqer (2008),NC_S373,Iraq,Element - Laboratory,21,FALSE,PUNDIT,,55,ASTM C597 (2002),Direct,1,4350,Cube,100.0,100.0,14,0.90,,,10.71,9.64,8.00,Normal curing. Surface waves (R-waves) reported also.,
Baqer (2008),NC_S374,Iraq,Element - Laboratory,28,FALSE,PUNDIT,,55,ASTM C597 (2002),Direct,1,4350,Cube,100.0,100.0,14,0.90,,,12.50,11.25,9.34,Normal curing. Surface waves (R-waves) reported also.,
Baqer (2008),NC_S375,Iraq,Element - Laboratory,60,FALSE,PUNDIT,,55,ASTM C597 (2002),Direct,1,4470,Cube,100.0,100.0,14,0.90,,,16.29,14.66,12.17,Normal curing. Surface waves (R-waves) reported also.,
Baqer (2008),NC_S376,Iraq,Element - Laboratory,90,FALSE,PUNDIT,,55,ASTM C597 (2002),Direct,1,4510,Cube,100.0,100.0,14,0.90,,,15.63,14.07,11.68,Normal curing. Surface waves (R-waves) reported also.,
Baqer (2008),NC_S377,Iraq,Element - Laboratory,120,FALSE,PUNDIT,,55,ASTM C597 (2002),Direct,1,4810,Cube,100.0,100.0,14,0.45,,,44.64,40.18,33.35,Normal curing. Surface waves (R-waves) reported also.,
Baqer (2008),NC_S378,Iraq,Element - Laboratory,7,FALSE,PUNDIT,,55,ASTM C597 (2002),Direct,1,4480,Cube,100.0,100.0,14,0.45,,,29.61,26.65,22.12,Normal curing. Surface waves (R-waves) reported also.,
Baqer (2008),NC_S379,Iraq,Element - Laboratory,14,FALSE,PUNDIT,,55,ASTM C597 (2002),Direct,1,4620,Cube,100.0,100.0,14,0.45,,,30.27,27.24,22.61,Normal curing. Surface waves (R-waves) reported also.,
Baqer (2008),NC_S380,Iraq,Element - Laboratory,21,FALSE,PUNDIT,,55,ASTM C597 (2002),Direct,1,4650,Cube,100.0,100.0,14,0.45,,,34.47,31.02,25.75,Normal curing. Surface waves (R-waves) reported also.,
Baqer (2008),NC_S381,Iraq,Element - Laboratory,28,FALSE,PUNDIT,,55,ASTM C597 (2002),Direct,1,4670,Cube,100.0,100.0,14,0.45,,,36.24,32.62,27.07,Normal curing. Surface waves (R-waves) reported also.,
Baqer (2008),NC_S382,Iraq,Element - Laboratory,60,FALSE,PUNDIT,,55,ASTM C597 (2002),Direct,1,4750,Cube,100.0,100.0,14,0.45,,,46.41,41.77,34.67,Normal curing. Surface waves (R-waves) reported also.,
Baqer (2008),NC_S383,Iraq,Element - Laboratory,90,FALSE,PUNDIT,,55,ASTM C597 (2002),Direct,1,4790,Cube,100.0,100.0,14,0.45,,,45.08,40.57,33.67,Normal curing. Surface waves (R-waves) reported also.,
Baqer (2008),SC2_S1,Iraq,Element - Laboratory,2,FALSE,PUNDIT,,55,ASTM C597 (2002),Direct,1,4200,Cube,100.0,100.0,14,0.40,,,37.95,34.16,28.35,Steam curing at 2 bars pressure.  Surface waves (R-waves) reported also.,
Baqer (2008),SC2_S2,Iraq,Element - Laboratory,21,FALSE,PUNDIT,,55,ASTM C597 (2002),Direct,1,4320,Cube,100.0,100.0,14,0.40,,,38.39,34.55,28.68,Steam curing at 2 bars pressure.  Surface waves (R-waves) reported also.,
Baqer (2008),SC2_S3,Iraq,Element - Laboratory,28,FALSE,PUNDIT,,55,ASTM C597 (2002),Direct,1,4350,Cube,100.0,100.0,14,0.40,,,41.96,37.76,31.34,Steam curing at 2 bars pressure.  Surface waves (R-waves) reported also.,
Baqer (2008),SC2_S4,Iraq,Element - Laboratory,60,FALSE,PUNDIT,,55,ASTM C597 (2002),Direct,1,4400,Cube,100.0,100.0,14,0.40,,,38.39,34.55,28.68,Steam curing at 2 bars pressure.  Surface waves (R-waves) reported also.,
Baqer (2008),SC2_S5,Iraq,Element - Laboratory,2,FALSE,PUNDIT,,55,ASTM C597 (2002),Direct,1,4500,Cube,100.0,100.0,10,0.40,,,43.08,38.77,32.18,Steam curing at 2 bars pressure.  Surface waves (R-waves) reported also.,
Baqer (2008),SC2_S6,Iraq,Element - Laboratory,28,FALSE,PUNDIT,,55,ASTM C597 (2002),Direct,1,4570,Cube,100.0,100.0,10,0.40,,,47.77,42.99,35.68,Steam curing at 2 bars pressure.  Surface waves (R-waves) reported also.,
Baqer (2008),SC2_S7,Iraq,Element - Laboratory,60,FALSE,PUNDIT,,55,ASTM C597 (2002),Direct,1,4620,Cube,100.0,100.0,10,0.40,,,52.68,47.41,39.35,Steam curing at 2 bars pressure.  Surface waves (R-waves) reported also.,
Baqer (2008),SC2_S8,Iraq,Element - Laboratory,90,FALSE,PUNDIT,,55,ASTM C597 (2002),Direct,1,4620,Cube,100.0,100.0,10,0.40,,,43.75,39.38,32.68,Steam curing at 2 bars pressure.  Surface waves (R-waves) reported also.,
Baqer (2008),SC2_S9,Iraq,Element - Laboratory,2,FALSE,PUNDIT,,55,ASTM C597 (2002),Direct,1,4090,Cube,100.0,100.0,10,0.40,,,31.70,28.53,23.68,Steam curing at 2 bars pressure.  Surface waves (R-waves) reported also.,
Baqer (2008),SC2_S10,Iraq,Element - Laboratory,14,FALSE,PUNDIT,,55,ASTM C597 (2002),Direct,1,4370,Cube,100.0,100.0,10,0.40,,,33.93,30.54,25.35,Steam curing at 2 bars pressure.  Surface waves (R-waves) reported also.,
Baqer (2008),SC2_S11,Iraq,Element - Laboratory,21,FALSE,PUNDIT,,55,ASTM C597 (2002),Direct,1,4430,Cube,100.0,100.0,10,0.40,,,36.16,32.54,27.01,Steam curing at 2 bars pressure.  Surface waves (R-waves) reported also.,
Baqer (2008),SC2_S12,Iraq,Element - Laboratory,28,FALSE,PUNDIT,,55,ASTM C597 (2002),Direct,1,4450,Cube,100.0,100.0,10,0.40,,,39.29,35.36,29.35,Steam curing at 2 bars pressure.  Surface waves (R-waves) reported also.,
Baqer (2008),SC2_S13,Iraq,Element - Laboratory,60,FALSE,PUNDIT,,55,ASTM C597 (2002),Direct,1,4540,Cube,100.0,100.0,10,0.40,,,41.96,37.76,31.34,Steam curing at 2 bars pressure.  Surface waves (R-waves) reported also.,
Baqer (2008),SC2_S14,Iraq,Element - Laboratory,90,FALSE,PUNDIT,,55,ASTM C597 (2002),Direct,1,4550,Cube,100.0,100.0,10,0.40,,,39.73,35.76,29.68,Steam curing at 2 bars pressure.  Surface waves (R-waves) reported also.,
Baqer (2008),SC2_S15,Iraq,Element - Laboratory,2,FALSE,PUNDIT,,55,ASTM C597 (2002),Direct,1,4460,Cube,100.0,100.0,14,0.40,,,35.27,31.74,26.35,Steam curing at 2 bars pressure.  Surface waves (R-waves) reported also.,
Baqer (2008),SC2_S16,Iraq,Element - Laboratory,28,FALSE,PUNDIT,,55,ASTM C597 (2002),Direct,1,4560,Cube,100.0,100.0,14,0.40,,,43.30,38.97,32.35,Steam curing at 2 bars pressure.  Surface waves (R-waves) reported also.,
Baqer (2008),SC2_S17,Iraq,Element - Laboratory,60,FALSE,PUNDIT,,55,ASTM C597 (2002),Direct,1,4600,Cube,100.0,100.0,14,0.40,,,50.89,45.80,38.01,Steam curing at 2 bars pressure.  Surface waves (R-waves) reported also.,
Baqer (2008),SC2_S18,Iraq,Element - Laboratory,90,FALSE,PUNDIT,,55,ASTM C597 (2002),Direct,1,4600,Cube,100.0,100.0,14,0.40,,,48.21,43.39,36.01,Steam curing at 2 bars pressure.  Surface waves (R-waves) reported also.,
Baqer (2008),SC2_S19,Iraq,Element - Laboratory,2,FALSE,PUNDIT,,55,ASTM C597 (2002),Direct,1,3900,Cube,100.0,100.0,5,0.80,,,22.32,20.09,16.67,Steam curing at 2 bars pressure.  Surface waves (R-waves) reported also.,
Baqer (2008),SC2_S20,Iraq,Element - Laboratory,28,FALSE,PUNDIT,,55,ASTM C597 (2002),Direct,1,4410,Cube,100.0,100.0,20,0.45,,,32.59,29.33,24.34,Steam curing at 2 bars pressure.  Surface waves (R-waves) reported also.,
Baqer (2008),SC2_S21,Iraq,Element - Laboratory,60,FALSE,PUNDIT,,55,ASTM C597 (2002),Direct,1,4460,Cube,100.0,100.0,20,0.45,,,31.47,28.32,23.51,Steam curing at 2 bars pressure.  Surface waves (R-waves) reported also.,
Baqer (2008),SC2_S22,Iraq,Element - Laboratory,2,FALSE,PUNDIT,,55,ASTM C597 (2002),Direct,1,4020,Cube,100.0,100.0,10,0.45,,,23.21,20.89,17.34,Steam curing at 2 bars pressure.  Surface waves (R-waves) reported also.,
Baqer (2008),SC2_S23,Iraq,Element - Laboratory,28,FALSE,PUNDIT,,55,ASTM C597 (2002),Direct,1,4450,Cube,100.0,100.0,10,0.45,,,32.59,29.33,24.34,Steam curing at 2 bars pressure.  Surface waves (R-waves) reported also.,
Baqer (2008),SC2_S24,Iraq,Element - Laboratory,60,FALSE,PUNDIT,,55,ASTM C597 (2002),Direct,1,4560,Cube,100.0,100.0,10,0.45,,,33.48,30.13,25.01,Steam curing at 2 bars pressure.  Surface waves (R-waves) reported also.,
Baqer (2008),SC2_S25,Iraq,Element - Laboratory,4,FALSE,PUNDIT,,55,ASTM C597 (2002),Direct,1,4200,Cube,100.0,100.0,14,0.45,,,22.54,20.29,16.84,Steam curing at 2 bars pressure.  Surface waves (R-waves) reported also.,
Baqer (2008),SC2_S26,Iraq,Element - Laboratory,28,FALSE,PUNDIT,,55,ASTM C597 (2002),Direct,1,4530,Cube,100.0,100.0,14,0.45,,,33.04,29.74,24.68,Steam curing at 2 bars pressure.  Surface waves (R-waves) reported also.,
Baqer (2008),SC2_S27,Iraq,Element - Laboratory,60,FALSE,PUNDIT,,55,ASTM C597 (2002),Direct,1,4570,Cube,100.0,100.0,14,0.45,,,37.95,34.16,28.35,Steam curing at 2 bars pressure.  Surface waves (R-waves) reported also.,
Baqer (2008),SC2_S28,Iraq,Element - Laboratory,2,FALSE,PUNDIT,,55,ASTM C597 (2002),Direct,1,4020,Cube,100.0,100.0,14,0.45,,,25.22,22.70,18.84,Steam curing at 2 bars pressure.  Surface waves (R-waves) reported also.,
Baqer (2008),SC2_S29,Iraq,Element - Laboratory,28,FALSE,PUNDIT,,55,ASTM C597 (2002),Direct,1,4570,Cube,100.0,100.0,14,0.45,,,38.39,34.55,28.68,Steam curing at 2 bars pressure.  Surface waves (R-waves) reported also.,
Baqer (2008),SC2_S30,Iraq,Element - Laboratory,60,FALSE,PUNDIT,,55,ASTM C597 (2002),Direct,1,4660,Cube,100.0,100.0,14,0.45,,,32.59,29.33,24.34,Steam curing at 2 bars pressure.  Surface waves (R-waves) reported also.,
Baqer (2008),SC2_S31,Iraq,Element - Laboratory,2,FALSE,PUNDIT,,55,ASTM C597 (2002),Direct,1,3830,Cube,100.0,100.0,10,0.50,,,13.39,12.05,10.00,Steam curing at 2 bars pressure.  Surface waves (R-waves) reported also.,
Baqer (2008),SC2_S32,Iraq,Element - Laboratory,28,FALSE,PUNDIT,,55,ASTM C597 (2002),Direct,1,4250,Cube,100.0,100.0,20,0.48,,,20.09,18.08,15.01,Steam curing at 2 bars pressure.  Surface waves (R-waves) reported also.,
Baqer (2008),SC2_S33,Iraq,Element - Laboratory,2,FALSE,PUNDIT,,55,ASTM C597 (2002),Direct,1,4140,Cube,100.0,100.0,14,0.50,,,17.86,16.07,13.34,Steam curing at 2 bars pressure.  Surface waves (R-waves) reported also.,
Baqer (2008),SC2_S34,Iraq,Element - Laboratory,7,FALSE,PUNDIT,,55,ASTM C597 (2002),Direct,1,3970,Cube,100.0,100.0,14,0.50,,,12.50,11.25,9.34,Steam curing at 2 bars pressure.  Surface waves (R-waves) reported also.,
Baqer (2008),SC2_S35,Iraq,Element - Laboratory,2,FALSE,PUNDIT,,55,ASTM C597 (2002),Direct,1,3850,Cube,100.0,100.0,14,0.50,,,16.07,14.46,12.00,Steam curing at 2 bars pressure.  Surface waves (R-waves) reported also.,
Baqer (2008),SC2_S36,Iraq,Element - Laboratory,7,FALSE,PUNDIT,,55,ASTM C597 (2002),Direct,1,4030,Cube,100.0,100.0,14,0.50,,,17.86,16.07,13.34,Steam curing at 2 bars pressure.  Surface waves (R-waves) reported also.,
Baqer (2008),SC2_S37,Iraq,Element - Laboratory,2,FALSE,PUNDIT,,55,ASTM C597 (2002),Direct,1,3940,Cube,100.0,100.0,14,0.50,,,16.12,14.51,12.04,Steam curing at 2 bars pressure.  Surface waves (R-waves) reported also.,
Baqer (2008),SC2_S38,Iraq,Element - Laboratory,7,FALSE,PUNDIT,,55,ASTM C597 (2002),Direct,1,4070,Cube,100.0,100.0,14,0.50,,,17.41,15.67,13.01,Steam curing at 2 bars pressure.  Surface waves (R-waves) reported also.,
Baqer (2008),SC2_S39,Iraq,Element - Laboratory,2,FALSE,PUNDIT,,55,ASTM C597 (2002),Direct,1,3820,Cube,100.0,100.0,14,0.50,,,20.09,18.08,15.01,Steam curing at 2 bars pressure.  Surface waves (R-waves) reported also.,
Baqer (2008),SC2_S40,Iraq,Element - Laboratory,28,FALSE,PUNDIT,,55,ASTM C597 (2002),Direct,1,4450,Cube,100.0,100.0,14,0.50,,,25.45,22.91,19.01,Steam curing at 2 bars pressure.  Surface waves (R-waves) reported also.,
Baqer (2008),SC2_S41,Iraq,Element - Laboratory,2,FALSE,PUNDIT,,55,ASTM C597 (2002),Direct,1,3760,Cube,100.0,100.0,14,0.50,,,18.75,16.88,14.01,Steam curing at 2 bars pressure.  Surface waves (R-waves) reported also.,
Baqer (2008),SC2_S42,Iraq,Element - Laboratory,28,FALSE,PUNDIT,,55,ASTM C597 (2002),Direct,1,4320,Cube,100.0,100.0,14,0.50,,,26.79,24.11,20.01,Steam curing at 2 bars pressure.  Surface waves (R-waves) reported also.,
Baqer (2008),SC2_S43,Iraq,Element - Laboratory,2,FALSE,PUNDIT,,55,ASTM C597 (2002),Direct,1,3900,Cube,100.0,100.0,14,0.50,,,16.96,15.26,12.67,Steam curing at 2 bars pressure.  Surface waves (R-waves) reported also.,
Baqer (2008),SC2_S44,Iraq,Element - Laboratory,28,FALSE,PUNDIT,,55,ASTM C597 (2002),Direct,1,4250,Cube,100.0,100.0,14,0.50,,,18.30,16.47,13.67,Steam curing at 2 bars pressure.  Surface waves (R-waves) reported also.,
Baqer (2008),SC2_S45,Iraq,Element - Laboratory,2,FALSE,PUNDIT,,55,ASTM C597 (2002),Direct,1,3750,Cube,100.0,100.0,5,0.50,,,19.64,17.68,14.67,Steam curing at 2 bars pressure.  Surface waves (R-waves) reported also.,
Baqer (2008),SC2_S46,Iraq,Element - Laboratory,28,FALSE,PUNDIT,,55,ASTM C597 (2002),Direct,1,4080,Cube,100.0,100.0,5,0.50,,,22.32,20.09,16.67,Steam curing at 2 bars pressure.  Surface waves (R-waves) reported also.,
Baqer (2008),SC2_S47,Iraq,Element - Laboratory,2,FALSE,PUNDIT,,55,ASTM C597 (2002),Direct,1,3590,Cube,100.0,100.0,5,0.50,,,14.29,12.86,10.67,Steam curing at 2 bars pressure.  Surface waves (R-waves) reported also.,
Baqer (2008),SC2_S48,Iraq,Element - Laboratory,28,FALSE,PUNDIT,,55,ASTM C597 (2002),Direct,1,3890,Cube,100.0,100.0,5,0.50,,,14.29,12.86,10.67,Steam curing at 2 bars pressure.  Surface waves (R-waves) reported also.,
Baqer (2008),SC2_S49,Iraq,Element - Laboratory,2,FALSE,PUNDIT,,55,ASTM C597 (2002),Direct,1,3800,Cube,100.0,100.0,10,0.50,,,15.63,14.07,11.68,Steam curing at 2 bars pressure.  Surface waves (R-waves) reported also.,
Baqer (2008),SC2_S50,Iraq,Element - Laboratory,28,FALSE,PUNDIT,,55,ASTM C597 (2002),Direct,1,4350,Cube,100.0,100.0,10,0.50,,,19.87,17.88,14.84,Steam curing at 2 bars pressure.  Surface waves (R-waves) reported also.,
Baqer (2008),SC2_S51,Iraq,Element - Laboratory,5,FALSE,PUNDIT,,55,ASTM C597 (2002),Direct,1,3710,Cube,100.0,100.0,10,0.50,,,8.48,7.63,6.33,Steam curing at 2 bars pressure.  Surface waves (R-waves) reported also.,
Baqer (2008),SC2_S52,Iraq,Element - Laboratory,28,FALSE,PUNDIT,,55,ASTM C597 (2002),Direct,1,4160,Cube,100.0,100.0,10,0.50,,,10.71,9.64,8.00,Steam curing at 2 bars pressure.  Surface waves (R-waves) reported also.,
Baqer (2008),SC2_S53,Iraq,Element - Laboratory,2,FALSE,PUNDIT,,55,ASTM C597 (2002),Direct,1,4420,Cube,100.0,100.0,20,0.50,,,22.54,20.29,16.84,Steam curing at 2 bars pressure.  Surface waves (R-waves) reported also.,
Baqer (2008),SC2_S54,Iraq,Element - Laboratory,28,FALSE,PUNDIT,,55,ASTM C597 (2002),Direct,1,4660,Cube,100.0,100.0,20,0.50,,,28.13,25.32,21.01,Steam curing at 2 bars pressure.  Surface waves (R-waves) reported also.,
Baqer (2008),SC2_S55,Iraq,Element - Laboratory,60,FALSE,PUNDIT,,55,ASTM C597 (2002),Direct,1,4710,Cube,100.0,100.0,20,0.50,,,28.57,25.71,21.34,Steam curing at 2 bars pressure.  Surface waves (R-waves) reported also.,
Baqer (2008),SC2_S56,Iraq,Element - Laboratory,2,FALSE,PUNDIT,,55,ASTM C597 (2002),Direct,1,4230,Cube,100.0,100.0,20,0.50,,,20.09,18.08,15.01,Steam curing at 2 bars pressure.  Surface waves (R-waves) reported also.,
Baqer (2008),SC2_S57,Iraq,Element - Laboratory,28,FALSE,PUNDIT,,55,ASTM C597 (2002),Direct,1,4650,Cube,100.0,100.0,20,0.50,,,25.89,23.30,19.34,Steam curing at 2 bars pressure.  Surface waves (R-waves) reported also.,
Baqer (2008),SC2_S58,Iraq,Element - Laboratory,60,FALSE,PUNDIT,,55,ASTM C597 (2002),Direct,1,4670,Cube,100.0,100.0,20,0.50,,,25.89,23.30,19.34,Steam curing at 2 bars pressure.  Surface waves (R-waves) reported also.,
Baqer (2008),SC2_S59,Iraq,Element - Laboratory,2,FALSE,PUNDIT,,55,ASTM C597 (2002),Direct,1,3860,Cube,100.0,100.0,20,0.50,,,17.86,16.07,13.34,Steam curing at 2 bars pressure.  Surface waves (R-waves) reported also.,
Baqer (2008),SC2_S60,Iraq,Element - Laboratory,28,FALSE,PUNDIT,,55,ASTM C597 (2002),Direct,1,4390,Cube,100.0,100.0,20,0.50,,,23.66,21.29,17.67,Steam curing at 2 bars pressure.  Surface waves (R-waves) reported also.,
Baqer (2008),SC2_S61,Iraq,Element - Laboratory,60,FALSE,PUNDIT,,55,ASTM C597 (2002),Direct,1,4440,Cube,100.0,100.0,20,0.50,,,21.43,19.29,16.01,Steam curing at 2 bars pressure.  Surface waves (R-waves) reported also.,
Baqer (2008),SC2_S62,Iraq,Element - Laboratory,2,FALSE,PUNDIT,,55,ASTM C597 (2002),Direct,1,3970,Cube,100.0,100.0,20,0.50,,,19.64,17.68,14.67,Steam curing at 2 bars pressure.  Surface waves (R-waves) reported also.,
Baqer (2008),SC2_S63,Iraq,Element - Laboratory,28,FALSE,PUNDIT,,55,ASTM C597 (2002),Direct,1,4430,Cube,100.0,100.0,20,0.50,,,22.77,20.49,17.01,Steam curing at 2 bars pressure.  Surface waves (R-waves) reported also.,
Baqer (2008),SC2_S64,Iraq,Element - Laboratory,60,FALSE,PUNDIT,,55,ASTM C597 (2002),Direct,1,4490,Cube,100.0,100.0,20,0.50,,,25.89,23.30,19.34,Steam curing at 2 bars pressure.  Surface waves (R-waves) reported also.,
Baqer (2008),SC2_S65,Iraq,Element - Laboratory,2,FALSE,PUNDIT,,55,ASTM C597 (2002),Direct,1,4020,Cube,100.0,100.0,14,0.56,,,16.07,14.46,12.00,Steam curing at 2 bars pressure.  Surface waves (R-waves) reported also.,
Baqer (2008),SC2_S66,Iraq,Element - Laboratory,28,FALSE,PUNDIT,,55,ASTM C597 (2002),Direct,1,4440,Cube,100.0,100.0,14,0.56,,,17.86,16.07,13.34,Steam curing at 2 bars pressure.  Surface waves (R-waves) reported also.,
Baqer (2008),SC2_S67,Iraq,Element - Laboratory,7,FALSE,PUNDIT,,55,ASTM C597 (2002),Direct,1,3720,Cube,100.0,100.0,14,0.56,,,10.27,9.24,7.67,Steam curing at 2 bars pressure.  Surface waves (R-waves) reported also.,
Baqer (2008),SC2_S68,Iraq,Element - Laboratory,28,FALSE,PUNDIT,,55,ASTM C597 (2002),Direct,1,3980,Cube,100.0,100.0,14,0.56,,,13.39,12.05,10.00,Steam curing at 2 bars pressure.  Surface waves (R-waves) reported also.,
Baqer (2008),SC2_S69,Iraq,Element - Laboratory,2,FALSE,PUNDIT,,55,ASTM C597 (2002),Direct,1,3770,Cube,100.0,100.0,14,0.56,,,12.05,10.85,9.00,Steam curing at 2 bars pressure.  Surface waves (R-waves) reported also.,
Baqer (2008),SC2_S70,Iraq,Element - Laboratory,7,FALSE,PUNDIT,,55,ASTM C597 (2002),Direct,1,3820,Cube,100.0,100.0,14,0.56,,,12.50,11.25,9.34,Steam curing at 2 bars pressure.  Surface waves (R-waves) reported also.,
Baqer (2008),SC2_S71,Iraq,Element - Laboratory,28,FALSE,PUNDIT,,55,ASTM C597 (2002),Direct,1,4060,Cube,100.0,100.0,14,0.56,,,12.50,11.25,9.34,Steam curing at 2 bars pressure.  Surface waves (R-waves) reported also.,
Baqer (2008),SC2_S72,Iraq,Element - Laboratory,60,FALSE,PUNDIT,,55,ASTM C597 (2002),Direct,1,4150,Cube,100.0,100.0,14,0.56,,,11.16,10.04,8.34,Steam curing at 2 bars pressure.  Surface waves (R-waves) reported also.,
Baqer (2008),SC2_S73,Iraq,Element - Laboratory,2,FALSE,PUNDIT,,55,ASTM C597 (2002),Direct,1,3680,Cube,100.0,100.0,14,0.56,,,9.82,8.84,7.34,Steam curing at 2 bars pressure.  Surface waves (R-waves) reported also.,
Baqer (2008),SC2_S74,Iraq,Element - Laboratory,7,FALSE,PUNDIT,,55,ASTM C597 (2002),Direct,1,3830,Cube,100.0,100.0,14,0.56,,,11.61,10.45,8.67,Steam curing at 2 bars pressure.  Surface waves (R-waves) reported also.,
Baqer (2008),SC2_S75,Iraq,Element - Laboratory,28,FALSE,PUNDIT,,55,ASTM C597 (2002),Direct,1,4060,Cube,100.0,100.0,14,0.56,,,9.82,8.84,7.34,Steam curing at 2 bars pressure.  Surface waves (R-waves) reported also.,
Baqer (2008),SC2_S76,Iraq,Element - Laboratory,2,FALSE,PUNDIT,,55,ASTM C597 (2002),Direct,1,4170,Cube,100.0,100.0,14,0.50,,,24.78,22.30,18.51,Steam curing at 2 bars pressure.  Surface waves (R-waves) reported also.,
Baqer (2008),SC2_S77,Iraq,Element - Laboratory,28,FALSE,PUNDIT,,55,ASTM C597 (2002),Direct,1,4630,Cube,100.0,100.0,14,0.50,,,26.79,24.11,20.01,Steam curing at 2 bars pressure.  Surface waves (R-waves) reported also.,
Baqer (2008),SC2_S78,Iraq,Element - Laboratory,2,FALSE,PUNDIT,,55,ASTM C597 (2002),Direct,1,3210,Cube,100.0,100.0,14,0.60,,,6.25,5.63,4.67,Steam curing at 2 bars pressure.  Surface waves (R-waves) reported also.,
Baqer (2008),SC2_S79,Iraq,Element - Laboratory,2,FALSE,PUNDIT,,55,ASTM C597 (2002),Direct,1,3420,Cube,100.0,100.0,14,0.60,,,6.70,6.03,5.00,Steam curing at 2 bars pressure.  Surface waves (R-waves) reported also.,
Baqer (2008),SC2_S80,Iraq,Element - Laboratory,7,FALSE,PUNDIT,,55,ASTM C597 (2002),Direct,1,3590,Cube,100.0,100.0,14,0.60,,,5.36,4.82,4.00,Steam curing at 2 bars pressure.  Surface waves (R-waves) reported also.,
