Repository: juliamfm/ML_material_classifier

# KNN e SVM para classificação da resistência à compressão do concreto por ultrassom

Esse programa usa os algoritmos de aprendizado supervisionado k-Nearest Neighbors e Support Vector Mechine para classificação da resistência à compressão do concreto a partir de dados de ensaios de Velocidade de Pulso Ultrassônico (VPU). O problema é formulado como classificação multiclasse, em que cada amostra é atribuída a uma faixa de resistência à compressão.

Referência da base de dados: MATTHEWS, B.; ALLAIX, D.; WIJTE, S.; VULLINGS, M.. Advancing non-destructive concrete compressive strength estimation: Large-Scale datasets and machine learning framework. **NDT & E International**, v.

File: Complete_UPV_Database_raw.csv (part 9 of 25)
Literature,Specimen ID,Country,Specimen Type,Specimen Age (days),Rebar Present,UPV Device Brand & Model,Transducer Diameter (mm),Transducer Frequency (kHz),Standard,Test Type,No. Tests,"Average Velocity, Vp (m/s)",Compression Specimen,Height (mm),Width/Diameter (mm),Max Aggregate Size (mm),W/C Ratio,Strength Class,"Design Strength, fck (MPa)","fc,core (MPa)","fc,ref (MPa)","fc,cyl (MPa)",Notes,
Musmar & Abed Alhadi (2008),CS_18,Jordan,Cube - Laboratory,28,FALSE,PUNDIT,,,BS 1881-203 (1986),Direct,,4180,Cube,150.0,150.0,20,,,50,20.90,20.90,17.35,,
Musmar & Abed Alhadi (2008),CS_19,Jordan,Cube - Laboratory,28,FALSE,PUNDIT,,,BS 1881-203 (1986),Direct,,4180,Cube,150.0,150.0,20,,,50,21.80,21.80,18.09,,
Musmar & Abed Alhadi (2008),CS_20,Jordan,Cube - Laboratory,28,FALSE,PUNDIT,,,BS 1881-203 (1986),Direct,,4069,Cube,150.0,150.0,20,,,50,21.30,21.30,17.68,,
Musmar & Abed Alhadi (2008),CS_21,Jordan,Cube - Laboratory,28,FALSE,PUNDIT,,,BS 1881-203 (1986),Direct,,4152,Cube,150.0,150.0,20,,,50,19.10,19.10,15.85,,
Musmar & Abed Alhadi (2008),CS_22,Jordan,Cube - Laboratory,28,FALSE,PUNDIT,,,BS 1881-203 (1986),Direct,,4042,Cube,150.0,150.0,20,,,50,17.80,17.80,14.77,,
Musmar & Abed Alhadi (2008),CS_23,Jordan,Cube - Laboratory,28,FALSE,PUNDIT,,,BS 1881-203 (1986),Direct,,4089,Cube,150.0,150.0,20,,,50,20.00,20.00,16.60,,
Musmar & Abed Alhadi (2008),CS_24,Jordan,Cube - Laboratory,28,FALSE,PUNDIT,,,BS 1881-203 (1986),Direct,,4116,Cube,150.0,150.0,20,,,50,21.30,21.30,17.68,,
Musmar & Abed Alhadi (2008),CS_25,Jordan,Cube - Laboratory,28,FALSE,PUNDIT,,,BS 1881-203 (1986),Direct,,4199,Cube,150.0,150.0,20,,,50,16.40,16.40,13.61,,
Musmar & Abed Alhadi (2008),CS_26,Jordan,Cube - Laboratory,28,FALSE,PUNDIT,,,BS 1881-203 (1986),Direct,,4114,Cube,150.0,150.0,20,,,50,20.00,20.00,16.60,,
Musmar & Abed Alhadi (2008),CS_27,Jordan,Cube - Laboratory,28,FALSE,PUNDIT,,,BS 1881-203 (1986),Direct,,4078,Cube,150.0,150.0,20,,,50,20.40,20.40,16.93,,
Musmar & Abed Alhadi (2008),CS_28,Jordan,Cube - Laboratory,28,FALSE,PUNDIT,,,BS 1881-203 (1986),Direct,,4114,Cube,150.0,150.0,20,,,50,19.00,19.00,15.77,,
Musmar & Abed Alhadi (2008),CS_29,Jordan,Cube - Laboratory,28,FALSE,PUNDIT,,,BS 1881-203 (1986),Direct,,4060,Cube,150.0,150.0,20,,,50,20.00,20.00,16.60,,
Musmar & Abed Alhadi (2008),CS_30,Jordan,Cube - Laboratory,28,FALSE,PUNDIT,,,BS 1881-203 (1986),Direct,,4228,Cube,150.0,150.0,20,,,50,22.00,22.00,18.26,,
Musmar & Abed Alhadi (2008),CS_31,Jordan,Cube - Laboratory,28,FALSE,PUNDIT,,,BS 1881-203 (1986),Direct,,4032,Cube,150.0,150.0,20,,,50,17.30,17.30,14.36,,
Musmar & Abed Alhadi (2008),CS_32,Jordan,Cube - Laboratory,28,FALSE,PUNDIT,,,BS 1881-203 (1986),Direct,,4034,Cube,150.0,150.0,20,,,50,18.70,18.70,15.52,,
Musmar & Abed Alhadi (2008),CS_33,Jordan,Cube - Laboratory,28,FALSE,PUNDIT,,,BS 1881-203 (1986),Direct,,4115,Cube,150.0,150.0,20,,,50,21.30,21.30,17.68,,
Musmar & Abed Alhadi (2008),CS_34,Jordan,Cube - Laboratory,28,FALSE,PUNDIT,,,BS 1881-203 (1986),Direct,,4060,Cube,150.0,150.0,20,,,50,18.70,18.70,15.52,,
Musmar & Abed Alhadi (2008),CS_35,Jordan,Cube - Laboratory,28,FALSE,PUNDIT,,,BS 1881-203 (1986),Direct,,4152,Cube,150.0,150.0,20,,,50,20.00,20.00,16.60,,
Musmar & Abed Alhadi (2008),CS_36,Jordan,Cube - Laboratory,28,FALSE,PUNDIT,,,BS 1881-203 (1986),Direct,,4143,Cube,150.0,150.0,20,,,50,17.80,17.80,14.77,,
Musmar & Abed Alhadi (2008),CS_37,Jordan,Cube - Laboratory,28,FALSE,PUNDIT,,,BS 1881-203 (1986),Direct,,4189,Cube,150.0,150.0,20,,,50,18.20,18.20,15.11,,
Musmar & Abed Alhadi (2008),CS_38,Jordan,Cube - Laboratory,28,FALSE,PUNDIT,,,BS 1881-203 (1986),Direct,,4190,Cube,150.0,150.0,20,,,50,18.20,18.20,15.11,,
Musmar & Abed Alhadi (2008),CS_39,Jordan,Cube - Laboratory,28,FALSE,PUNDIT,,,BS 1881-203 (1986),Direct,,4453,Cube,150.0,150.0,20,,,50,16.90,16.90,14.03,,
Musmar & Abed Alhadi (2008),CS_40,Jordan,Cube - Laboratory,28,FALSE,PUNDIT,,,BS 1881-203 (1986),Direct,,4317,Cube,150.0,150.0,20,,,50,15.10,15.10,12.53,,
Musmar & Abed Alhadi (2008),CS_41,Jordan,Cube - Laboratory,28,FALSE,PUNDIT,,,BS 1881-203 (1986),Direct,,4175,Cube,150.0,150.0,20,,,50,18.70,18.70,15.52,,
Musmar & Abed Alhadi (2008),CS_42,Jordan,Cube - Laboratory,28,FALSE,PUNDIT,,,BS 1881-203 (1986),Direct,,4219,Cube,150.0,150.0,20,,,50,16.90,16.90,14.03,,
Musmar & Abed Alhadi (2008),CS_43,Jordan,Cube - Laboratory,28,FALSE,PUNDIT,,,BS 1881-203 (1986),Direct,,4115,Cube,150.0,150.0,20,,,50,16.40,16.40,13.61,,
Musmar & Abed Alhadi (2008),CS_44,Jordan,Cube - Laboratory,28,FALSE,PUNDIT,,,BS 1881-203 (1986),Direct,,4133,Cube,150.0,150.0,20,,,50,21.30,21.30,17.68,,
Musmar & Abed Alhadi (2008),CS_45,Jordan,Cube - Laboratory,28,FALSE,PUNDIT,,,BS 1881-203 (1986),Direct,,4096,Cube,150.0,150.0,20,,,50,16.70,16.70,13.86,,
Musmar & Abed Alhadi (2008),CS_46,Jordan,Cube - Laboratory,28,FALSE,PUNDIT,,,BS 1881-203 (1986),Direct,,4378,Cube,150.0,150.0,20,,,50,21.30,21.30,17.68,,
Musmar & Abed Alhadi (2008),CS_47,Jordan,Cube - Laboratory,28,FALSE,PUNDIT,,,BS 1881-203 (1986),Direct,,4308,Cube,150.0,150.0,20,,,50,23.60,23.60,19.59,,
Musmar & Abed Alhadi (2008),CS_48,Jordan,Cube - Laboratory,28,FALSE,PUNDIT,,,BS 1881-203 (1986),Direct,,4307,Cube,150.0,150.0,20,,,50,23.10,23.10,19.17,,
Musmar & Abed Alhadi (2008),CS_49,Jordan,Cube - Laboratory,28,FALSE,PUNDIT,,,BS 1881-203 (1986),Direct,,4151,Cube,150.0,150.0,20,,,50,22.70,22.70,18.84,,
Musmar & Abed Alhadi (2008),CS_50,Jordan,Cube - Laboratory,28,FALSE,PUNDIT,,,BS 1881-203 (1986),Direct,,4209,Cube,150.0,150.0,20,,,50,21.30,21.30,17.68,,
Musmar & Abed Alhadi (2008),CS_51,Jordan,Cube - Laboratory,28,FALSE,PUNDIT,,,BS 1881-203 (1986),Direct,,4091,Cube,150.0,150.0,20,,,50,17.30,17.30,14.36,,
Musmar & Abed Alhadi (2008),CS_52,Jordan,Cube - Laboratory,28,FALSE,PUNDIT,,,BS 1881-203 (1986),Direct,,4124,Cube,150.0,150.0,20,,,50,23.10,23.10,19.17,,
Musmar & Abed Alhadi (2008),CS_53,Jordan,Cube - Laboratory,28,FALSE,PUNDIT,,,BS 1881-203 (1986),Direct,,4172,Cube,150.0,150.0,20,,,50,16.40,16.40,13.61,,
Musmar & Abed Alhadi (2008),CS_54,Jordan,Cube - Laboratory,28,FALSE,PUNDIT,,,BS 1881-203 (1986),Direct,,4229,Cube,150.0,150.0,20,,,50,17.30,17.30,14.36,,
Musmar & Abed Alhadi (2008),CS_55,Jordan,Cube - Laboratory,28,FALSE,PUNDIT,,,BS 1881-203 (1986),Direct,,4081,Cube,150.0,150.0,20,,,50,24.40,24.40,20.25,,
Musmar & Abed Alhadi (2008),CS_56,Jordan,Cube - Laboratory,28,FALSE,PUNDIT,,,BS 1881-203 (1986),Direct,,4107,Cube,150.0,150.0,20,,,50,17.80,17.80,14.77,,
Musmar & Abed Alhadi (2008),CS_57,Jordan,Cube - Laboratory,28,FALSE,PUNDIT,,,BS 1881-203 (1986),Direct,,4086,Cube,150.0,150.0,20,,,50,18.70,18.70,15.52,,
Musmar & Abed Alhadi (2008),CS_58,Jordan,Cube - Laboratory,28,FALSE,PUNDIT,,,BS 1881-203 (1986),Direct,,4277,Cube,150.0,150.0,20,,,50,17.30,17.30,14.36,,
Musmar & Abed Alhadi (2008),CS_59,Jordan,Cube - Laboratory,28,FALSE,PUNDIT,,,BS 1881-203 (1986),Direct,,4257,Cube,150.0,150.0,20,,,50,19.60,19.60,16.27,,
Musmar & Abed Alhadi (2008),CS_60,Jordan,Cube - Laboratory,28,FALSE,PUNDIT,,,BS 1881-203 (1986),Direct,,4317,Cube,150.0,150.0,20,,,50,18.70,18.70,15.52,,
Musmar & Abed Alhadi (2008),CS_61,Jordan,Cube - Laboratory,28,FALSE,PUNDIT,,,BS 1881-203 (1986),Direct,,4431,Cube,150.0,150.0,20,,,50,40.00,40.00,33.20,,
Musmar & Abed Alhadi (2008),CS_62,Jordan,Cube - Laboratory,28,FALSE,PUNDIT,,,BS 1881-203 (1986),Direct,,4474,Cube,150.0,150.0,20,,,50,42.20,42.20,35.03,,
Musmar & Abed Alhadi (2008),CS_63,Jordan,Cube - Laboratory,28,FALSE,PUNDIT,,,BS 1881-203 (1986),Direct,,4381,Cube,150.0,150.0,20,,,50,40.00,40.00,33.20,,
Musmar & Abed Alhadi (2008),CS_64,Jordan,Cube - Laboratory,28,FALSE,PUNDIT,,,BS 1881-203 (1986),Direct,,4378,Cube,150.0,150.0,20,,,50,44.40,44.40,36.85,,
Musmar & Abed Alhadi (2008),CS_65,Jordan,Cube - Laboratory,28,FALSE,PUNDIT,,,BS 1881-203 (1986),Direct,,4633,Cube,150.0,150.0,20,,,50,43.10,43.10,35.77,,
Musmar & Abed Alhadi (2008),CS_66,Jordan,Cube - Laboratory,28,FALSE,PUNDIT,,,BS 1881-203 (1986),Direct,,4575,Cube,150.0,150.0,20,,,50,25.80,25.80,21.41,,
Musmar & Abed Alhadi (2008),CS_67,Jordan,Cube - Laboratory,28,FALSE,PUNDIT,,,BS 1881-203 (1986),Direct,,4443,Cube,150.0,150.0,20,,,50,39.60,39.60,32.87,,
Musmar & Abed Alhadi (2008),CS_68,Jordan,Cube - Laboratory,28,FALSE,PUNDIT,,,BS 1881-203 (1986),Direct,,4400,Cube,150.0,150.0,20,,,50,39.60,39.60,32.87,,
Musmar & Abed Alhadi (2008),CS_69,Jordan,Cube - Laboratory,28,FALSE,PUNDIT,,,BS 1881-203 (1986),Direct,,4432,Cube,150.0,150.0,20,,,50,39.80,39.80,33.03,,
Musmar & Abed Alhadi (2008),CS_70,Jordan,Cube - Laboratory,28,FALSE,PUNDIT,,,BS 1881-203 (1986),Direct,,4332,Cube,150.0,150.0,20,,,50,37.30,37.30,30.96,,
Musmar & Abed Alhadi (2008),CS_71,Jordan,Cube - Laboratory,28,FALSE,PUNDIT,,,BS 1881-203 (1986),Direct,,4517,Cube,150.0,150.0,20,,,50,41.80,41.80,34.69,,
Musmar & Abed Alhadi (2008),CS_72,Jordan,Cube - Laboratory,28,FALSE,PUNDIT,,,BS 1881-203 (1986),Direct,,4452,Cube,150.0,150.0,20,,,50,38.70,38.70,32.12,,
Musmar & Abed Alhadi (2008),CS_73,Jordan,Cube - Laboratory,28,FALSE,PUNDIT,,,BS 1881-203 (1986),Direct,,4563,Cube,150.0,150.0,20,,,50,45.30,45.30,37.60,,
Musmar & Abed Alhadi (2008),CS_74,Jordan,Cube - Laboratory,28,FALSE,PUNDIT,,,BS 1881-203 (1986),Direct,,4464,Cube,150.0,150.0,20,,,50,43.60,43.60,36.19,,
Musmar & Abed Alhadi (2008),CS_75,Jordan,Cube - Laboratory,28,FALSE,PUNDIT,,,BS 1881-203 (1986),Direct,,4378,Cube,150.0,150.0,20,,,50,43.60,43.60,36.19,,
Musmar & Abed Alhadi (2008),CS_76,Jordan,Cube - Laboratory,28,FALSE,PUNDIT,,,BS 1881-203 (1986),Direct,,4495,Cube,150.0,150.0,20,,,50,18.70,18.70,15.52,,
Musmar & Abed Alhadi (2008),CS_77,Jordan,Cube - Laboratory,28,FALSE,PUNDIT,,,BS 1881-203 (1986),Direct,,4388,Cube,150.0,150.0,20,,,50,24.90,24.90,20.67,,
Musmar & Abed Alhadi (2008),CS_78,Jordan,Cube - Laboratory,28,FALSE,PUNDIT,,,BS 1881-203 (1986),Direct,,4475,Cube,150.0,150.0,20,,,50,22.20,22.20,18.43,,
Musmar & Abed Alhadi (2008),CS_79,Jordan,Cube - Laboratory,28,FALSE,PUNDIT,,,BS 1881-203 (1986),Direct,,4368,Cube,150.0,150.0,20,,,50,27.10,27.10,22.49,,
Musmar & Abed Alhadi (2008),CS_80,Jordan,Cube - Laboratory,28,FALSE,PUNDIT,,,BS 1881-203 (1986),Direct,,4477,Cube,150.0,150.0,20,,,50,31.10,31.10,25.81,,
Musmar & Abed Alhadi (2008),CS_81,Jordan,Cube - Laboratory,28,FALSE,PUNDIT,,,BS 1881-203 (1986),Direct,,4475,Cube,150.0,150.0,20,,,50,25.30,25.30,21.00,,
Musmar & Abed Alhadi (2008),CS_82,Jordan,Cube - Laboratory,28,FALSE,PUNDIT,,,BS 1881-203 (1986),Direct,,4452,Cube,150.0,150.0,20,,,50,25.40,25.40,21.08,,
Musmar & Abed Alhadi (2008),CS_83,Jordan,Cube - Laboratory,28,FALSE,PUNDIT,,,BS 1881-203 (1986),Direct,,4389,Cube,150.0,150.0,20,,,50,31.60,31.60,26.23,,
Musmar & Abed Alhadi (2008),CS_84,Jordan,Cube - Laboratory,28,FALSE,PUNDIT,,,BS 1881-203 (1986),Direct,,4568,Cube,150.0,150.0,20,,,50,34.90,34.90,28.97,,
Musmar & Abed Alhadi (2008),CS_85,Jordan,Cube - Laboratory,28,FALSE,PUNDIT,,,BS 1881-203 (1986),Direct,,4474,Cube,150.0,150.0,20,,,50,30.70,30.70,25.48,,
Musmar & Abed Alhadi (2008),CS_86,Jordan,Cube - Laboratory,28,FALSE,PUNDIT,,,BS 1881-203 (1986),Direct,,4409,Cube,150.0,150.0,20,,,50,37.30,37.30,30.96,,
Musmar & Abed Alhadi (2008),CS_87,Jordan,Cube - Laboratory,28,FALSE,PUNDIT,,,BS 1881-203 (1986),Direct,,4585,Cube,150.0,150.0,20,,,50,31.10,31.10,25.81,,
Musmar & Abed Alhadi (2008),CS_88,Jordan,Cube - Laboratory,28,FALSE,PUNDIT,,,BS 1881-203 (1986),Direct,,4608,Cube,150.0,150.0,20,,,50,28.40,28.40,23.57,,
Musmar & Abed Alhadi (2008),CS_89,Jordan,Cube - Laboratory,28,FALSE,PUNDIT,,,BS 1881-203 (1986),Direct,,4409,Cube,150.0,150.0,20,,,50,26.20,26.20,21.75,,
Musmar & Abed Alhadi (2008),CS_90,Jordan,Cube - Laboratory,28,FALSE,PUNDIT,,,BS 1881-203 (1986),Direct,,4540,Cube,150.0,150.0,20,,,50,27.60,27.60,22.91,,
Musmar & Abed Alhadi (2008),CS_91,Jordan,Cube - Laboratory,28,FALSE,PUNDIT,,,BS 1881-203 (1986),Direct,,4638,Cube,150.0,150.0,20,,,50,40.00,40.00,33.20,,
Musmar & Abed Alhadi (2008),CS_92,Jordan,Cube - Laboratory,28,FALSE,PUNDIT,,,BS 1881-203 (1986),Direct,,4726,Cube,150.0,150.0,20,,,50,35.60,35.60,29.55,,
Musmar & Abed Alhadi (2008),CS_93,Jordan,Cube - Laboratory,28,FALSE,PUNDIT,,,BS 1881-203 (1986),Direct,,4751,Cube,150.0,150.0,20,,,50,37.80,37.80,31.37,,
Musmar & Abed Alhadi (2008),CS_94,Jordan,Cube - Laboratory,28,FALSE,PUNDIT,,,BS 1881-203 (1986),Direct,,4726,Cube,150.0,150.0,20,,,50,44.40,44.40,36.85,,
Musmar & Abed Alhadi (2008),CS_95,Jordan,Cube - Laboratory,28,FALSE,PUNDIT,,,BS 1881-203 (1986),Direct,,4702,Cube,150.0,150.0,20,,,50,40.00,40.00,33.20,,
Musmar & Abed Alhadi (2008),CS_96,Jordan,Cube - Laboratory,28,FALSE,PUNDIT,,,BS 1881-203 (1986),Direct,,4662,Cube,150.0,150.0,20,,,50,35.60,35.60,29.55,,
Musmar & Abed Alhadi (2008),CS_97,Jordan,Cube - Laboratory,28,FALSE,PUNDIT,,,BS 1881-203 (1986),Direct,,4642,Cube,150.0,150.0,20,,,50,42.70,42.70,35.44,,
Musmar & Abed Alhadi (2008),CS_98,Jordan,Cube - Laboratory,28,FALSE,PUNDIT,,,BS 1881-203 (1986),Direct,,4700,Cube,150.0,150.0,20,,,50,37.80,37.80,31.37,,
Musmar & Abed Alhadi (2008),CS_99,Jordan,Cube - Laboratory,28,FALSE,PUNDIT,,,BS 1881-203 (1986),Direct,,4805,Cube,150.0,150.0,20,,,50,40.00,40.00,33.20,,
Musmar & Abed Alhadi (2008),CS_100,Jordan,Cube - Laboratory,28,FALSE,PUNDIT,,,BS 1881-203 (1986),Direct,,4702,Cube,150.0,150.0,20,,,50,47.10,47.10,39.09,,
Musmar & Abed Alhadi (2008),CS_101,Jordan,Cube - Laboratory,28,FALSE,PUNDIT,,,BS 1881-203 (1986),Direct,,4726,Cube,150.0,150.0,20,,,50,41.80,41.80,34.69,,
Musmar & Abed Alhadi (2008),CS_102,Jordan,Cube - Laboratory,28,FALSE,PUNDIT,,,BS 1881-203 (1986),Direct,,4702,Cube,150.0,150.0,20,,,50,38.70,38.70,32.12,,
Musmar & Abed Alhadi (2008),CS_103,Jordan,Cube - Laboratory,28,FALSE,PUNDIT,,,BS 1881-203 (1986),Direct,,4800,Cube,150.0,150.0,20,,,50,42.70,42.70,35.44,,
Musmar & Abed Alhadi (2008),CS_104,Jordan,Cube - Laboratory,28,FALSE,PUNDIT,,,BS 1881-203 (1986),Direct,,4750,Cube,150.0,150.0,20,,,50,42.20,42.20,35.03,,
Musmar & Abed Alhadi (2008),CS_105,Jordan,Cube - Laboratory,28,FALSE,PUNDIT,,,BS 1881-203 (1986),Direct,,4726,Cube,150.0,150.0,20,,,50,40.40,40.40,33.53,,
Musmar & Abed Alhadi (2008),CS_106,Jordan,Cube - Laboratory,28,FALSE,PUNDIT,,,BS 1881-203 (1986),Direct,,4592,Cube,150.0,150.0,20,,,50,48.40,48.40,40.17,,
Musmar & Abed Alhadi (2008),CS_107,Jordan,Cube - Laboratory,28,FALSE,PUNDIT,,,BS 1881-203 (1986),Direct,,4495,Cube,150.0,150.0,20,,,50,27.10,27.10,22.49,,
Musmar & Abed Alhadi (2008),CS_108,Jordan,Cube - Laboratory,28,FALSE,PUNDIT,,,BS 1881-203 (1986),Direct,,4584,Cube,150.0,150.0,20,,,50,40.40,40.40,33.53,,
Musmar & Abed Alhadi (2008),CS_109,Jordan,Cube - Laboratory,28,FALSE,PUNDIT,,,BS 1881-203 (1986),Direct,,4518,Cube,150.0,150.0,20,,,50,47.10,47.10,39.09,,
Musmar & Abed Alhadi (2008),CS_110,Jordan,Cube - Laboratory,28,FALSE,PUNDIT,,,BS 1881-203 (1986),Direct,,4562,Cube,150.0,150.0,20,,,50,38.20,38.20,31.71,,
Musmar & Abed Alhadi (2008),CS_111,Jordan,Cube - Laboratory,28,FALSE,PUNDIT,,,BS 1881-203 (1986),Direct,,4631,Cube,150.0,150.0,20,,,50,36.00,36.00,29.88,,
Musmar & Abed Alhadi (2008),CS_112,Jordan,Cube - Laboratory,28,FALSE,PUNDIT,,,BS 1881-203 (1986),Direct,,4608,Cube,150.0,150.0,20,,,50,45.30,45.30,37.60,,
Musmar & Abed Alhadi (2008),CS_113,Jordan,Cube - Laboratory,28,FALSE,PUNDIT,,,BS 1881-203 (1986),Direct,,4585,Cube,150.0,150.0,20,,,50,39.60,39.60,32.87,,
Musmar & Abed Alhadi (2008),CS_114,Jordan,Cube - Laboratory,28,FALSE,PUNDIT,,,BS 1881-203 (1986),Direct,,4608,Cube,150.0,150.0,20,,,50,44.90,44.90,37.27,,
Musmar & Abed Alhadi (2008),CS_115,Jordan,Cube - Laboratory,28,FALSE,PUNDIT,,,BS 1881-203 (1986),Direct,,4540,Cube,150.0,150.0,20,,,50,39.80,39.80,33.03,,
Musmar & Abed Alhadi (2008),CS_116,Jordan,Cube - Laboratory,28,FALSE,PUNDIT,,,BS 1881-203 (1986),Direct,,4517,Cube,150.0,150.0,20,,,50,44.90,44.90,37.27,,
Musmar & Abed Alhadi (2008),CS_117,Jordan,Cube - Laboratory,28,FALSE,PUNDIT,,,BS 1881-203 (1986),Direct,,4655,Cube,150.0,150.0,20,,,50,43.10,43.10,35.77,,
Musmar & Abed Alhadi (2008),CS_118,Jordan,Cube - Laboratory,28,FALSE,PUNDIT,,,BS 1881-203 (1986),Direct,,4702,Cube,150.0,150.0,20,,,50,43.60,43.60,36.19,,
Musmar & Abed Alhadi (2008),CS_119,Jordan,Cube - Laboratory,28,FALSE,PUNDIT,,,BS 1881-203 (1986),Direct,,4606,Cube,150.0,150.0,20,,,50,45.60,45.60,37.85,,
Musmar & Abed Alhadi (2008),CS_120,Jordan,Cube - Laboratory,28,FALSE,PUNDIT,,,BS 1881-203 (1986),Direct,,4642,Cube,150.0,150.0,20,,,50,44.00,44.00,36.52,,
Musmar & Abed Alhadi (2008),CS_121,Jordan,Cube - Laboratory,28,FALSE,PUNDIT,,,BS 1881-203 (1986),Direct,,4562,Cube,150.0,150.0,20,,,50,43.80,43.80,36.35,,
Musmar & Abed Alhadi (2008),CS_122,Jordan,Cube - Laboratory,28,FALSE,PUNDIT,,,BS 1881-203 (1986),Direct,,4586,Cube,150.0,150.0,20,,,50,40.00,40.00,33.20,,
Musmar & Abed Alhadi (2008),CS_123,Jordan,Cube - Laboratory,28,FALSE,PUNDIT,,,BS 1881-203 (1986),Direct,,4631,Cube,150.0,150.0,20,,,50,43.30,43.30,35.94,,
Musmar & Abed Alhadi (2008),CS_124,Jordan,Cube - Laboratory,28,FALSE,PUNDIT,,,BS 1881-203 (1986),Direct,,4540,Cube,150.0,150.0,20,,,50,37.80,37.80,31.37,,
Musmar & Abed Alhadi (2008),CS_125,Jordan,Cube - Laboratory,28,FALSE,PUNDIT,,,BS 1881-203 (1986),Direct,,4540,Cube,150.0,150.0,20,,,50,50.00,50.00,41.50,,
Musmar & Abed Alhadi (2008),CS_126,Jordan,Cube - Laboratory,28,FALSE,PUNDIT,,,BS 1881-203 (1986),Direct,,4637,Cube,150.0,150.0,20,,,50,45.30,45.30,37.60,,
Musmar & Abed Alhadi (2008),CS_127,Jordan,Cube - Laboratory,28,FALSE,PUNDIT,,,BS 1881-203 (1986),Direct,,4586,Cube,150.0,150.0,20,,,50,46.20,46.20,38.35,,
Musmar & Abed Alhadi (2008),CS_128,Jordan,Cube - Laboratory,28,FALSE,PUNDIT,,,BS 1881-203 (1986),Direct,,4604,Cube,150.0,150.0,20,,,50,49.80,49.80,41.33,,
Musmar & Abed Alhadi (2008),CS_129,Jordan,Cube - Laboratory,28,FALSE,PUNDIT,,,BS 1881-203 (1986),Direct,,4518,Cube,150.0,150.0,20,,,50,37.80,37.80,31.37,,
Musmar & Abed Alhadi (2008),CS_130,Jordan,Cube - Laboratory,28,FALSE,PUNDIT,,,BS 1881-203 (1986),Direct,,4655,Cube,150.0,150.0,20,,,50,47.10,47.10,39.09,,
Musmar & Abed Alhadi (2008),CS_131,Jordan,Cube - Laboratory,28,FALSE,PUNDIT,,,BS 1881-203 (1986),Direct,,4632,Cube,150.0,150.0,20,,,50,55.10,55.10,45.73,,
Musmar & Abed Alhadi (2008),CS_132,Jordan,Cube - Laboratory,28,FALSE,PUNDIT,,,BS 1881-203 (1986),Direct,,4540,Cube,150.0,150.0,20,,,50,44.20,44.20,36.69,,
Musmar & Abed Alhadi (2008),CS_133,Jordan,Cube - Laboratory,28,FALSE,PUNDIT,,,BS 1881-203 (1986),Direct,,4518,Cube,150.0,150.0,20,,,50,40.80,40.80,33.86,,
Musmar & Abed Alhadi (2008),CS_134,Jordan,Cube - Laboratory,28,FALSE,PUNDIT,,,BS 1881-203 (1986),Direct,,4631,Cube,150.0,150.0,20,,,50,50.00,50.00,41.50,,
Musmar & Abed Alhadi (2008),CS_135,Jordan,Cube - Laboratory,28,FALSE,PUNDIT,,,BS 1881-203 (1986),Direct,,4496,Cube,150.0,150.0,20,,,50,38.70,38.70,32.12,,
Ariöz et al. (2009),MA_1,Turkey,Element - Laboratory,7,FALSE,,,,ASTM C597 (1994),Direct,9,3879,Cube,150.0,150.0,10,0.60,,,23.63,23.63,19.62,Crushed limestone aggregate was used in the mixture.,
Ariöz et al. (2009),MA_2,Turkey,Element - Laboratory,28,FALSE,,,,ASTM C597 (1994),Direct,9,4222,Cube,150.0,150.0,10,0.60,,,28.46,28.46,23.62,Crushed limestone aggregate was used in the mixture.,
Ariöz et al. (2009),MA_3,Turkey,Element - Laboratory,90,FALSE,,,,ASTM C597 (1994),Direct,9,4307,Cube,150.0,150.0,10,0.60,,,32.83,32.83,27.25,Crushed limestone aggregate was used in the mixture.,
Ariöz et al. (2009),MB_1,Turkey,Element - Laboratory,7,FALSE,,,,ASTM C597 (1994),Direct,9,4008,Cube,150.0,150.0,15,0.60,,,22.76,22.76,18.89,Crushed limestone aggregate was used in the mixture.,
Ariöz et al. (2009),MB_2,Turkey,Element - Laboratory,28,FALSE,,,,ASTM C597 (1994),Direct,9,4264,Cube,150.0,150.0,15,0.60,,,28.11,28.11,23.33,Crushed limestone aggregate was used in the mixture.,
Ariöz et al. (2009),MB_3,Turkey,Element - Laboratory,90,FALSE,,,,ASTM C597 (1994),Direct,9,4350,Cube,150.0,150.0,15,0.60,,,32.66,32.66,27.11,Crushed limestone aggregate was used in the mixture.,
Ariöz et al. (2009),MC_1,Turkey,Element - Laboratory,7,FALSE,,,,ASTM C597 (1994),Direct,9,4241,Cube,150.0,150.0,22,0.60,,,21.95,21.95,18.22,Crushed limestone aggregate was used in the mixture.,
Ariöz et al. (2009),MC_2,Turkey,Element - Laboratory,28,FALSE,,,,ASTM C597 (1994),Direct,9,4441,Cube,150.0,150.0,22,0.60,,,27.30,27.30,22.66,Crushed limestone aggregate was used in the mixture.,
Ariöz et al. (2009),MC_3,Turkey,Element - Laboratory,90,FALSE,,,,ASTM C597 (1994),Direct,9,4506,Cube,150.0,150.0,22,0.60,,,32.40,32.40,26.89,Crushed limestone aggregate was used in the mixture.,
Ariöz et al. (2009),MD_1,Turkey,Element - Laboratory,7,FALSE,,,,ASTM C597 (1994),Direct,9,4369,Cube,150.0,150.0,30,0.60,,,21.58,21.58,17.91,Crushed limestone aggregate was used in the mixture.,
Ariöz et al. (2009),MD_2,Turkey,Element - Laboratory,28,FALSE,,,,ASTM C597 (1994),Direct,9,4542,Cube,150.0,150.0,30,0.60,,,27.86,27.86,23.12,Crushed limestone aggregate was used in the mixture.,
Ariöz et al. (2009),MD_3,Turkey,Element - Laboratory,90,FALSE,,,,ASTM C597 (1994),Direct,9,4604,Cube,150.0,150.0,30,0.60,,,32.64,32.64,27.09,Crushed limestone aggregate was used in the mixture.,
Ariöz et al. (2009),ME_1,Turkey,Element - Laboratory,7,FALSE,,,,ASTM C597 (1994),Direct,9,3847,Cube,150.0,150.0,10,0.55,,,20.51,20.51,17.02,Natural aggregate was used in the mixture.,
Ariöz et al. (2009),ME_2,Turkey,Element - Laboratory,28,FALSE,,,,ASTM C597 (1994),Direct,9,4134,Cube,150.0,150.0,10,0.55,,,26.55,26.55,22.03,Natural aggregate was used in the mixture.,
Ariöz et al. (2009),ME_3,Turkey,Element - Laboratory,90,FALSE,,,,ASTM C597 (1994),Direct,9,4216,Cube,150.0,150.0,10,0.55,,,30.52,30.52,25.33,Natural aggregate was used in the mixture.,
Ariöz et al. (2009),MF_1,Turkey,Element - Laboratory,7,FALSE,,,,ASTM C597 (1994),Direct,9,4039,Cube,150.0,150.0,15,0.55,,,20.04,20.04,16.63,Natural aggregate was used in the mixture.,
Ariöz et al. (2009),MF_2,Turkey,Element - Laboratory,28,FALSE,,,,ASTM C597 (1994),Direct,9,4272,Cube,150.0,150.0,15,0.55,,,26.22,26.22,21.76,Natural aggregate was used in the mixture.,
Ariöz et al. (2009),MF_3,Turkey,Element - Laboratory,90,FALSE,,,,ASTM C597 (1994),Direct,9,4341,Cube,150.0,150.0,15,0.55,,,30.17,30.17,25.04,Natural aggregate was used in the mixture.,
Ariöz et al. (2009),MG_1,Turkey,Element - Laboratory,7,FALSE,,,,ASTM C597 (1994),Direct,9,4169,Cube,150.0,150.0,22,0.55,,,19.33,19.33,16.04,Natural aggregate was used in the mixture.,
Ariöz et al. (2009),MG_2,Turkey,Element - Laboratory,28,FALSE,,,,ASTM C597 (1994),Direct,9,4325,Cube,150.0,150.0,22,0.55,,,25.52,25.52,21.18,Natural aggregate was used in the mixture.,
Ariöz et al. (2009),MG_3,Turkey,Element - Laboratory,90,FALSE,,,,ASTM C597 (1994),Direct,9,4390,Cube,150.0,150.0,22,0.55,,,29.82,29.82,24.75,Natural aggregate was used in the mixture.,
Ariöz et al. (2009),MH_1,Turkey,Element - Laboratory,7,FALSE,,,,ASTM C597 (1994),Direct,9,4316,Cube,150.0,150.0,30,0.55,,,18.30,18.30,15.19,Natural aggregate was used in the mixture.,
Ariöz et al. (2009),MH_2,Turkey,Element - Laboratory,28,FALSE,,,,ASTM C597 (1994),Direct,9,4446,Cube,150.0,150.0,30,0.55,,,25.16,25.16,20.88,Natural aggregate was used in the mixture.,
Ariöz et al. (2009),MH_3,Turkey,Element - Laboratory,90,FALSE,,,,ASTM C597 (1994),Direct,9,4505,Cube,150.0,150.0,30,0.55,,,29.67,29.67,24.62,Natural aggregate was used in the mixture.,
Domingo & Hirose (2009),MD1_1,Japan,Element - Laboratory,1,FALSE,,,,ASTM C597 (2002),Direct,,3821,Cylinder,,,19,0.49,,,12.82,12.82,12.82,Cylinder dimensions not reported. Assumed to be 150 x 300 mm for normalization.,
Domingo & Hirose (2009),MD2_1,Japan,Element - Laboratory,1,FALSE,,,,ASTM C597 (2002),Direct,,4000,Cylinder,,,19,0.45,,,14.80,14.80,14.80,Cylinder dimensions not reported. Assumed to be 150 x 300 mm for normalization.,
Domingo & Hirose (2009),MD3_1,Japan,Element - Laboratory,1,FALSE,,,,ASTM C597 (2002),Direct,,4200,Cylinder,,,19,0.41,,,21.83,21.83,21.83,Cylinder dimensions not reported. Assumed to be 150 x 300 mm for normalization.,
Domingo & Hirose (2009),MD1_3,Japan,Element - Laboratory,3,FALSE,,,,ASTM C597 (2002),Direct,,3963,Cylinder,,,19,0.49,,,20.30,20.30,20.30,Cylinder dimensions not reported. Assumed to be 150 x 300 mm for normalization.,
Domingo & Hirose (2009),MD2_3,Japan,Element - Laboratory,3,FALSE,,,,ASTM C597 (2002),Direct,,4154,Cylinder,,,19,0.45,,,23.90,23.90,23.90,Cylinder dimensions not reported. Assumed to be 150 x 300 mm for normalization.,
Domingo & Hirose (2009),MD3_3,Japan,Element - Laboratory,3,FALSE,,,,ASTM C597 (2002),Direct,,4375,Cylinder,,,19,0.41,,,28.20,28.20,28.20,Cylinder dimensions not reported. Assumed to be 150 x 300 mm for normalization.,
Domingo & Hirose (2009),MD1_7,Japan,Element - Laboratory,7,FALSE,,,,ASTM C597 (2002),Direct,,4385,Cylinder,,,19,0.49,,,30.60,30.60,30.60,Cylinder dimensions not reported. Assumed to be 150 x 300 mm for normalization.,
Domingo & Hirose (2009),MD2_7,Japan,Element - Laboratory,7,FALSE,,,,ASTM C597 (2002),Direct,,4500,Cylinder,,,19,0.45,,,33.60,33.60,33.60,Cylinder dimensions not reported. Assumed to be 150 x 300 mm for normalization.,
Domingo & Hirose (2009),MD3_7,Japan,Element - Laboratory,7,FALSE,,,,ASTM C597 (2002),Direct,,4667,Cylinder,,,19,0.41,,,39.80,39.80,39.80,Cylinder dimensions not reported. Assumed to be 150 x 300 mm for normalization.,
Domingo & Hirose (2009),MD1_14,Japan,Element - Laboratory,14,FALSE,,,,ASTM C597 (2002),Direct,,4458,Cylinder,,,19,0.49,,,33.20,33.20,33.20,Cylinder dimensions not reported. Assumed to be 150 x 300 mm for normalization.,
Domingo & Hirose (2009),MD2_14,Japan,Element - Laboratory,14,FALSE,,,,ASTM C597 (2002),Direct,,4596,Cylinder,,,19,0.45,,,38.40,38.40,38.40,Cylinder dimensions not reported. Assumed to be 150 x 300 mm for normalization.,
Domingo & Hirose (2009),MD3_14,Japan,Element - Laboratory,14,FALSE,,,,ASTM C597 (2002),Direct,,4773,Cylinder,,,19,0.41,,,48.70,48.70,48.70,Cylinder dimensions not reported. Assumed to be 150 x 300 mm for normalization.,
Na et al. (2009),MP1_C1,USA,Cube - Laboratory,3,FALSE,,,,,Direct,8,4310,Cylinder,200.0,100.0,,0.30,,,39.60,38.35,38.35,NDT performed on cube specimens while destructive tests performed on equivalent cylindrical specimens.,
Na et al. (2009),MP1_C2,USA,Cube - Laboratory,7,FALSE,,,,,Direct,8,4400,Cylinder,200.0,100.0,,0.30,,,43.60,42.22,42.22,NDT performed on cube specimens while destructive tests performed on equivalent cylindrical specimens.,
Na et al. (2009),MP1_C3,USA,Cube - Laboratory,14,FALSE,,,,,Direct,8,4450,Cylinder,200.0,100.0,,0.30,,,52.60,50.94,50.94,NDT performed on cube specimens while destructive tests performed on equivalent cylindrical specimens.,
Na et al. (2009),MP1_C4,USA,Cube - Laboratory,28,FALSE,,,,,Direct,8,4660,Cylinder,200.0,100.0,,0.30,,,54.10,52.39,52.39,NDT performed on cube specimens while destructive tests performed on equivalent cylindrical specimens.,
Na et al. (2009),MP1_C5,USA,Cube - Laboratory,90,FALSE,,,,,Direct,8,4710,Cylinder,200.0,100.0,,0.30,,,56.10,54.33,54.33,NDT performed on cube specimens while destructive tests performed on equivalent cylindrical specimens.,
Na et al. (2009),MP1_C6,USA,Cube - Laboratory,180,FALSE,,,,,Direct,8,4710,Cylinder,200.0,100.0,,0.30,,,56.50,54.72,54.72,NDT performed on cube specimens while destructive tests performed on equivalent cylindrical specimens.,
Na et al. (2009),MP1_C7,USA,Cube - Laboratory,365,FALSE,,,,,Direct,8,4800,Cylinder,200.0,100.0,,0.30,,,56.90,55.10,55.10,NDT performed on cube specimens while destructive tests performed on equivalent cylindrical specimens.,
Na et al. (2009),MP2_C1,USA,Cube - Laboratory,3,FALSE,,,,,Direct,8,3890,Cylinder,200.0,100.0,,0.40,,,19.50,18.88,18.88,NDT performed on cube specimens while destructive tests performed on equivalent cylindrical specimens.,
Na et al. (2009),MP2_C2,USA,Cube - Laboratory,7,FALSE,,,,,Direct,8,4140,Cylinder,200.0,100.0,,0.40,,,33.00,31.96,31.96,NDT performed on cube specimens while destructive tests performed on equivalent cylindrical specimens.,
Na et al. (2009),MP2_C3,USA,Cube - Laboratory,14,FALSE,,,,,Direct,8,4350,Cylinder,200.0,100.0,,0.40,,,39.90,38.64,38.64,NDT performed on cube specimens while destructive tests performed on equivalent cylindrical specimens.,
Na et al. (2009),MP2_C4,USA,Cube - Laboratory,28,FALSE,,,,,Direct,8,4500,Cylinder,200.0,100.0,,0.40,,,40.60,39.32,39.32,NDT performed on cube specimens while destructive tests performed on equivalent cylindrical specimens.,
Na et al. (2009),MP2_C5,USA,Cube - Laboratory,90,FALSE,,,,,Direct,8,4720,Cylinder,200.0,100.0,,0.40,,,47.60,46.10,46.10,NDT performed on cube specimens while destructive tests performed on equivalent cylindrical specimens.,
Na et al. (2009),MP2_C6,USA,Cube - Laboratory,180,FALSE,,,,,Direct,8,4650,Cylinder,200.0,100.0,,0.40,,,48.30,46.77,46.77,NDT performed on cube specimens while destructive tests performed on equivalent cylindrical specimens.,
Na et al. (2009),MP2_C7,USA,Cube - Laboratory,365,FALSE,,,,,Direct,8,4700,Cylinder,200.0,100.0,,0.40,,,49.20,47.65,47.65,NDT performed on cube specimens while destructive tests performed on equivalent cylindrical specimens.,
Na et al. (2009),MP3_C1,USA,Cube - Laboratory,3,FALSE,,,,,Direct,8,3960,Cylinder,200.0,100.0,,0.50,,,16.70,16.17,16.17,NDT performed on cube specimens while destructive tests performed on equivalent cylindrical specimens.,
Na et al. (2009),MP3_C2,USA,Cube - Laboratory,7,FALSE,,,,,Direct,8,4250,Cylinder,200.0,100.0,,0.50,,,19.50,18.88,18.88,NDT performed on cube specimens while destructive tests performed on equivalent cylindrical specimens.,
Na et al. (2009),MP3_C3,USA,Cube - Laboratory,14,FALSE,,,,,Direct,8,4200,Cylinder,200.0,100.0,,0.50,,,30.10,29.15,29.15,NDT performed on cube specimens while destructive tests performed on equivalent cylindrical specimens.,
Na et al. (2009),MP3_C4,USA,Cube - Laboratory,28,FALSE,,,,,Direct,8,4350,Cylinder,200.0,100.0,,0.50,,,39.40,38.16,38.16,NDT performed on cube specimens while destructive tests performed on equivalent cylindrical specimens.,
Na et al. (2009),MP3_C5,USA,Cube - Laboratory,90,FALSE,,,,,Direct,8,4490,Cylinder,200.0,100.0,,0.50,,,41.50,40.19,40.19,NDT performed on cube specimens while destructive tests performed on equivalent cylindrical specimens.,
Na et al. (2009),MP3_C6,USA,Cube - Laboratory,180,FALSE,,,,,Direct,8,4750,Cylinder,200.0,100.0,,0.50,,,41.90,40.58,40.58,NDT performed on cube specimens while destructive tests performed on equivalent cylindrical specimens.,
Na et al. (2009),MP3_C7,USA,Cube - Laboratory,365,FALSE,,,,,Direct,8,4600,Cylinder,200.0,100.0,,0.50,,,43.20,41.84,41.84,NDT performed on cube specimens while destructive tests performed on equivalent cylindrical specimens.,
Na et al. (2009),MP4_C1,USA,Cube - Laboratory,3,FALSE,,,,,Direct,8,3740,Cylinder,200.0,100.0,,0.60,,,8.90,8.62,8.62,NDT performed on cube specimens while destructive tests performed on equivalent cylindrical specimens.,
Na et al. (2009),MP4_C2,USA,Cube - Laboratory,7,FALSE,,,,,Direct,8,4170,Cylinder,200.0,100.0,,0.60,,,14.00,13.56,13.56,NDT performed on cube specimens while destructive tests performed on equivalent cylindrical specimens.,
Na et al. (2009),MP4_C3,USA,Cube - Laboratory,14,FALSE,,,,,Direct,8,4400,Cylinder,200.0,100.0,,0.60,,,31.00,30.02,30.02,NDT performed on cube specimens while destructive tests performed on equivalent cylindrical specimens.,
Na et al. (2009),MP4_C4,USA,Cube - Laboratory,28,FALSE,,,,,Direct,8,4410,Cylinder,200.0,100.0,,0.60,,,32.90,31.86,31.86,NDT performed on cube specimens while destructive tests performed on equivalent cylindrical specimens.,
Na et al. (2009),MP4_C5,USA,Cube - Laboratory,90,FALSE,,,,,Direct,8,4500,Cylinder,200.0,100.0,,0.60,,,33.00,31.96,31.96,NDT performed on cube specimens while destructive tests performed on equivalent cylindrical specimens.,
Na et al. (2009),MP4_C6,USA,Cube - Laboratory,180,FALSE,,,,,Direct,8,4500,Cylinder,200.0,100.0,,0.60,,,33.70,32.64,32.64,NDT performed on cube specimens while destructive tests performed on equivalent cylindrical specimens.,
Na et al. (2009),MP4_C7,USA,Cube - Laboratory,365,FALSE,,,,,Direct,8,4600,Cylinder,200.0,100.0,,0.60,,,34.70,33.60,33.60,NDT performed on cube specimens while destructive tests performed on equivalent cylindrical specimens.,
Na et al. (2009),MP5_C1,USA,Cube - Laboratory,3,FALSE,,,,,Direct,8,3480,Cylinder,200.0,100.0,,0.70,,,5.20,5.04,5.04,NDT performed on cube specimens while destructive tests performed on equivalent cylindrical specimens.,
Na et al. (2009),MP5_C2,USA,Cube - Laboratory,7,FALSE,,,,,Direct,8,3510,Cylinder,200.0,100.0,,0.70,,,6.10,5.91,5.91,NDT performed on cube specimens while destructive tests performed on equivalent cylindrical specimens.,
Na et al. (2009),MP5_C3,USA,Cube - Laboratory,14,FALSE,,,,,Direct,8,3840,Cylinder,200.0,100.0,,0.70,,,16.00,15.49,15.49,NDT performed on cube specimens while destructive tests performed on equivalent cylindrical specimens.,
Na et al. (2009),MP5_C4,USA,Cube - Laboratory,28,FALSE,,,,,Direct,8,4130,Cylinder,200.0,100.0,,0.70,,,20.40,19.76,19.76,NDT performed on cube specimens while destructive tests performed on equivalent cylindrical specimens.,
Na et al. (2009),MP5_C5,USA,Cube - Laboratory,90,FALSE,,,,,Direct,8,4250,Cylinder,200.0,100.0,,0.70,,,23.30,22.56,22.56,NDT performed on cube specimens while destructive tests performed on equivalent cylindrical specimens.,
Na et al. (2009),MP5_C6,USA,Cube - Laboratory,180,FALSE,,,,,Direct,8,4300,Cylinder,200.0,100.0,,0.70,,,24.20,23.44,23.44,NDT performed on cube specimens while destructive tests performed on equivalent cylindrical specimens.,
Na et al. (2009),MP5_C7,USA,Cube - Laboratory,365,FALSE,,,,,Direct,8,4300,Cylinder,200.0,100.0,,0.70,,,27.00,26.15,26.15,NDT performed on cube specimens while destructive tests performed on equivalent cylindrical specimens.,
Trtnik et al. (2009),P1_C1,Slovenia,Cube - Laboratory,,FALSE,"Controls, Mod. 58-E0046",50,54,ASTM E1876 (1999),Direct,1,3288,Cube,150.0,150.0,,,,,6.99,6.99,5.81,"Results only reported as scatter plots,  so cannot correlate with mix details or ages.",
Trtnik et al. (2009),P1_C2,Slovenia,Cube - Laboratory,,FALSE,"Controls, Mod. 58-E0046",50,54,ASTM E1876 (1999),Direct,1,3345,Cube,150.0,150.0,,,,,7.15,7.15,5.94,"Results only reported as scatter plots,  so cannot correlate with mix details or ages.",
Trtnik et al. (2009),P1_C3,Slovenia,Cube - Laboratory,,FALSE,"Controls, Mod. 58-E0046",50,54,ASTM E1876 (1999),Direct,1,3447,Cube,150.0,150.0,,,,,6.16,6.16,5.11,"Results only reported as scatter plots,  so cannot correlate with mix details or ages.",
Trtnik et al. (2009),P1_C4,Slovenia,Cube - Laboratory,,FALSE,"Controls, Mod. 58-E0046",50,54,ASTM E1876 (1999),Direct,1,3454,Cube,150.0,150.0,,,,,5.25,5.25,4.36,"Results only reported as scatter plots,  so cannot correlate with mix details or ages.",
Trtnik et al. (2009),P1_C5,Slovenia,Cube - Laboratory,,FALSE,"Controls, Mod. 58-E0046",50,54,ASTM E1876 (1999),Direct,1,3442,Cube,150.0,150.0,,,,,5.00,5.00,4.15,"Results only reported as scatter plots,  so cannot correlate with mix details or ages.",
Trtnik et al. (2009),P1_C6,Slovenia,Cube - Laboratory,,FALSE,"Controls, Mod. 58-E0046",50,54,ASTM E1876 (1999),Direct,1,3499,Cube,150.0,150.0,,,,,5.08,5.08,4.22,"Results only reported as scatter plots,  so cannot correlate with mix details or ages.",
Trtnik et al. (2009),P1_C7,Slovenia,Cube - Laboratory,,FALSE,"Controls, Mod. 58-E0046",50,54,ASTM E1876 (1999),Direct,1,3485,Cube,150.0,150.0,,,,,6.90,6.90,5.72,"Results only reported as scatter plots,  so cannot correlate with mix details or ages.",
Trtnik et al. (2009),P1_C8,Slovenia,Cube - Laboratory,,FALSE,"Controls, Mod. 58-E0046",50,54,ASTM E1876 (1999),Direct,1,3544,Cube,150.0,150.0,,,,,10.76,10.76,8.93,"Results only reported as scatter plots,  so cannot correlate with mix details or ages.",
Trtnik et al. (2009),P1_C9,Slovenia,Cube - Laboratory,,FALSE,"Controls, Mod. 58-E0046",50,54,ASTM E1876 (1999),Direct,1,3571,Cube,150.0,150.0,,,,,10.10,10.10,8.38,"Results only reported as scatter plots,  so cannot correlate with mix details or ages.",
Trtnik et al. (2009),P1_C10,Slovenia,Cube - Laboratory,,FALSE,"Controls, Mod. 58-E0046",50,54,ASTM E1876 (1999),Direct,1,3587,Cube,150.0,150.0,,,,,9.52,9.52,7.90,"Results only reported as scatter plots,  so cannot correlate with mix details or ages.",
Trtnik et al. (2009),P1_C11,Slovenia,Cube - Laboratory,,FALSE,"Controls, Mod. 58-E0046",50,54,ASTM E1876 (1999),Direct,1,3582,Cube,150.0,150.0,,,,,6.89,6.89,5.72,"Results only reported as scatter plots,  so cannot correlate with mix details or ages.",
Trtnik et al. (2009),P1_C12,Slovenia,Cube - Laboratory,,FALSE,"Controls, Mod. 58-E0046",50,54,ASTM E1876 (1999),Direct,1,3653,Cube,150.0,150.0,,,,,7.13,7.13,5.92,"Results only reported as scatter plots,  so cannot correlate with mix details or ages.",
Trtnik et al. (2009),P1_C13,Slovenia,Cube - Laboratory,,FALSE,"Controls, Mod. 58-E0046",50,54,ASTM E1876 (1999),Direct,1,3653,Cube,150.0,150.0,,,,,8.12,8.12,6.74,"Results only reported as scatter plots,  so cannot correlate with mix details or ages.",
Trtnik et al. (2009),P1_C14,Slovenia,Cube - Laboratory,,FALSE,"Controls, Mod. 58-E0046",50,54,ASTM E1876 (1999),Direct,1,3670,Cube,150.0,150.0,,,,,8.53,8.53,7.08,"Results only reported as scatter plots,  so cannot correlate with mix details or ages.",
Trtnik et al. (2009),P1_C15,Slovenia,Cube - Laboratory,,FALSE,"Controls, Mod. 58-E0046",50,54,ASTM E1876 (1999),Direct,1,3664,Cube,150.0,150.0,,,,,9.76,9.76,8.10,"Results only reported as scatter plots,  so cannot correlate with mix details or ages.",
Trtnik et al. (2009),P1_C16,Slovenia,Cube - Laboratory,,FALSE,"Controls, Mod. 58-E0046",50,54,ASTM E1876 (1999),Direct,1,3664,Cube,150.0,150.0,,,,,10.51,10.51,8.72,"Results only reported as scatter plots,  so cannot correlate with mix details or ages.",
Trtnik et al. (2009),P1_C17,Slovenia,Cube - Laboratory,,FALSE,"Controls, Mod. 58-E0046",50,54,ASTM E1876 (1999),Direct,1,3652,Cube,150.0,150.0,,,,,12.15,12.15,10.09,"Results only reported as scatter plots,  so cannot correlate with mix details or ages.",
Trtnik et al. (2009),P1_C18,Slovenia,Cube - Laboratory,,FALSE,"Controls, Mod. 58-E0046",50,54,ASTM E1876 (1999),Direct,1,3621,Cube,150.0,150.0,,,,,9.11,9.11,7.56,"Results only reported as scatter plots,  so cannot correlate with mix details or ages.",
Trtnik et al. (2009),P1_C19,Slovenia,Cube - Laboratory,,FALSE,"Controls, Mod. 58-E0046",50,54,ASTM E1876 (1999),Direct,1,3639,Cube,150.0,150.0,,,,,9.02,9.02,7.49,"Results only reported as scatter plots,  so cannot correlate with mix details or ages.",
Trtnik et al. (2009),P1_C20,Slovenia,Cube - Laboratory,,FALSE,"Controls, Mod. 58-E0046",50,54,ASTM E1876 (1999),Direct,1,3643,Cube,150.0,150.0,,,,,9.60,9.60,7.97,"Results only reported as scatter plots,  so cannot correlate with mix details or ages.",
Trtnik et al. (2009),P1_C21,Slovenia,Cube - Laboratory,,FALSE,"Controls, Mod. 58-E0046",50,54,ASTM E1876 (1999),Direct,1,3695,Cube,150.0,150.0,,,,,13.55,13.55,11.25,"Results only reported as scatter plots,  so cannot correlate with mix details or ages.",
Trtnik et al. (2009),P1_C22,Slovenia,Cube - Laboratory,,FALSE,"Controls, Mod. 58-E0046",50,54,ASTM E1876 (1999),Direct,1,3720,Cube,150.0,150.0,,,,,12.64,12.64,10.49,"Results only reported as scatter plots,  so cannot correlate with mix details or ages.",
Trtnik et al. (2009),P1_C23,Slovenia,Cube - Laboratory,,FALSE,"Controls, Mod. 58-E0046",50,54,ASTM E1876 (1999),Direct,1,3720,Cube,150.0,150.0,,,,,14.21,14.21,11.79,"Results only reported as scatter plots,  so cannot correlate with mix details or ages.",
Trtnik et al. (2009),P1_C24,Slovenia,Cube - Laboratory,,FALSE,"Controls, Mod. 58-E0046",50,54,ASTM E1876 (1999),Direct,1,3709,Cube,150.0,150.0,,,,,14.54,14.54,12.07,"Results only reported as scatter plots,  so cannot correlate with mix details or ages.",
Trtnik et al. (2009),P1_C25,Slovenia,Cube - Laboratory,,FALSE,"Controls, Mod. 58-E0046",50,54,ASTM E1876 (1999),Direct,1,3653,Cube,150.0,150.0,,,,,14.21,14.21,11.80,"Results only reported as scatter plots,  so cannot correlate with mix details or ages.",
Trtnik et al. (2009),P1_C26,Slovenia,Cube - Laboratory,,FALSE,"Controls, Mod. 58-E0046",50,54,ASTM E1876 (1999),Direct,1,3653,Cube,150.0,150.0,,,,,15.20,15.20,12.62,"Results only reported as scatter plots,  so cannot correlate with mix details or ages.",
