Repository: juliamfm/ML_material_classifier

# KNN e SVM para classificação da resistência à compressão do concreto por ultrassom

Esse programa usa os algoritmos de aprendizado supervisionado k-Nearest Neighbors e Support Vector Mechine para classificação da resistência à compressão do concreto a partir de dados de ensaios de Velocidade de Pulso Ultrassônico (VPU). O problema é formulado como classificação multiclasse, em que cada amostra é atribuída a uma faixa de resistência à compressão.

Referência da base de dados: MATTHEWS, B.; ALLAIX, D.; WIJTE, S.; VULLINGS, M.. Advancing non-destructive concrete compressive strength estimation: Large-Scale datasets and machine learning framework. **NDT & E International**, v.

File: Complete_UPV_Database_raw.csv (part 10 of 25)
Literature,Specimen ID,Country,Specimen Type,Specimen Age (days),Rebar Present,UPV Device Brand & Model,Transducer Diameter (mm),Transducer Frequency (kHz),Standard,Test Type,No. Tests,"Average Velocity, Vp (m/s)",Compression Specimen,Height (mm),Width/Diameter (mm),Max Aggregate Size (mm),W/C Ratio,Strength Class,"Design Strength, fck (MPa)","fc,core (MPa)","fc,ref (MPa)","fc,cyl (MPa)",Notes,
Trtnik et al. (2009),P1_C27,Slovenia,Cube - Laboratory,,FALSE,"Controls, Mod. 58-E0046",50,54,ASTM E1876 (1999),Direct,1,3725,Cube,150.0,150.0,,,,,8.85,8.85,7.35,"Results only reported as scatter plots,  so cannot correlate with mix details or ages.",
Trtnik et al. (2009),P1_C28,Slovenia,Cube - Laboratory,,FALSE,"Controls, Mod. 58-E0046",50,54,ASTM E1876 (1999),Direct,1,3560,Cube,150.0,150.0,,,,,13.89,13.89,11.53,"Results only reported as scatter plots,  so cannot correlate with mix details or ages.",
Trtnik et al. (2009),P1_C29,Slovenia,Cube - Laboratory,,FALSE,"Controls, Mod. 58-E0046",50,54,ASTM E1876 (1999),Direct,1,3689,Cube,150.0,150.0,,,,,19.48,19.48,16.17,"Results only reported as scatter plots,  so cannot correlate with mix details or ages.",
Trtnik et al. (2009),P1_C30,Slovenia,Cube - Laboratory,,FALSE,"Controls, Mod. 58-E0046",50,54,ASTM E1876 (1999),Direct,1,3714,Cube,150.0,150.0,,,,,19.73,19.73,16.37,"Results only reported as scatter plots,  so cannot correlate with mix details or ages.",
Trtnik et al. (2009),P1_C31,Slovenia,Cube - Laboratory,,FALSE,"Controls, Mod. 58-E0046",50,54,ASTM E1876 (1999),Direct,1,3711,Cube,150.0,150.0,,,,,18.24,18.24,15.14,"Results only reported as scatter plots,  so cannot correlate with mix details or ages.",
Trtnik et al. (2009),P1_C32,Slovenia,Cube - Laboratory,,FALSE,"Controls, Mod. 58-E0046",50,54,ASTM E1876 (1999),Direct,1,3729,Cube,150.0,150.0,,,,,17.25,17.25,14.32,"Results only reported as scatter plots,  so cannot correlate with mix details or ages.",
Trtnik et al. (2009),P1_C33,Slovenia,Cube - Laboratory,,FALSE,"Controls, Mod. 58-E0046",50,54,ASTM E1876 (1999),Direct,1,3752,Cube,150.0,150.0,,,,,17.58,17.58,14.59,"Results only reported as scatter plots,  so cannot correlate with mix details or ages.",
Trtnik et al. (2009),P1_C34,Slovenia,Cube - Laboratory,,FALSE,"Controls, Mod. 58-E0046",50,54,ASTM E1876 (1999),Direct,1,3781,Cube,150.0,150.0,,,,,18.24,18.24,15.14,"Results only reported as scatter plots,  so cannot correlate with mix details or ages.",
Trtnik et al. (2009),P1_C35,Slovenia,Cube - Laboratory,,FALSE,"Controls, Mod. 58-E0046",50,54,ASTM E1876 (1999),Direct,1,3802,Cube,150.0,150.0,,,,,18.90,18.90,15.68,"Results only reported as scatter plots,  so cannot correlate with mix details or ages.",
Trtnik et al. (2009),P1_C36,Slovenia,Cube - Laboratory,,FALSE,"Controls, Mod. 58-E0046",50,54,ASTM E1876 (1999),Direct,1,3831,Cube,150.0,150.0,,,,,19.06,19.06,15.82,"Results only reported as scatter plots,  so cannot correlate with mix details or ages.",
Trtnik et al. (2009),P1_C37,Slovenia,Cube - Laboratory,,FALSE,"Controls, Mod. 58-E0046",50,54,ASTM E1876 (1999),Direct,1,3838,Cube,150.0,150.0,,,,,19.88,19.88,16.50,"Results only reported as scatter plots,  so cannot correlate with mix details or ages.",
Trtnik et al. (2009),P1_C38,Slovenia,Cube - Laboratory,,FALSE,"Controls, Mod. 58-E0046",50,54,ASTM E1876 (1999),Direct,1,3849,Cube,150.0,150.0,,,,,18.65,18.65,15.48,"Results only reported as scatter plots,  so cannot correlate with mix details or ages.",
Trtnik et al. (2009),P1_C39,Slovenia,Cube - Laboratory,,FALSE,"Controls, Mod. 58-E0046",50,54,ASTM E1876 (1999),Direct,1,3863,Cube,150.0,150.0,,,,,18.97,18.97,15.75,"Results only reported as scatter plots,  so cannot correlate with mix details or ages.",
Trtnik et al. (2009),P1_C40,Slovenia,Cube - Laboratory,,FALSE,"Controls, Mod. 58-E0046",50,54,ASTM E1876 (1999),Direct,1,3874,Cube,150.0,150.0,,,,,18.40,18.40,15.27,"Results only reported as scatter plots,  so cannot correlate with mix details or ages.",
Trtnik et al. (2009),P1_C41,Slovenia,Cube - Laboratory,,FALSE,"Controls, Mod. 58-E0046",50,54,ASTM E1876 (1999),Direct,1,3868,Cube,150.0,150.0,,,,,17.57,17.57,14.59,"Results only reported as scatter plots,  so cannot correlate with mix details or ages.",
Trtnik et al. (2009),P1_C42,Slovenia,Cube - Laboratory,,FALSE,"Controls, Mod. 58-E0046",50,54,ASTM E1876 (1999),Direct,1,3782,Cube,150.0,150.0,,,,,15.44,15.44,12.81,"Results only reported as scatter plots,  so cannot correlate with mix details or ages.",
Trtnik et al. (2009),P1_C43,Slovenia,Cube - Laboratory,,FALSE,"Controls, Mod. 58-E0046",50,54,ASTM E1876 (1999),Direct,1,3766,Cube,150.0,150.0,,,,,15.44,15.44,12.81,"Results only reported as scatter plots,  so cannot correlate with mix details or ages.",
Trtnik et al. (2009),P1_C44,Slovenia,Cube - Laboratory,,FALSE,"Controls, Mod. 58-E0046",50,54,ASTM E1876 (1999),Direct,1,3772,Cube,150.0,150.0,,,,,14.53,14.53,12.06,"Results only reported as scatter plots,  so cannot correlate with mix details or ages.",
Trtnik et al. (2009),P1_C45,Slovenia,Cube - Laboratory,,FALSE,"Controls, Mod. 58-E0046",50,54,ASTM E1876 (1999),Direct,1,3752,Cube,150.0,150.0,,,,,13.79,13.79,11.45,"Results only reported as scatter plots,  so cannot correlate with mix details or ages.",
Trtnik et al. (2009),P1_C46,Slovenia,Cube - Laboratory,,FALSE,"Controls, Mod. 58-E0046",50,54,ASTM E1876 (1999),Direct,1,3752,Cube,150.0,150.0,,,,,13.46,13.46,11.17,"Results only reported as scatter plots,  so cannot correlate with mix details or ages.",
Trtnik et al. (2009),P1_C47,Slovenia,Cube - Laboratory,,FALSE,"Controls, Mod. 58-E0046",50,54,ASTM E1876 (1999),Direct,1,3833,Cube,150.0,150.0,,,,,12.96,12.96,10.76,"Results only reported as scatter plots,  so cannot correlate with mix details or ages.",
Trtnik et al. (2009),P1_C48,Slovenia,Cube - Laboratory,,FALSE,"Controls, Mod. 58-E0046",50,54,ASTM E1876 (1999),Direct,1,3854,Cube,150.0,150.0,,,,,10.49,10.49,8.71,"Results only reported as scatter plots,  so cannot correlate with mix details or ages.",
Trtnik et al. (2009),P1_C49,Slovenia,Cube - Laboratory,,FALSE,"Controls, Mod. 58-E0046",50,54,ASTM E1876 (1999),Direct,1,3924,Cube,150.0,150.0,,,,,9.41,9.41,7.81,"Results only reported as scatter plots,  so cannot correlate with mix details or ages.",
Trtnik et al. (2009),P1_C50,Slovenia,Cube - Laboratory,,FALSE,"Controls, Mod. 58-E0046",50,54,ASTM E1876 (1999),Direct,1,3944,Cube,150.0,150.0,,,,,10.07,10.07,8.36,"Results only reported as scatter plots,  so cannot correlate with mix details or ages.",
Trtnik et al. (2009),P1_C51,Slovenia,Cube - Laboratory,,FALSE,"Controls, Mod. 58-E0046",50,54,ASTM E1876 (1999),Direct,1,3940,Cube,150.0,150.0,,,,,8.34,8.34,6.92,"Results only reported as scatter plots,  so cannot correlate with mix details or ages.",
Trtnik et al. (2009),P1_C52,Slovenia,Cube - Laboratory,,FALSE,"Controls, Mod. 58-E0046",50,54,ASTM E1876 (1999),Direct,1,4003,Cube,150.0,150.0,,,,,9.08,9.08,7.53,"Results only reported as scatter plots,  so cannot correlate with mix details or ages.",
Trtnik et al. (2009),P1_C53,Slovenia,Cube - Laboratory,,FALSE,"Controls, Mod. 58-E0046",50,54,ASTM E1876 (1999),Direct,1,4003,Cube,150.0,150.0,,,,,10.15,10.15,8.42,"Results only reported as scatter plots,  so cannot correlate with mix details or ages.",
Trtnik et al. (2009),P1_C54,Slovenia,Cube - Laboratory,,FALSE,"Controls, Mod. 58-E0046",50,54,ASTM E1876 (1999),Direct,1,3833,Cube,150.0,150.0,,,,,15.85,15.85,13.15,"Results only reported as scatter plots,  so cannot correlate with mix details or ages.",
Trtnik et al. (2009),P1_C55,Slovenia,Cube - Laboratory,,FALSE,"Controls, Mod. 58-E0046",50,54,ASTM E1876 (1999),Direct,1,3849,Cube,150.0,150.0,,,,,15.93,15.93,13.22,"Results only reported as scatter plots,  so cannot correlate with mix details or ages.",
Trtnik et al. (2009),P1_C56,Slovenia,Cube - Laboratory,,FALSE,"Controls, Mod. 58-E0046",50,54,ASTM E1876 (1999),Direct,1,3827,Cube,150.0,150.0,,,,,22.19,22.19,18.42,"Results only reported as scatter plots,  so cannot correlate with mix details or ages.",
Trtnik et al. (2009),P1_C57,Slovenia,Cube - Laboratory,,FALSE,"Controls, Mod. 58-E0046",50,54,ASTM E1876 (1999),Direct,1,3847,Cube,150.0,150.0,,,,,22.02,22.02,18.28,"Results only reported as scatter plots,  so cannot correlate with mix details or ages.",
Trtnik et al. (2009),P1_C58,Slovenia,Cube - Laboratory,,FALSE,"Controls, Mod. 58-E0046",50,54,ASTM E1876 (1999),Direct,1,3858,Cube,150.0,150.0,,,,,21.12,21.12,17.53,"Results only reported as scatter plots,  so cannot correlate with mix details or ages.",
Trtnik et al. (2009),P1_C59,Slovenia,Cube - Laboratory,,FALSE,"Controls, Mod. 58-E0046",50,54,ASTM E1876 (1999),Direct,1,3870,Cube,150.0,150.0,,,,,21.61,21.61,17.94,"Results only reported as scatter plots,  so cannot correlate with mix details or ages.",
Trtnik et al. (2009),P1_C60,Slovenia,Cube - Laboratory,,FALSE,"Controls, Mod. 58-E0046",50,54,ASTM E1876 (1999),Direct,1,3874,Cube,150.0,150.0,,,,,23.26,23.26,19.30,"Results only reported as scatter plots,  so cannot correlate with mix details or ages.",
Trtnik et al. (2009),P1_C61,Slovenia,Cube - Laboratory,,FALSE,"Controls, Mod. 58-E0046",50,54,ASTM E1876 (1999),Direct,1,3843,Cube,150.0,150.0,,,,,23.18,23.18,19.24,"Results only reported as scatter plots,  so cannot correlate with mix details or ages.",
Trtnik et al. (2009),P1_C62,Slovenia,Cube - Laboratory,,FALSE,"Controls, Mod. 58-E0046",50,54,ASTM E1876 (1999),Direct,1,3901,Cube,150.0,150.0,,,,,14.52,14.52,12.05,"Results only reported as scatter plots,  so cannot correlate with mix details or ages.",
Trtnik et al. (2009),P1_C63,Slovenia,Cube - Laboratory,,FALSE,"Controls, Mod. 58-E0046",50,54,ASTM E1876 (1999),Direct,1,3904,Cube,150.0,150.0,,,,,14.69,14.69,12.19,"Results only reported as scatter plots,  so cannot correlate with mix details or ages.",
Trtnik et al. (2009),P1_C64,Slovenia,Cube - Laboratory,,FALSE,"Controls, Mod. 58-E0046",50,54,ASTM E1876 (1999),Direct,1,3962,Cube,150.0,150.0,,,,,14.43,14.43,11.98,"Results only reported as scatter plots,  so cannot correlate with mix details or ages.",
Trtnik et al. (2009),P1_C65,Slovenia,Cube - Laboratory,,FALSE,"Controls, Mod. 58-E0046",50,54,ASTM E1876 (1999),Direct,1,3972,Cube,150.0,150.0,,,,,15.42,15.42,12.80,"Results only reported as scatter plots,  so cannot correlate with mix details or ages.",
Trtnik et al. (2009),P1_C66,Slovenia,Cube - Laboratory,,FALSE,"Controls, Mod. 58-E0046",50,54,ASTM E1876 (1999),Direct,1,4014,Cube,150.0,150.0,,,,,16.98,16.98,14.10,"Results only reported as scatter plots,  so cannot correlate with mix details or ages.",
Trtnik et al. (2009),P1_C67,Slovenia,Cube - Laboratory,,FALSE,"Controls, Mod. 58-E0046",50,54,ASTM E1876 (1999),Direct,1,4041,Cube,150.0,150.0,,,,,16.98,16.98,14.09,"Results only reported as scatter plots,  so cannot correlate with mix details or ages.",
Trtnik et al. (2009),P1_C68,Slovenia,Cube - Laboratory,,FALSE,"Controls, Mod. 58-E0046",50,54,ASTM E1876 (1999),Direct,1,4048,Cube,150.0,150.0,,,,,13.93,13.93,11.56,"Results only reported as scatter plots,  so cannot correlate with mix details or ages.",
Trtnik et al. (2009),P1_C69,Slovenia,Cube - Laboratory,,FALSE,"Controls, Mod. 58-E0046",50,54,ASTM E1876 (1999),Direct,1,3863,Cube,150.0,150.0,,,,,26.88,26.88,22.31,"Results only reported as scatter plots,  so cannot correlate with mix details or ages.",
Trtnik et al. (2009),P1_C70,Slovenia,Cube - Laboratory,,FALSE,"Controls, Mod. 58-E0046",50,54,ASTM E1876 (1999),Direct,1,3879,Cube,150.0,150.0,,,,,28.20,28.20,23.40,"Results only reported as scatter plots,  so cannot correlate with mix details or ages.",
Trtnik et al. (2009),P1_C71,Slovenia,Cube - Laboratory,,FALSE,"Controls, Mod. 58-E0046",50,54,ASTM E1876 (1999),Direct,1,3951,Cube,150.0,150.0,,,,,22.51,22.51,18.68,"Results only reported as scatter plots,  so cannot correlate with mix details or ages.",
Trtnik et al. (2009),P1_C72,Slovenia,Cube - Laboratory,,FALSE,"Controls, Mod. 58-E0046",50,54,ASTM E1876 (1999),Direct,1,4028,Cube,150.0,150.0,,,,,24.07,24.07,19.98,"Results only reported as scatter plots,  so cannot correlate with mix details or ages.",
Trtnik et al. (2009),P1_C73,Slovenia,Cube - Laboratory,,FALSE,"Controls, Mod. 58-E0046",50,54,ASTM E1876 (1999),Direct,1,4053,Cube,150.0,150.0,,,,,24.89,24.89,20.66,"Results only reported as scatter plots,  so cannot correlate with mix details or ages.",
Trtnik et al. (2009),P1_C74,Slovenia,Cube - Laboratory,,FALSE,"Controls, Mod. 58-E0046",50,54,ASTM E1876 (1999),Direct,1,4028,Cube,150.0,150.0,,,,,26.04,26.04,21.62,"Results only reported as scatter plots,  so cannot correlate with mix details or ages.",
Trtnik et al. (2009),P1_C75,Slovenia,Cube - Laboratory,,FALSE,"Controls, Mod. 58-E0046",50,54,ASTM E1876 (1999),Direct,1,4080,Cube,150.0,150.0,,,,,27.85,27.85,23.12,"Results only reported as scatter plots,  so cannot correlate with mix details or ages.",
Trtnik et al. (2009),P1_C76,Slovenia,Cube - Laboratory,,FALSE,"Controls, Mod. 58-E0046",50,54,ASTM E1876 (1999),Direct,1,4121,Cube,150.0,150.0,,,,,29.66,29.66,24.62,"Results only reported as scatter plots,  so cannot correlate with mix details or ages.",
Trtnik et al. (2009),P1_C77,Slovenia,Cube - Laboratory,,FALSE,"Controls, Mod. 58-E0046",50,54,ASTM E1876 (1999),Direct,1,4152,Cube,150.0,150.0,,,,,28.83,28.83,23.93,"Results only reported as scatter plots,  so cannot correlate with mix details or ages.",
Trtnik et al. (2009),P1_C78,Slovenia,Cube - Laboratory,,FALSE,"Controls, Mod. 58-E0046",50,54,ASTM E1876 (1999),Direct,1,4164,Cube,150.0,150.0,,,,,29.82,29.82,24.75,"Results only reported as scatter plots,  so cannot correlate with mix details or ages.",
Trtnik et al. (2009),P1_C79,Slovenia,Cube - Laboratory,,FALSE,"Controls, Mod. 58-E0046",50,54,ASTM E1876 (1999),Direct,1,4173,Cube,150.0,150.0,,,,,30.97,30.97,25.71,"Results only reported as scatter plots,  so cannot correlate with mix details or ages.",
Trtnik et al. (2009),P1_C80,Slovenia,Cube - Laboratory,,FALSE,"Controls, Mod. 58-E0046",50,54,ASTM E1876 (1999),Direct,1,4204,Cube,150.0,150.0,,,,,32.87,32.87,27.28,"Results only reported as scatter plots,  so cannot correlate with mix details or ages.",
Trtnik et al. (2009),P1_C81,Slovenia,Cube - Laboratory,,FALSE,"Controls, Mod. 58-E0046",50,54,ASTM E1876 (1999),Direct,1,4261,Cube,150.0,150.0,,,,,33.77,33.77,28.03,"Results only reported as scatter plots,  so cannot correlate with mix details or ages.",
Trtnik et al. (2009),P1_C82,Slovenia,Cube - Laboratory,,FALSE,"Controls, Mod. 58-E0046",50,54,ASTM E1876 (1999),Direct,1,4248,Cube,150.0,150.0,,,,,36.16,36.16,30.01,"Results only reported as scatter plots,  so cannot correlate with mix details or ages.",
Trtnik et al. (2009),P1_C83,Slovenia,Cube - Laboratory,,FALSE,"Controls, Mod. 58-E0046",50,54,ASTM E1876 (1999),Direct,1,4270,Cube,150.0,150.0,,,,,36.90,36.90,30.62,"Results only reported as scatter plots,  so cannot correlate with mix details or ages.",
Trtnik et al. (2009),P1_C84,Slovenia,Cube - Laboratory,,FALSE,"Controls, Mod. 58-E0046",50,54,ASTM E1876 (1999),Direct,1,4069,Cube,150.0,150.0,,,,,13.03,13.03,10.81,"Results only reported as scatter plots,  so cannot correlate with mix details or ages.",
Trtnik et al. (2009),P1_C85,Slovenia,Cube - Laboratory,,FALSE,"Controls, Mod. 58-E0046",50,54,ASTM E1876 (1999),Direct,1,4089,Cube,150.0,150.0,,,,,13.02,13.02,10.81,"Results only reported as scatter plots,  so cannot correlate with mix details or ages.",
Trtnik et al. (2009),P1_C86,Slovenia,Cube - Laboratory,,FALSE,"Controls, Mod. 58-E0046",50,54,ASTM E1876 (1999),Direct,1,4101,Cube,150.0,150.0,,,,,13.02,13.02,10.81,"Results only reported as scatter plots,  so cannot correlate with mix details or ages.",
Trtnik et al. (2009),P1_C87,Slovenia,Cube - Laboratory,,FALSE,"Controls, Mod. 58-E0046",50,54,ASTM E1876 (1999),Direct,1,4130,Cube,150.0,150.0,,,,,14.01,14.01,11.63,"Results only reported as scatter plots,  so cannot correlate with mix details or ages.",
Trtnik et al. (2009),P1_C88,Slovenia,Cube - Laboratory,,FALSE,"Controls, Mod. 58-E0046",50,54,ASTM E1876 (1999),Direct,1,4153,Cube,150.0,150.0,,,,,13.27,13.27,11.01,"Results only reported as scatter plots,  so cannot correlate with mix details or ages.",
Trtnik et al. (2009),P1_C89,Slovenia,Cube - Laboratory,,FALSE,"Controls, Mod. 58-E0046",50,54,ASTM E1876 (1999),Direct,1,4184,Cube,150.0,150.0,,,,,15.65,15.65,12.99,"Results only reported as scatter plots,  so cannot correlate with mix details or ages.",
Trtnik et al. (2009),P1_C90,Slovenia,Cube - Laboratory,,FALSE,"Controls, Mod. 58-E0046",50,54,ASTM E1876 (1999),Direct,1,4168,Cube,150.0,150.0,,,,,17.05,17.05,14.15,"Results only reported as scatter plots,  so cannot correlate with mix details or ages.",
Trtnik et al. (2009),P1_C91,Slovenia,Cube - Laboratory,,FALSE,"Controls, Mod. 58-E0046",50,54,ASTM E1876 (1999),Direct,1,4173,Cube,150.0,150.0,,,,,17.14,17.14,14.22,"Results only reported as scatter plots,  so cannot correlate with mix details or ages.",
Trtnik et al. (2009),P1_C92,Slovenia,Cube - Laboratory,,FALSE,"Controls, Mod. 58-E0046",50,54,ASTM E1876 (1999),Direct,1,4198,Cube,150.0,150.0,,,,,17.22,17.22,14.29,"Results only reported as scatter plots,  so cannot correlate with mix details or ages.",
Trtnik et al. (2009),P1_C93,Slovenia,Cube - Laboratory,,FALSE,"Controls, Mod. 58-E0046",50,54,ASTM E1876 (1999),Direct,1,4232,Cube,150.0,150.0,,,,,16.80,16.80,13.95,"Results only reported as scatter plots,  so cannot correlate with mix details or ages.",
Trtnik et al. (2009),P1_C94,Slovenia,Cube - Laboratory,,FALSE,"Controls, Mod. 58-E0046",50,54,ASTM E1876 (1999),Direct,1,4239,Cube,150.0,150.0,,,,,16.80,16.80,13.94,"Results only reported as scatter plots,  so cannot correlate with mix details or ages.",
Trtnik et al. (2009),P1_C95,Slovenia,Cube - Laboratory,,FALSE,"Controls, Mod. 58-E0046",50,54,ASTM E1876 (1999),Direct,1,4252,Cube,150.0,150.0,,,,,16.14,16.14,13.40,"Results only reported as scatter plots,  so cannot correlate with mix details or ages.",
Trtnik et al. (2009),P1_C96,Slovenia,Cube - Laboratory,,FALSE,"Controls, Mod. 58-E0046",50,54,ASTM E1876 (1999),Direct,1,4300,Cube,150.0,150.0,,,,,13.01,13.01,10.80,"Results only reported as scatter plots,  so cannot correlate with mix details or ages.",
Trtnik et al. (2009),P1_C97,Slovenia,Cube - Laboratory,,FALSE,"Controls, Mod. 58-E0046",50,54,ASTM E1876 (1999),Direct,1,4354,Cube,150.0,150.0,,,,,13.41,13.41,11.13,"Results only reported as scatter plots,  so cannot correlate with mix details or ages.",
Trtnik et al. (2009),P1_C98,Slovenia,Cube - Laboratory,,FALSE,"Controls, Mod. 58-E0046",50,54,ASTM E1876 (1999),Direct,1,4204,Cube,150.0,150.0,,,,,20.35,20.35,16.89,"Results only reported as scatter plots,  so cannot correlate with mix details or ages.",
Trtnik et al. (2009),P1_C99,Slovenia,Cube - Laboratory,,FALSE,"Controls, Mod. 58-E0046",50,54,ASTM E1876 (1999),Direct,1,4245,Cube,150.0,150.0,,,,,20.18,20.18,16.75,"Results only reported as scatter plots,  so cannot correlate with mix details or ages.",
Trtnik et al. (2009),P1_C100,Slovenia,Cube - Laboratory,,FALSE,"Controls, Mod. 58-E0046",50,54,ASTM E1876 (1999),Direct,1,4261,Cube,150.0,150.0,,,,,20.34,20.34,16.88,"Results only reported as scatter plots,  so cannot correlate with mix details or ages.",
Trtnik et al. (2009),P1_C101,Slovenia,Cube - Laboratory,,FALSE,"Controls, Mod. 58-E0046",50,54,ASTM E1876 (1999),Direct,1,4281,Cube,150.0,150.0,,,,,21.99,21.99,18.25,"Results only reported as scatter plots,  so cannot correlate with mix details or ages.",
Trtnik et al. (2009),P1_C102,Slovenia,Cube - Laboratory,,FALSE,"Controls, Mod. 58-E0046",50,54,ASTM E1876 (1999),Direct,1,4270,Cube,150.0,150.0,,,,,24.21,24.21,20.10,"Results only reported as scatter plots,  so cannot correlate with mix details or ages.",
Trtnik et al. (2009),P1_C103,Slovenia,Cube - Laboratory,,FALSE,"Controls, Mod. 58-E0046",50,54,ASTM E1876 (1999),Direct,1,4248,Cube,150.0,150.0,,,,,24.79,24.79,20.58,"Results only reported as scatter plots,  so cannot correlate with mix details or ages.",
Trtnik et al. (2009),P1_C104,Slovenia,Cube - Laboratory,,FALSE,"Controls, Mod. 58-E0046",50,54,ASTM E1876 (1999),Direct,1,4241,Cube,150.0,150.0,,,,,24.05,24.05,19.96,"Results only reported as scatter plots,  so cannot correlate with mix details or ages.",
Trtnik et al. (2009),P1_C105,Slovenia,Cube - Laboratory,,FALSE,"Controls, Mod. 58-E0046",50,54,ASTM E1876 (1999),Direct,1,4239,Cube,150.0,150.0,,,,,24.54,24.54,20.37,"Results only reported as scatter plots,  so cannot correlate with mix details or ages.",
Trtnik et al. (2009),P1_C106,Slovenia,Cube - Laboratory,,FALSE,"Controls, Mod. 58-E0046",50,54,ASTM E1876 (1999),Direct,1,4234,Cube,150.0,150.0,,,,,24.71,24.71,20.51,"Results only reported as scatter plots,  so cannot correlate with mix details or ages.",
Trtnik et al. (2009),P1_C107,Slovenia,Cube - Laboratory,,FALSE,"Controls, Mod. 58-E0046",50,54,ASTM E1876 (1999),Direct,1,4220,Cube,150.0,150.0,,,,,25.29,25.29,20.99,"Results only reported as scatter plots,  so cannot correlate with mix details or ages.",
Trtnik et al. (2009),P1_C108,Slovenia,Cube - Laboratory,,FALSE,"Controls, Mod. 58-E0046",50,54,ASTM E1876 (1999),Direct,1,4198,Cube,150.0,150.0,,,,,24.38,24.38,20.24,"Results only reported as scatter plots,  so cannot correlate with mix details or ages.",
Trtnik et al. (2009),P1_C109,Slovenia,Cube - Laboratory,,FALSE,"Controls, Mod. 58-E0046",50,54,ASTM E1876 (1999),Direct,1,4182,Cube,150.0,150.0,,,,,25.62,25.62,21.26,"Results only reported as scatter plots,  so cannot correlate with mix details or ages.",
Trtnik et al. (2009),P1_C110,Slovenia,Cube - Laboratory,,FALSE,"Controls, Mod. 58-E0046",50,54,ASTM E1876 (1999),Direct,1,4220,Cube,150.0,150.0,,,,,22.73,22.73,18.87,"Results only reported as scatter plots,  so cannot correlate with mix details or ages.",
Trtnik et al. (2009),P1_C111,Slovenia,Cube - Laboratory,,FALSE,"Controls, Mod. 58-E0046",50,54,ASTM E1876 (1999),Direct,1,4351,Cube,150.0,150.0,,,,,17.04,17.04,14.14,"Results only reported as scatter plots,  so cannot correlate with mix details or ages.",
Trtnik et al. (2009),P1_C112,Slovenia,Cube - Laboratory,,FALSE,"Controls, Mod. 58-E0046",50,54,ASTM E1876 (1999),Direct,1,4385,Cube,150.0,150.0,,,,,17.28,17.28,14.34,"Results only reported as scatter plots,  so cannot correlate with mix details or ages.",
Trtnik et al. (2009),P1_C113,Slovenia,Cube - Laboratory,,FALSE,"Controls, Mod. 58-E0046",50,54,ASTM E1876 (1999),Direct,1,4342,Cube,150.0,150.0,,,,,20.58,20.58,17.08,"Results only reported as scatter plots,  so cannot correlate with mix details or ages.",
Trtnik et al. (2009),P1_C114,Slovenia,Cube - Laboratory,,FALSE,"Controls, Mod. 58-E0046",50,54,ASTM E1876 (1999),Direct,1,4363,Cube,150.0,150.0,,,,,20.99,20.99,17.42,"Results only reported as scatter plots,  so cannot correlate with mix details or ages.",
Trtnik et al. (2009),P1_C115,Slovenia,Cube - Laboratory,,FALSE,"Controls, Mod. 58-E0046",50,54,ASTM E1876 (1999),Direct,1,4342,Cube,150.0,150.0,,,,,22.23,22.23,18.45,"Results only reported as scatter plots,  so cannot correlate with mix details or ages.",
Trtnik et al. (2009),P1_C116,Slovenia,Cube - Laboratory,,FALSE,"Controls, Mod. 58-E0046",50,54,ASTM E1876 (1999),Direct,1,4390,Cube,150.0,150.0,,,,,21.98,21.98,18.24,"Results only reported as scatter plots,  so cannot correlate with mix details or ages.",
Trtnik et al. (2009),P1_C117,Slovenia,Cube - Laboratory,,FALSE,"Controls, Mod. 58-E0046",50,54,ASTM E1876 (1999),Direct,1,4388,Cube,150.0,150.0,,,,,22.80,22.80,18.93,"Results only reported as scatter plots,  so cannot correlate with mix details or ages.",
Trtnik et al. (2009),P1_C118,Slovenia,Cube - Laboratory,,FALSE,"Controls, Mod. 58-E0046",50,54,ASTM E1876 (1999),Direct,1,4397,Cube,150.0,150.0,,,,,25.11,25.11,20.84,"Results only reported as scatter plots,  so cannot correlate with mix details or ages.",
Trtnik et al. (2009),P1_C119,Slovenia,Cube - Laboratory,,FALSE,"Controls, Mod. 58-E0046",50,54,ASTM E1876 (1999),Direct,1,4342,Cube,150.0,150.0,,,,,25.36,25.36,21.05,"Results only reported as scatter plots,  so cannot correlate with mix details or ages.",
Trtnik et al. (2009),P1_C120,Slovenia,Cube - Laboratory,,FALSE,"Controls, Mod. 58-E0046",50,54,ASTM E1876 (1999),Direct,1,4352,Cube,150.0,150.0,,,,,29.97,29.97,24.88,"Results only reported as scatter plots,  so cannot correlate with mix details or ages.",
Trtnik et al. (2009),P1_C121,Slovenia,Cube - Laboratory,,FALSE,"Controls, Mod. 58-E0046",50,54,ASTM E1876 (1999),Direct,1,4352,Cube,150.0,150.0,,,,,30.14,30.14,25.01,"Results only reported as scatter plots,  so cannot correlate with mix details or ages.",
Trtnik et al. (2009),P1_C122,Slovenia,Cube - Laboratory,,FALSE,"Controls, Mod. 58-E0046",50,54,ASTM E1876 (1999),Direct,1,4347,Cube,150.0,150.0,,,,,34.83,34.83,28.91,"Results only reported as scatter plots,  so cannot correlate with mix details or ages.",
Trtnik et al. (2009),P1_C123,Slovenia,Cube - Laboratory,,FALSE,"Controls, Mod. 58-E0046",50,54,ASTM E1876 (1999),Direct,1,4368,Cube,150.0,150.0,,,,,34.99,34.99,29.05,"Results only reported as scatter plots,  so cannot correlate with mix details or ages.",
Trtnik et al. (2009),P1_C124,Slovenia,Cube - Laboratory,,FALSE,"Controls, Mod. 58-E0046",50,54,ASTM E1876 (1999),Direct,1,4424,Cube,150.0,150.0,,,,,35.73,35.73,29.66,"Results only reported as scatter plots,  so cannot correlate with mix details or ages.",
Trtnik et al. (2009),P1_C125,Slovenia,Cube - Laboratory,,FALSE,"Controls, Mod. 58-E0046",50,54,ASTM E1876 (1999),Direct,1,4463,Cube,150.0,150.0,,,,,39.43,39.43,32.73,"Results only reported as scatter plots,  so cannot correlate with mix details or ages.",
Trtnik et al. (2009),P1_C126,Slovenia,Cube - Laboratory,,FALSE,"Controls, Mod. 58-E0046",50,54,ASTM E1876 (1999),Direct,1,4487,Cube,150.0,150.0,,,,,40.01,40.01,33.21,"Results only reported as scatter plots,  so cannot correlate with mix details or ages.",
Trtnik et al. (2009),P1_C127,Slovenia,Cube - Laboratory,,FALSE,"Controls, Mod. 58-E0046",50,54,ASTM E1876 (1999),Direct,1,4453,Cube,150.0,150.0,,,,,40.09,40.09,33.28,"Results only reported as scatter plots,  so cannot correlate with mix details or ages.",
Trtnik et al. (2009),P1_C128,Slovenia,Cube - Laboratory,,FALSE,"Controls, Mod. 58-E0046",50,54,ASTM E1876 (1999),Direct,1,4451,Cube,150.0,150.0,,,,,40.51,40.51,33.62,"Results only reported as scatter plots,  so cannot correlate with mix details or ages.",
Trtnik et al. (2009),P1_C129,Slovenia,Cube - Laboratory,,FALSE,"Controls, Mod. 58-E0046",50,54,ASTM E1876 (1999),Direct,1,4537,Cube,150.0,150.0,,,,,47.75,47.75,39.63,"Results only reported as scatter plots,  so cannot correlate with mix details or ages.",
Trtnik et al. (2009),P1_C130,Slovenia,Cube - Laboratory,,FALSE,"Controls, Mod. 58-E0046",50,54,ASTM E1876 (1999),Direct,1,4573,Cube,150.0,150.0,,,,,46.84,46.84,38.88,"Results only reported as scatter plots,  so cannot correlate with mix details or ages.",
Trtnik et al. (2009),P1_C131,Slovenia,Cube - Laboratory,,FALSE,"Controls, Mod. 58-E0046",50,54,ASTM E1876 (1999),Direct,1,4440,Cube,150.0,150.0,,,,,25.52,25.52,21.18,"Results only reported as scatter plots,  so cannot correlate with mix details or ages.",
Trtnik et al. (2009),P1_C132,Slovenia,Cube - Laboratory,,FALSE,"Controls, Mod. 58-E0046",50,54,ASTM E1876 (1999),Direct,1,4478,Cube,150.0,150.0,,,,,24.61,24.61,20.42,"Results only reported as scatter plots,  so cannot correlate with mix details or ages.",
Trtnik et al. (2009),P1_C133,Slovenia,Cube - Laboratory,,FALSE,"Controls, Mod. 58-E0046",50,54,ASTM E1876 (1999),Direct,1,4487,Cube,150.0,150.0,,,,,24.77,24.77,20.56,"Results only reported as scatter plots,  so cannot correlate with mix details or ages.",
Trtnik et al. (2009),P1_C134,Slovenia,Cube - Laboratory,,FALSE,"Controls, Mod. 58-E0046",50,54,ASTM E1876 (1999),Direct,1,4501,Cube,150.0,150.0,,,,,24.77,24.77,20.56,"Results only reported as scatter plots,  so cannot correlate with mix details or ages.",
Trtnik et al. (2009),P1_C135,Slovenia,Cube - Laboratory,,FALSE,"Controls, Mod. 58-E0046",50,54,ASTM E1876 (1999),Direct,1,4471,Cube,150.0,150.0,,,,,22.05,22.05,18.30,"Results only reported as scatter plots,  so cannot correlate with mix details or ages.",
Trtnik et al. (2009),P1_C136,Slovenia,Cube - Laboratory,,FALSE,"Controls, Mod. 58-E0046",50,54,ASTM E1876 (1999),Direct,1,4501,Cube,150.0,150.0,,,,,19.66,19.66,16.32,"Results only reported as scatter plots,  so cannot correlate with mix details or ages.",
Trtnik et al. (2009),P1_C137,Slovenia,Cube - Laboratory,,FALSE,"Controls, Mod. 58-E0046",50,54,ASTM E1876 (1999),Direct,1,4553,Cube,150.0,150.0,,,,,19.82,19.82,16.45,"Results only reported as scatter plots,  so cannot correlate with mix details or ages.",
Trtnik et al. (2009),P1_C138,Slovenia,Cube - Laboratory,,FALSE,"Controls, Mod. 58-E0046",50,54,ASTM E1876 (1999),Direct,1,4549,Cube,150.0,150.0,,,,,21.96,21.96,18.23,"Results only reported as scatter plots,  so cannot correlate with mix details or ages.",
Trtnik et al. (2009),P1_C139,Slovenia,Cube - Laboratory,,FALSE,"Controls, Mod. 58-E0046",50,54,ASTM E1876 (1999),Direct,1,4578,Cube,150.0,150.0,,,,,22.87,22.87,18.98,"Results only reported as scatter plots,  so cannot correlate with mix details or ages.",
Trtnik et al. (2009),P1_C140,Slovenia,Cube - Laboratory,,FALSE,"Controls, Mod. 58-E0046",50,54,ASTM E1876 (1999),Direct,1,4600,Cube,150.0,150.0,,,,,20.56,20.56,17.06,"Results only reported as scatter plots,  so cannot correlate with mix details or ages.",
Trtnik et al. (2009),P1_C141,Slovenia,Cube - Laboratory,,FALSE,"Controls, Mod. 58-E0046",50,54,ASTM E1876 (1999),Direct,1,4650,Cube,150.0,150.0,,,,,22.20,22.20,18.43,"Results only reported as scatter plots,  so cannot correlate with mix details or ages.",
Trtnik et al. (2009),P1_C142,Slovenia,Cube - Laboratory,,FALSE,"Controls, Mod. 58-E0046",50,54,ASTM E1876 (1999),Direct,1,4693,Cube,150.0,150.0,,,,,21.13,21.13,17.54,"Results only reported as scatter plots,  so cannot correlate with mix details or ages.",
Trtnik et al. (2009),P1_C143,Slovenia,Cube - Laboratory,,FALSE,"Controls, Mod. 58-E0046",50,54,ASTM E1876 (1999),Direct,1,4702,Cube,150.0,150.0,,,,,20.06,20.06,16.65,"Results only reported as scatter plots,  so cannot correlate with mix details or ages.",
Trtnik et al. (2009),P1_C144,Slovenia,Cube - Laboratory,,FALSE,"Controls, Mod. 58-E0046",50,54,ASTM E1876 (1999),Direct,1,4487,Cube,150.0,150.0,,,,,27.65,27.65,22.95,"Results only reported as scatter plots,  so cannot correlate with mix details or ages.",
Trtnik et al. (2009),P1_C145,Slovenia,Cube - Laboratory,,FALSE,"Controls, Mod. 58-E0046",50,54,ASTM E1876 (1999),Direct,1,4510,Cube,150.0,150.0,,,,,28.89,28.89,23.98,"Results only reported as scatter plots,  so cannot correlate with mix details or ages.",
Trtnik et al. (2009),P1_C146,Slovenia,Cube - Laboratory,,FALSE,"Controls, Mod. 58-E0046",50,54,ASTM E1876 (1999),Direct,1,4505,Cube,150.0,150.0,,,,,28.81,28.81,23.91,"Results only reported as scatter plots,  so cannot correlate with mix details or ages.",
Trtnik et al. (2009),P1_C147,Slovenia,Cube - Laboratory,,FALSE,"Controls, Mod. 58-E0046",50,54,ASTM E1876 (1999),Direct,1,4501,Cube,150.0,150.0,,,,,29.55,29.55,24.52,"Results only reported as scatter plots,  so cannot correlate with mix details or ages.",
Trtnik et al. (2009),P1_C148,Slovenia,Cube - Laboratory,,FALSE,"Controls, Mod. 58-E0046",50,54,ASTM E1876 (1999),Direct,1,4562,Cube,150.0,150.0,,,,,33.17,33.17,27.53,"Results only reported as scatter plots,  so cannot correlate with mix details or ages.",
Trtnik et al. (2009),P1_C149,Slovenia,Cube - Laboratory,,FALSE,"Controls, Mod. 58-E0046",50,54,ASTM E1876 (1999),Direct,1,4592,Cube,150.0,150.0,,,,,34.89,34.89,28.96,"Results only reported as scatter plots,  so cannot correlate with mix details or ages.",
Trtnik et al. (2009),P1_C150,Slovenia,Cube - Laboratory,,FALSE,"Controls, Mod. 58-E0046",50,54,ASTM E1876 (1999),Direct,1,4644,Cube,150.0,150.0,,,,,35.47,35.47,29.44,"Results only reported as scatter plots,  so cannot correlate with mix details or ages.",
Trtnik et al. (2009),P1_C151,Slovenia,Cube - Laboratory,,FALSE,"Controls, Mod. 58-E0046",50,54,ASTM E1876 (1999),Direct,1,4619,Cube,150.0,150.0,,,,,36.87,36.87,30.60,"Results only reported as scatter plots,  so cannot correlate with mix details or ages.",
Trtnik et al. (2009),P1_C152,Slovenia,Cube - Laboratory,,FALSE,"Controls, Mod. 58-E0046",50,54,ASTM E1876 (1999),Direct,1,4610,Cube,150.0,150.0,,,,,39.01,39.01,32.38,"Results only reported as scatter plots,  so cannot correlate with mix details or ages.",
Trtnik et al. (2009),P1_C153,Slovenia,Cube - Laboratory,,FALSE,"Controls, Mod. 58-E0046",50,54,ASTM E1876 (1999),Direct,1,4696,Cube,150.0,150.0,,,,,39.91,39.91,33.13,"Results only reported as scatter plots,  so cannot correlate with mix details or ages.",
Trtnik et al. (2009),P1_C154,Slovenia,Cube - Laboratory,,FALSE,"Controls, Mod. 58-E0046",50,54,ASTM E1876 (1999),Direct,1,4700,Cube,150.0,150.0,,,,,41.80,41.80,34.70,"Results only reported as scatter plots,  so cannot correlate with mix details or ages.",
Trtnik et al. (2009),P1_C155,Slovenia,Cube - Laboratory,,FALSE,"Controls, Mod. 58-E0046",50,54,ASTM E1876 (1999),Direct,1,4723,Cube,150.0,150.0,,,,,35.46,35.46,29.43,"Results only reported as scatter plots,  so cannot correlate with mix details or ages.",
Trtnik et al. (2009),P1_C156,Slovenia,Cube - Laboratory,,FALSE,"Controls, Mod. 58-E0046",50,54,ASTM E1876 (1999),Direct,1,4833,Cube,150.0,150.0,,,,,28.94,28.94,24.02,"Results only reported as scatter plots,  so cannot correlate with mix details or ages.",
Trtnik et al. (2009),P1_C157,Slovenia,Cube - Laboratory,,FALSE,"Controls, Mod. 58-E0046",50,54,ASTM E1876 (1999),Direct,1,4851,Cube,150.0,150.0,,,,,30.01,30.01,24.91,"Results only reported as scatter plots,  so cannot correlate with mix details or ages.",
Trtnik et al. (2009),P1_C158,Slovenia,Cube - Laboratory,,FALSE,"Controls, Mod. 58-E0046",50,54,ASTM E1876 (1999),Direct,1,4872,Cube,150.0,150.0,,,,,31.00,31.00,25.73,"Results only reported as scatter plots,  so cannot correlate with mix details or ages.",
Trtnik et al. (2009),P1_C159,Slovenia,Cube - Laboratory,,FALSE,"Controls, Mod. 58-E0046",50,54,ASTM E1876 (1999),Direct,1,4903,Cube,150.0,150.0,,,,,29.76,29.76,24.70,"Results only reported as scatter plots,  so cannot correlate with mix details or ages.",
Trtnik et al. (2009),P1_C160,Slovenia,Cube - Laboratory,,FALSE,"Controls, Mod. 58-E0046",50,54,ASTM E1876 (1999),Direct,1,5051,Cube,150.0,150.0,,,,,32.88,32.88,27.29,"Results only reported as scatter plots,  so cannot correlate with mix details or ages.",
Trtnik et al. (2009),P1_C161,Slovenia,Cube - Laboratory,,FALSE,"Controls, Mod. 58-E0046",50,54,ASTM E1876 (1999),Direct,1,4922,Cube,150.0,150.0,,,,,35.20,35.20,29.21,"Results only reported as scatter plots,  so cannot correlate with mix details or ages.",
Trtnik et al. (2009),P1_C162,Slovenia,Cube - Laboratory,,FALSE,"Controls, Mod. 58-E0046",50,54,ASTM E1876 (1999),Direct,1,4937,Cube,150.0,150.0,,,,,36.43,36.43,30.24,"Results only reported as scatter plots,  so cannot correlate with mix details or ages.",
Trtnik et al. (2009),P1_C163,Slovenia,Cube - Laboratory,,FALSE,"Controls, Mod. 58-E0046",50,54,ASTM E1876 (1999),Direct,1,4928,Cube,150.0,150.0,,,,,36.84,36.84,30.58,"Results only reported as scatter plots,  so cannot correlate with mix details or ages.",
Trtnik et al. (2009),P1_C164,Slovenia,Cube - Laboratory,,FALSE,"Controls, Mod. 58-E0046",50,54,ASTM E1876 (1999),Direct,1,5092,Cube,150.0,150.0,,,,,40.12,40.12,33.30,"Results only reported as scatter plots,  so cannot correlate with mix details or ages.",
Trtnik et al. (2009),P1_C165,Slovenia,Cube - Laboratory,,FALSE,"Controls, Mod. 58-E0046",50,54,ASTM E1876 (1999),Direct,1,5010,Cube,150.0,150.0,,,,,42.03,42.03,34.88,"Results only reported as scatter plots,  so cannot correlate with mix details or ages.",
Trtnik et al. (2009),P1_C166,Slovenia,Cube - Laboratory,,FALSE,"Controls, Mod. 58-E0046",50,54,ASTM E1876 (1999),Direct,1,4815,Cube,150.0,150.0,,,,,47.48,47.48,39.41,"Results only reported as scatter plots,  so cannot correlate with mix details or ages.",
Trtnik et al. (2009),P1_C167,Slovenia,Cube - Laboratory,,FALSE,"Controls, Mod. 58-E0046",50,54,ASTM E1876 (1999),Direct,1,4786,Cube,150.0,150.0,,,,,47.73,47.73,39.61,"Results only reported as scatter plots,  so cannot correlate with mix details or ages.",
Trtnik et al. (2009),P2_C1,Slovenia,Cube - Laboratory,,FALSE,"Controls, Mod. 58-E0046",50,54,ASTM E1876 (1999),Direct,1,2239,Cube,150.0,150.0,,,,,1.10,1.10,0.91,"Results only reported as scatter plots,  so cannot correlate with mix details or ages.",
Trtnik et al. (2009),P2_C2,Slovenia,Cube - Laboratory,,FALSE,"Controls, Mod. 58-E0046",50,54,ASTM E1876 (1999),Direct,1,2276,Cube,150.0,150.0,,,,,1.10,1.10,0.91,"Results only reported as scatter plots,  so cannot correlate with mix details or ages.",
Trtnik et al. (2009),P2_C3,Slovenia,Cube - Laboratory,,FALSE,"Controls, Mod. 58-E0046",50,54,ASTM E1876 (1999),Direct,1,2297,Cube,150.0,150.0,,,,,1.10,1.10,0.91,"Results only reported as scatter plots,  so cannot correlate with mix details or ages.",
Trtnik et al. (2009),P2_C4,Slovenia,Cube - Laboratory,,FALSE,"Controls, Mod. 58-E0046",50,54,ASTM E1876 (1999),Direct,1,2351,Cube,150.0,150.0,,,,,1.10,1.10,0.91,"Results only reported as scatter plots,  so cannot correlate with mix details or ages.",
Trtnik et al. (2009),P2_C5,Slovenia,Cube - Laboratory,,FALSE,"Controls, Mod. 58-E0046",50,54,ASTM E1876 (1999),Direct,1,2397,Cube,150.0,150.0,,,,,1.26,1.26,1.05,"Results only reported as scatter plots,  so cannot correlate with mix details or ages.",
Trtnik et al. (2009),P2_C6,Slovenia,Cube - Laboratory,,FALSE,"Controls, Mod. 58-E0046",50,54,ASTM E1876 (1999),Direct,1,2451,Cube,150.0,150.0,,,,,1.01,1.01,0.84,"Results only reported as scatter plots,  so cannot correlate with mix details or ages.",
Trtnik et al. (2009),P2_C7,Slovenia,Cube - Laboratory,,FALSE,"Controls, Mod. 58-E0046",50,54,ASTM E1876 (1999),Direct,1,2651,Cube,150.0,150.0,,,,,1.60,1.60,1.33,"Results only reported as scatter plots,  so cannot correlate with mix details or ages.",
Trtnik et al. (2009),P2_C8,Slovenia,Cube - Laboratory,,FALSE,"Controls, Mod. 58-E0046",50,54,ASTM E1876 (1999),Direct,1,2706,Cube,150.0,150.0,,,,,1.52,1.52,1.26,"Results only reported as scatter plots,  so cannot correlate with mix details or ages.",
Trtnik et al. (2009),P2_C9,Slovenia,Cube - Laboratory,,FALSE,"Controls, Mod. 58-E0046",50,54,ASTM E1876 (1999),Direct,1,2751,Cube,150.0,150.0,,,,,2.02,2.02,1.68,"Results only reported as scatter plots,  so cannot correlate with mix details or ages.",
Trtnik et al. (2009),P2_C10,Slovenia,Cube - Laboratory,,FALSE,"Controls, Mod. 58-E0046",50,54,ASTM E1876 (1999),Direct,1,3282,Cube,150.0,150.0,,,,,4.38,4.38,3.64,"Results only reported as scatter plots,  so cannot correlate with mix details or ages.",
Trtnik et al. (2009),P2_C11,Slovenia,Cube - Laboratory,,FALSE,"Controls, Mod. 58-E0046",50,54,ASTM E1876 (1999),Direct,1,3333,Cube,150.0,150.0,,,,,4.30,4.30,3.57,"Results only reported as scatter plots,  so cannot correlate with mix details or ages.",
Trtnik et al. (2009),P2_C12,Slovenia,Cube - Laboratory,,FALSE,"Controls, Mod. 58-E0046",50,54,ASTM E1876 (1999),Direct,1,3354,Cube,150.0,150.0,,,,,4.64,4.64,3.85,"Results only reported as scatter plots,  so cannot correlate with mix details or ages.",
Trtnik et al. (2009),P2_C13,Slovenia,Cube - Laboratory,,FALSE,"Controls, Mod. 58-E0046",50,54,ASTM E1876 (1999),Direct,1,3572,Cube,150.0,150.0,,,,,5.14,5.14,4.27,"Results only reported as scatter plots,  so cannot correlate with mix details or ages.",
Trtnik et al. (2009),P2_C14,Slovenia,Cube - Laboratory,,FALSE,"Controls, Mod. 58-E0046",50,54,ASTM E1876 (1999),Direct,1,3691,Cube,150.0,150.0,,,,,6.16,6.16,5.11,"Results only reported as scatter plots,  so cannot correlate with mix details or ages.",
Trtnik et al. (2009),P2_C15,Slovenia,Cube - Laboratory,,FALSE,"Controls, Mod. 58-E0046",50,54,ASTM E1876 (1999),Direct,1,3703,Cube,150.0,150.0,,,,,6.58,6.58,5.46,"Results only reported as scatter plots,  so cannot correlate with mix details or ages.",
