Repository: juliamfm/ML_material_classifier

# KNN e SVM para classificação da resistência à compressão do concreto por ultrassom

Esse programa usa os algoritmos de aprendizado supervisionado k-Nearest Neighbors e Support Vector Mechine para classificação da resistência à compressão do concreto a partir de dados de ensaios de Velocidade de Pulso Ultrassônico (VPU). O problema é formulado como classificação multiclasse, em que cada amostra é atribuída a uma faixa de resistência à compressão.

Referência da base de dados: MATTHEWS, B.; ALLAIX, D.; WIJTE, S.; VULLINGS, M.. Advancing non-destructive concrete compressive strength estimation: Large-Scale datasets and machine learning framework. **NDT & E International**, v.

File: Complete_UPV_Database_raw.csv (part 11 of 25)
Literature,Specimen ID,Country,Specimen Type,Specimen Age (days),Rebar Present,UPV Device Brand & Model,Transducer Diameter (mm),Transducer Frequency (kHz),Standard,Test Type,No. Tests,"Average Velocity, Vp (m/s)",Compression Specimen,Height (mm),Width/Diameter (mm),Max Aggregate Size (mm),W/C Ratio,Strength Class,"Design Strength, fck (MPa)","fc,core (MPa)","fc,ref (MPa)","fc,cyl (MPa)",Notes,
Trtnik et al. (2009),P2_C16,Slovenia,Cube - Laboratory,,FALSE,"Controls, Mod. 58-E0046",50,54,ASTM E1876 (1999),Direct,1,3654,Cube,150.0,150.0,,,,,7.08,7.08,5.88,"Results only reported as scatter plots,  so cannot correlate with mix details or ages.",
Trtnik et al. (2009),P2_C17,Slovenia,Cube - Laboratory,,FALSE,"Controls, Mod. 58-E0046",50,54,ASTM E1876 (1999),Direct,1,3630,Cube,150.0,150.0,,,,,8.09,8.09,6.72,"Results only reported as scatter plots,  so cannot correlate with mix details or ages.",
Trtnik et al. (2009),P2_C18,Slovenia,Cube - Laboratory,,FALSE,"Controls, Mod. 58-E0046",50,54,ASTM E1876 (1999),Direct,1,3830,Cube,150.0,150.0,,,,,12.98,12.98,10.78,"Results only reported as scatter plots,  so cannot correlate with mix details or ages.",
Trtnik et al. (2009),P2_C19,Slovenia,Cube - Laboratory,,FALSE,"Controls, Mod. 58-E0046",50,54,ASTM E1876 (1999),Direct,1,3902,Cube,150.0,150.0,,,,,13.24,13.24,10.99,"Results only reported as scatter plots,  so cannot correlate with mix details or ages.",
Trtnik et al. (2009),P2_C20,Slovenia,Cube - Laboratory,,FALSE,"Controls, Mod. 58-E0046",50,54,ASTM E1876 (1999),Direct,1,3911,Cube,150.0,150.0,,,,,13.07,13.07,10.85,"Results only reported as scatter plots,  so cannot correlate with mix details or ages.",
Trtnik et al. (2009),P2_C21,Slovenia,Cube - Laboratory,,FALSE,"Controls, Mod. 58-E0046",50,54,ASTM E1876 (1999),Direct,1,3939,Cube,150.0,150.0,,,,,12.48,12.48,10.36,"Results only reported as scatter plots,  so cannot correlate with mix details or ages.",
Trtnik et al. (2009),P2_C22,Slovenia,Cube - Laboratory,,FALSE,"Controls, Mod. 58-E0046",50,54,ASTM E1876 (1999),Direct,1,3948,Cube,150.0,150.0,,,,,10.12,10.12,8.40,"Results only reported as scatter plots,  so cannot correlate with mix details or ages.",
Trtnik et al. (2009),P2_C23,Slovenia,Cube - Laboratory,,FALSE,"Controls, Mod. 58-E0046",50,54,ASTM E1876 (1999),Direct,1,3942,Cube,150.0,150.0,,,,,9.44,9.44,7.84,"Results only reported as scatter plots,  so cannot correlate with mix details or ages.",
Trtnik et al. (2009),P2_C24,Slovenia,Cube - Laboratory,,FALSE,"Controls, Mod. 58-E0046",50,54,ASTM E1876 (1999),Direct,1,4205,Cube,150.0,150.0,,,,,10.37,10.37,8.61,"Results only reported as scatter plots,  so cannot correlate with mix details or ages.",
Trtnik et al. (2009),P2_C25,Slovenia,Cube - Laboratory,,FALSE,"Controls, Mod. 58-E0046",50,54,ASTM E1876 (1999),Direct,1,4230,Cube,150.0,150.0,,,,,10.88,10.88,9.03,"Results only reported as scatter plots,  so cannot correlate with mix details or ages.",
Trtnik et al. (2009),P2_C26,Slovenia,Cube - Laboratory,,FALSE,"Controls, Mod. 58-E0046",50,54,ASTM E1876 (1999),Direct,1,4254,Cube,150.0,150.0,,,,,10.88,10.88,9.03,"Results only reported as scatter plots,  so cannot correlate with mix details or ages.",
Trtnik et al. (2009),P2_C27,Slovenia,Cube - Laboratory,,FALSE,"Controls, Mod. 58-E0046",50,54,ASTM E1876 (1999),Direct,1,4278,Cube,150.0,150.0,,,,,13.24,13.24,10.99,"Results only reported as scatter plots,  so cannot correlate with mix details or ages.",
Trtnik et al. (2009),P2_C28,Slovenia,Cube - Laboratory,,FALSE,"Controls, Mod. 58-E0046",50,54,ASTM E1876 (1999),Direct,1,4248,Cube,150.0,150.0,,,,,14.67,14.67,12.18,"Results only reported as scatter plots,  so cannot correlate with mix details or ages.",
Trtnik et al. (2009),P2_C29,Slovenia,Cube - Laboratory,,FALSE,"Controls, Mod. 58-E0046",50,54,ASTM E1876 (1999),Direct,1,4296,Cube,150.0,150.0,,,,,14.92,14.92,12.39,"Results only reported as scatter plots,  so cannot correlate with mix details or ages.",
Trtnik et al. (2009),P2_C30,Slovenia,Cube - Laboratory,,FALSE,"Controls, Mod. 58-E0046",50,54,ASTM E1876 (1999),Direct,1,4375,Cube,150.0,150.0,,,,,14.00,14.00,11.62,"Results only reported as scatter plots,  so cannot correlate with mix details or ages.",
Trtnik et al. (2009),P2_C31,Slovenia,Cube - Laboratory,,FALSE,"Controls, Mod. 58-E0046",50,54,ASTM E1876 (1999),Direct,1,4408,Cube,150.0,150.0,,,,,14.25,14.25,11.83,"Results only reported as scatter plots,  so cannot correlate with mix details or ages.",
Trtnik et al. (2009),P2_C32,Slovenia,Cube - Laboratory,,FALSE,"Controls, Mod. 58-E0046",50,54,ASTM E1876 (1999),Direct,1,4148,Cube,150.0,150.0,,,,,14.25,14.25,11.83,"Results only reported as scatter plots,  so cannot correlate with mix details or ages.",
Trtnik et al. (2009),P2_C33,Slovenia,Cube - Laboratory,,FALSE,"Controls, Mod. 58-E0046",50,54,ASTM E1876 (1999),Direct,1,4120,Cube,150.0,150.0,,,,,14.00,14.00,11.62,"Results only reported as scatter plots,  so cannot correlate with mix details or ages.",
Trtnik et al. (2009),P2_C34,Slovenia,Cube - Laboratory,,FALSE,"Controls, Mod. 58-E0046",50,54,ASTM E1876 (1999),Direct,1,4078,Cube,150.0,150.0,,,,,13.15,13.15,10.92,"Results only reported as scatter plots,  so cannot correlate with mix details or ages.",
Trtnik et al. (2009),P2_C35,Slovenia,Cube - Laboratory,,FALSE,"Controls, Mod. 58-E0046",50,54,ASTM E1876 (1999),Direct,1,4048,Cube,150.0,150.0,,,,,14.08,14.08,11.69,"Results only reported as scatter plots,  so cannot correlate with mix details or ages.",
Trtnik et al. (2009),P2_C36,Slovenia,Cube - Laboratory,,FALSE,"Controls, Mod. 58-E0046",50,54,ASTM E1876 (1999),Direct,1,4169,Cube,150.0,150.0,,,,,17.20,17.20,14.28,"Results only reported as scatter plots,  so cannot correlate with mix details or ages.",
Trtnik et al. (2009),P2_C37,Slovenia,Cube - Laboratory,,FALSE,"Controls, Mod. 58-E0046",50,54,ASTM E1876 (1999),Direct,1,4169,Cube,150.0,150.0,,,,,18.72,18.72,15.54,"Results only reported as scatter plots,  so cannot correlate with mix details or ages.",
Trtnik et al. (2009),P2_C38,Slovenia,Cube - Laboratory,,FALSE,"Controls, Mod. 58-E0046",50,54,ASTM E1876 (1999),Direct,1,4256,Cube,150.0,150.0,,,,,19.98,19.98,16.59,"Results only reported as scatter plots,  so cannot correlate with mix details or ages.",
Trtnik et al. (2009),P2_C39,Slovenia,Cube - Laboratory,,FALSE,"Controls, Mod. 58-E0046",50,54,ASTM E1876 (1999),Direct,1,4223,Cube,150.0,150.0,,,,,20.99,20.99,17.43,"Results only reported as scatter plots,  so cannot correlate with mix details or ages.",
Trtnik et al. (2009),P2_C40,Slovenia,Cube - Laboratory,,FALSE,"Controls, Mod. 58-E0046",50,54,ASTM E1876 (1999),Direct,1,4259,Cube,150.0,150.0,,,,,20.66,20.66,17.15,"Results only reported as scatter plots,  so cannot correlate with mix details or ages.",
Trtnik et al. (2009),P2_C41,Slovenia,Cube - Laboratory,,FALSE,"Controls, Mod. 58-E0046",50,54,ASTM E1876 (1999),Direct,1,4223,Cube,150.0,150.0,,,,,21.59,21.59,17.92,"Results only reported as scatter plots,  so cannot correlate with mix details or ages.",
Trtnik et al. (2009),P2_C42,Slovenia,Cube - Laboratory,,FALSE,"Controls, Mod. 58-E0046",50,54,ASTM E1876 (1999),Direct,1,4238,Cube,150.0,150.0,,,,,22.51,22.51,18.69,"Results only reported as scatter plots,  so cannot correlate with mix details or ages.",
Trtnik et al. (2009),P2_C43,Slovenia,Cube - Laboratory,,FALSE,"Controls, Mod. 58-E0046",50,54,ASTM E1876 (1999),Direct,1,4277,Cube,150.0,150.0,,,,,22.01,22.01,18.27,"Results only reported as scatter plots,  so cannot correlate with mix details or ages.",
Trtnik et al. (2009),P2_C44,Slovenia,Cube - Laboratory,,FALSE,"Controls, Mod. 58-E0046",50,54,ASTM E1876 (1999),Direct,1,4350,Cube,150.0,150.0,,,,,17.20,17.20,14.28,"Results only reported as scatter plots,  so cannot correlate with mix details or ages.",
Trtnik et al. (2009),P2_C45,Slovenia,Cube - Laboratory,,FALSE,"Controls, Mod. 58-E0046",50,54,ASTM E1876 (1999),Direct,1,4550,Cube,150.0,150.0,,,,,19.06,19.06,15.82,"Results only reported as scatter plots,  so cannot correlate with mix details or ages.",
Trtnik et al. (2009),P2_C46,Slovenia,Cube - Laboratory,,FALSE,"Controls, Mod. 58-E0046",50,54,ASTM E1876 (1999),Direct,1,4605,Cube,150.0,150.0,,,,,19.81,19.81,16.45,"Results only reported as scatter plots,  so cannot correlate with mix details or ages.",
Trtnik et al. (2009),P2_C47,Slovenia,Cube - Laboratory,,FALSE,"Controls, Mod. 58-E0046",50,54,ASTM E1876 (1999),Direct,1,4508,Cube,150.0,150.0,,,,,22.09,22.09,18.34,"Results only reported as scatter plots,  so cannot correlate with mix details or ages.",
Trtnik et al. (2009),P2_C48,Slovenia,Cube - Laboratory,,FALSE,"Controls, Mod. 58-E0046",50,54,ASTM E1876 (1999),Direct,1,4535,Cube,150.0,150.0,,,,,24.37,24.37,20.23,"Results only reported as scatter plots,  so cannot correlate with mix details or ages.",
Trtnik et al. (2009),P2_C49,Slovenia,Cube - Laboratory,,FALSE,"Controls, Mod. 58-E0046",50,54,ASTM E1876 (1999),Direct,1,4505,Cube,150.0,150.0,,,,,24.62,24.62,20.44,"Results only reported as scatter plots,  so cannot correlate with mix details or ages.",
Trtnik et al. (2009),P2_C50,Slovenia,Cube - Laboratory,,FALSE,"Controls, Mod. 58-E0046",50,54,ASTM E1876 (1999),Direct,1,4474,Cube,150.0,150.0,,,,,24.54,24.54,20.37,"Results only reported as scatter plots,  so cannot correlate with mix details or ages.",
Trtnik et al. (2009),P2_C51,Slovenia,Cube - Laboratory,,FALSE,"Controls, Mod. 58-E0046",50,54,ASTM E1876 (1999),Direct,1,4459,Cube,150.0,150.0,,,,,26.22,26.22,21.76,"Results only reported as scatter plots,  so cannot correlate with mix details or ages.",
Trtnik et al. (2009),P2_C52,Slovenia,Cube - Laboratory,,FALSE,"Controls, Mod. 58-E0046",50,54,ASTM E1876 (1999),Direct,1,4438,Cube,150.0,150.0,,,,,25.89,25.89,21.48,"Results only reported as scatter plots,  so cannot correlate with mix details or ages.",
Trtnik et al. (2009),P2_C53,Slovenia,Cube - Laboratory,,FALSE,"Controls, Mod. 58-E0046",50,54,ASTM E1876 (1999),Direct,1,4438,Cube,150.0,150.0,,,,,25.55,25.55,21.20,"Results only reported as scatter plots,  so cannot correlate with mix details or ages.",
Trtnik et al. (2009),P2_C54,Slovenia,Cube - Laboratory,,FALSE,"Controls, Mod. 58-E0046",50,54,ASTM E1876 (1999),Direct,1,4377,Cube,150.0,150.0,,,,,25.63,25.63,21.27,"Results only reported as scatter plots,  so cannot correlate with mix details or ages.",
Trtnik et al. (2009),P2_C55,Slovenia,Cube - Laboratory,,FALSE,"Controls, Mod. 58-E0046",50,54,ASTM E1876 (1999),Direct,1,4338,Cube,150.0,150.0,,,,,25.89,25.89,21.48,"Results only reported as scatter plots,  so cannot correlate with mix details or ages.",
Trtnik et al. (2009),P2_C56,Slovenia,Cube - Laboratory,,FALSE,"Controls, Mod. 58-E0046",50,54,ASTM E1876 (1999),Direct,1,4368,Cube,150.0,150.0,,,,,26.73,26.73,22.18,"Results only reported as scatter plots,  so cannot correlate with mix details or ages.",
Trtnik et al. (2009),P2_C57,Slovenia,Cube - Laboratory,,FALSE,"Controls, Mod. 58-E0046",50,54,ASTM E1876 (1999),Direct,1,4395,Cube,150.0,150.0,,,,,26.81,26.81,22.25,"Results only reported as scatter plots,  so cannot correlate with mix details or ages.",
Trtnik et al. (2009),P2_C58,Slovenia,Cube - Laboratory,,FALSE,"Controls, Mod. 58-E0046",50,54,ASTM E1876 (1999),Direct,1,4393,Cube,150.0,150.0,,,,,22.77,22.77,18.90,"Results only reported as scatter plots,  so cannot correlate with mix details or ages.",
Trtnik et al. (2009),P2_C59,Slovenia,Cube - Laboratory,,FALSE,"Controls, Mod. 58-E0046",50,54,ASTM E1876 (1999),Direct,1,4650,Cube,150.0,150.0,,,,,23.27,23.27,19.32,"Results only reported as scatter plots,  so cannot correlate with mix details or ages.",
Trtnik et al. (2009),P2_C60,Slovenia,Cube - Laboratory,,FALSE,"Controls, Mod. 58-E0046",50,54,ASTM E1876 (1999),Direct,1,4735,Cube,150.0,150.0,,,,,24.28,24.28,20.16,"Results only reported as scatter plots,  so cannot correlate with mix details or ages.",
Trtnik et al. (2009),P2_C61,Slovenia,Cube - Laboratory,,FALSE,"Controls, Mod. 58-E0046",50,54,ASTM E1876 (1999),Direct,1,4750,Cube,150.0,150.0,,,,,25.80,25.80,21.41,"Results only reported as scatter plots,  so cannot correlate with mix details or ages.",
Trtnik et al. (2009),P2_C62,Slovenia,Cube - Laboratory,,FALSE,"Controls, Mod. 58-E0046",50,54,ASTM E1876 (1999),Direct,1,4717,Cube,150.0,150.0,,,,,26.14,26.14,21.69,"Results only reported as scatter plots,  so cannot correlate with mix details or ages.",
Trtnik et al. (2009),P2_C63,Slovenia,Cube - Laboratory,,FALSE,"Controls, Mod. 58-E0046",50,54,ASTM E1876 (1999),Direct,1,4650,Cube,150.0,150.0,,,,,29.51,29.51,24.49,"Results only reported as scatter plots,  so cannot correlate with mix details or ages.",
Trtnik et al. (2009),P2_C64,Slovenia,Cube - Laboratory,,FALSE,"Controls, Mod. 58-E0046",50,54,ASTM E1876 (1999),Direct,1,4750,Cube,150.0,150.0,,,,,30.19,30.19,25.05,"Results only reported as scatter plots,  so cannot correlate with mix details or ages.",
Trtnik et al. (2009),P2_C65,Slovenia,Cube - Laboratory,,FALSE,"Controls, Mod. 58-E0046",50,54,ASTM E1876 (1999),Direct,1,4547,Cube,150.0,150.0,,,,,28.67,28.67,23.79,"Results only reported as scatter plots,  so cannot correlate with mix details or ages.",
Trtnik et al. (2009),P2_C66,Slovenia,Cube - Laboratory,,FALSE,"Controls, Mod. 58-E0046",50,54,ASTM E1876 (1999),Direct,1,4504,Cube,150.0,150.0,,,,,29.76,29.76,24.70,"Results only reported as scatter plots,  so cannot correlate with mix details or ages.",
Trtnik et al. (2009),P2_C67,Slovenia,Cube - Laboratory,,FALSE,"Controls, Mod. 58-E0046",50,54,ASTM E1876 (1999),Direct,1,4541,Cube,150.0,150.0,,,,,31.70,31.70,26.31,"Results only reported as scatter plots,  so cannot correlate with mix details or ages.",
Trtnik et al. (2009),P2_C68,Slovenia,Cube - Laboratory,,FALSE,"Controls, Mod. 58-E0046",50,54,ASTM E1876 (1999),Direct,1,4556,Cube,150.0,150.0,,,,,33.05,33.05,27.43,"Results only reported as scatter plots,  so cannot correlate with mix details or ages.",
Trtnik et al. (2009),P2_C69,Slovenia,Cube - Laboratory,,FALSE,"Controls, Mod. 58-E0046",50,54,ASTM E1876 (1999),Direct,1,4586,Cube,150.0,150.0,,,,,33.81,33.81,28.06,"Results only reported as scatter plots,  so cannot correlate with mix details or ages.",
Trtnik et al. (2009),P2_C70,Slovenia,Cube - Laboratory,,FALSE,"Controls, Mod. 58-E0046",50,54,ASTM E1876 (1999),Direct,1,4546,Cube,150.0,150.0,,,,,33.90,33.90,28.13,"Results only reported as scatter plots,  so cannot correlate with mix details or ages.",
Trtnik et al. (2009),P2_C71,Slovenia,Cube - Laboratory,,FALSE,"Controls, Mod. 58-E0046",50,54,ASTM E1876 (1999),Direct,1,4513,Cube,150.0,150.0,,,,,33.22,33.22,27.57,"Results only reported as scatter plots,  so cannot correlate with mix details or ages.",
Trtnik et al. (2009),P2_C72,Slovenia,Cube - Laboratory,,FALSE,"Controls, Mod. 58-E0046",50,54,ASTM E1876 (1999),Direct,1,4480,Cube,150.0,150.0,,,,,33.98,33.98,28.20,"Results only reported as scatter plots,  so cannot correlate with mix details or ages.",
Trtnik et al. (2009),P2_C73,Slovenia,Cube - Laboratory,,FALSE,"Controls, Mod. 58-E0046",50,54,ASTM E1876 (1999),Direct,1,4477,Cube,150.0,150.0,,,,,35.41,35.41,29.39,"Results only reported as scatter plots,  so cannot correlate with mix details or ages.",
Trtnik et al. (2009),P2_C74,Slovenia,Cube - Laboratory,,FALSE,"Controls, Mod. 58-E0046",50,54,ASTM E1876 (1999),Direct,1,4595,Cube,150.0,150.0,,,,,35.75,35.75,29.67,"Results only reported as scatter plots,  so cannot correlate with mix details or ages.",
Trtnik et al. (2009),P2_C75,Slovenia,Cube - Laboratory,,FALSE,"Controls, Mod. 58-E0046",50,54,ASTM E1876 (1999),Direct,1,4607,Cube,150.0,150.0,,,,,35.24,35.24,29.25,"Results only reported as scatter plots,  so cannot correlate with mix details or ages.",
Trtnik et al. (2009),P2_C76,Slovenia,Cube - Laboratory,,FALSE,"Controls, Mod. 58-E0046",50,54,ASTM E1876 (1999),Direct,1,4719,Cube,150.0,150.0,,,,,34.49,34.49,28.62,"Results only reported as scatter plots,  so cannot correlate with mix details or ages.",
Trtnik et al. (2009),P2_C77,Slovenia,Cube - Laboratory,,FALSE,"Controls, Mod. 58-E0046",50,54,ASTM E1876 (1999),Direct,1,4795,Cube,150.0,150.0,,,,,37.10,37.10,30.79,"Results only reported as scatter plots,  so cannot correlate with mix details or ages.",
Trtnik et al. (2009),P2_C78,Slovenia,Cube - Laboratory,,FALSE,"Controls, Mod. 58-E0046",50,54,ASTM E1876 (1999),Direct,1,4831,Cube,150.0,150.0,,,,,39.12,39.12,32.47,"Results only reported as scatter plots,  so cannot correlate with mix details or ages.",
Trtnik et al. (2009),P2_C79,Slovenia,Cube - Laboratory,,FALSE,"Controls, Mod. 58-E0046",50,54,ASTM E1876 (1999),Direct,1,4952,Cube,150.0,150.0,,,,,38.03,38.03,31.56,"Results only reported as scatter plots,  so cannot correlate with mix details or ages.",
Trtnik et al. (2009),P2_C80,Slovenia,Cube - Laboratory,,FALSE,"Controls, Mod. 58-E0046",50,54,ASTM E1876 (1999),Direct,1,4998,Cube,150.0,150.0,,,,,39.04,39.04,32.40,"Results only reported as scatter plots,  so cannot correlate with mix details or ages.",
Trtnik et al. (2009),P2_C81,Slovenia,Cube - Laboratory,,FALSE,"Controls, Mod. 58-E0046",50,54,ASTM E1876 (1999),Direct,1,4670,Cube,150.0,150.0,,,,,38.62,38.62,32.05,"Results only reported as scatter plots,  so cannot correlate with mix details or ages.",
Trtnik et al. (2009),P2_C82,Slovenia,Cube - Laboratory,,FALSE,"Controls, Mod. 58-E0046",50,54,ASTM E1876 (1999),Direct,1,4640,Cube,150.0,150.0,,,,,39.29,39.29,32.61,"Results only reported as scatter plots,  so cannot correlate with mix details or ages.",
Trtnik et al. (2009),P2_C83,Slovenia,Cube - Laboratory,,FALSE,"Controls, Mod. 58-E0046",50,54,ASTM E1876 (1999),Direct,1,4573,Cube,150.0,150.0,,,,,40.89,40.89,33.94,"Results only reported as scatter plots,  so cannot correlate with mix details or ages.",
Trtnik et al. (2009),P2_C84,Slovenia,Cube - Laboratory,,FALSE,"Controls, Mod. 58-E0046",50,54,ASTM E1876 (1999),Direct,1,4591,Cube,150.0,150.0,,,,,41.57,41.57,34.50,"Results only reported as scatter plots,  so cannot correlate with mix details or ages.",
Trtnik et al. (2009),P2_C85,Slovenia,Cube - Laboratory,,FALSE,"Controls, Mod. 58-E0046",50,54,ASTM E1876 (1999),Direct,1,4658,Cube,150.0,150.0,,,,,41.91,41.91,34.78,"Results only reported as scatter plots,  so cannot correlate with mix details or ages.",
Trtnik et al. (2009),P2_C86,Slovenia,Cube - Laboratory,,FALSE,"Controls, Mod. 58-E0046",50,54,ASTM E1876 (1999),Direct,1,4667,Cube,150.0,150.0,,,,,45.11,45.11,37.44,"Results only reported as scatter plots,  so cannot correlate with mix details or ages.",
Trtnik et al. (2009),P2_C87,Slovenia,Cube - Laboratory,,FALSE,"Controls, Mod. 58-E0046",50,54,ASTM E1876 (1999),Direct,1,4679,Cube,150.0,150.0,,,,,48.15,48.15,39.96,"Results only reported as scatter plots,  so cannot correlate with mix details or ages.",
Trtnik et al. (2009),P2_C88,Slovenia,Cube - Laboratory,,FALSE,"Controls, Mod. 58-E0046",50,54,ASTM E1876 (1999),Direct,1,4997,Cube,150.0,150.0,,,,,45.87,45.87,38.07,"Results only reported as scatter plots,  so cannot correlate with mix details or ages.",
Trtnik et al. (2009),P2_C89,Slovenia,Cube - Laboratory,,FALSE,"Controls, Mod. 58-E0046",50,54,ASTM E1876 (1999),Direct,1,4979,Cube,150.0,150.0,,,,,43.09,43.09,35.76,"Results only reported as scatter plots,  so cannot correlate with mix details or ages.",
Bilgehan & Turgut (2010),C_1,Turkey,Cylinder - In-situ,,FALSE,Controls E-48,50,54,ASTM C597 (1983),Direct,1,1953,Core,200.0,100.0,,,,,3.92,3.80,3.15,,
Bilgehan & Turgut (2010),C_2,Turkey,Cylinder - In-situ,,FALSE,Controls E-48,50,54,ASTM C597 (1983),Direct,1,1976,Core,200.0,100.0,,,,,3.92,3.80,3.15,,
Bilgehan & Turgut (2010),C_3,Turkey,Cylinder - In-situ,,FALSE,Controls E-48,50,54,ASTM C597 (1983),Direct,1,2037,Core,200.0,100.0,,,,,3.92,3.80,3.15,,
Bilgehan & Turgut (2010),C_4,Turkey,Cylinder - In-situ,,FALSE,Controls E-48,50,54,ASTM C597 (1983),Direct,1,2067,Core,200.0,100.0,,,,,4.22,4.08,3.39,,
Bilgehan & Turgut (2010),C_5,Turkey,Cylinder - In-situ,,FALSE,Controls E-48,50,54,ASTM C597 (1983),Direct,1,2158,Core,200.0,100.0,,,,,4.51,4.37,3.63,,
Bilgehan & Turgut (2010),C_6,Turkey,Cylinder - In-situ,,FALSE,Controls E-48,50,54,ASTM C597 (1983),Direct,1,2355,Core,200.0,100.0,,,,,4.96,4.80,3.98,,
Bilgehan & Turgut (2010),C_7,Turkey,Cylinder - In-situ,,FALSE,Controls E-48,50,54,ASTM C597 (1983),Direct,1,2385,Core,200.0,100.0,,,,,5.83,5.64,4.68,,
Bilgehan & Turgut (2010),C_8,Turkey,Cylinder - In-situ,,FALSE,Controls E-48,50,54,ASTM C597 (1983),Direct,1,2420,Core,200.0,100.0,,,,,6.12,5.93,4.92,,
Bilgehan & Turgut (2010),C_9,Turkey,Cylinder - In-situ,,FALSE,Controls E-48,50,54,ASTM C597 (1983),Direct,1,2431,Core,200.0,100.0,,,,,6.70,6.49,5.39,,
Bilgehan & Turgut (2010),C_10,Turkey,Cylinder - In-situ,,FALSE,Controls E-48,50,54,ASTM C597 (1983),Direct,1,2461,Core,200.0,100.0,,,,,10.04,9.72,8.07,,
Bilgehan & Turgut (2010),C_11,Turkey,Cylinder - In-situ,,FALSE,Controls E-48,50,54,ASTM C597 (1983),Direct,1,2412,Core,200.0,100.0,,,,,3.36,3.26,2.70,,
Bilgehan & Turgut (2010),C_12,Turkey,Cylinder - In-situ,,FALSE,Controls E-48,50,54,ASTM C597 (1983),Direct,1,2408,Core,200.0,100.0,,,,,3.80,3.68,3.05,,
Bilgehan & Turgut (2010),C_13,Turkey,Cylinder - In-situ,,FALSE,Controls E-48,50,54,ASTM C597 (1983),Direct,1,2465,Core,200.0,100.0,,,,,4.09,3.96,3.29,,
Bilgehan & Turgut (2010),C_14,Turkey,Cylinder - In-situ,,FALSE,Controls E-48,50,54,ASTM C597 (1983),Direct,1,2488,Core,200.0,100.0,,,,,4.24,4.10,3.41,,
Bilgehan & Turgut (2010),C_15,Turkey,Cylinder - In-situ,,FALSE,Controls E-48,50,54,ASTM C597 (1983),Direct,1,2522,Core,200.0,100.0,,,,,4.67,4.53,3.76,,
Bilgehan & Turgut (2010),C_16,Turkey,Cylinder - In-situ,,FALSE,Controls E-48,50,54,ASTM C597 (1983),Direct,1,2537,Core,200.0,100.0,,,,,4.97,4.81,3.99,,
Bilgehan & Turgut (2010),C_17,Turkey,Cylinder - In-situ,,FALSE,Controls E-48,50,54,ASTM C597 (1983),Direct,1,2545,Core,200.0,100.0,,,,,5.84,5.65,4.69,,
Bilgehan & Turgut (2010),C_18,Turkey,Cylinder - In-situ,,FALSE,Controls E-48,50,54,ASTM C597 (1983),Direct,1,2507,Core,200.0,100.0,,,,,5.40,5.23,4.34,,
Bilgehan & Turgut (2010),C_19,Turkey,Cylinder - In-situ,,FALSE,Controls E-48,50,54,ASTM C597 (1983),Direct,1,2556,Core,200.0,100.0,,,,,7.58,7.34,6.09,,
Bilgehan & Turgut (2010),C_20,Turkey,Cylinder - In-situ,,FALSE,Controls E-48,50,54,ASTM C597 (1983),Direct,1,2598,Core,200.0,100.0,,,,,7.00,6.78,5.63,,
Bilgehan & Turgut (2010),C_21,Turkey,Cylinder - In-situ,,FALSE,Controls E-48,50,54,ASTM C597 (1983),Direct,1,2568,Core,200.0,100.0,,,,,6.71,6.50,5.39,,
Bilgehan & Turgut (2010),C_22,Turkey,Cylinder - In-situ,,FALSE,Controls E-48,50,54,ASTM C597 (1983),Direct,1,2613,Core,200.0,100.0,,,,,8.02,7.76,6.44,,
Bilgehan & Turgut (2010),C_23,Turkey,Cylinder - In-situ,,FALSE,Controls E-48,50,54,ASTM C597 (1983),Direct,1,2632,Core,200.0,100.0,,,,,8.31,8.05,6.68,,
Bilgehan & Turgut (2010),C_24,Turkey,Cylinder - In-situ,,FALSE,Controls E-48,50,54,ASTM C597 (1983),Direct,1,2643,Core,200.0,100.0,,,,,7.29,7.06,5.86,,
Bilgehan & Turgut (2010),C_25,Turkey,Cylinder - In-situ,,FALSE,Controls E-48,50,54,ASTM C597 (1983),Direct,1,2636,Core,200.0,100.0,,,,,7.00,6.78,5.63,,
Bilgehan & Turgut (2010),C_26,Turkey,Cylinder - In-situ,,FALSE,Controls E-48,50,54,ASTM C597 (1983),Direct,1,2662,Core,200.0,100.0,,,,,6.28,6.08,5.05,,
Bilgehan & Turgut (2010),C_27,Turkey,Cylinder - In-situ,,FALSE,Controls E-48,50,54,ASTM C597 (1983),Direct,1,2677,Core,200.0,100.0,,,,,5.70,5.52,4.58,,
Bilgehan & Turgut (2010),C_28,Turkey,Cylinder - In-situ,,FALSE,Controls E-48,50,54,ASTM C597 (1983),Direct,1,2696,Core,200.0,100.0,,,,,4.97,4.82,4.00,,
Bilgehan & Turgut (2010),C_29,Turkey,Cylinder - In-situ,,FALSE,Controls E-48,50,54,ASTM C597 (1983),Direct,1,2700,Core,200.0,100.0,,,,,6.28,6.08,5.05,,
Bilgehan & Turgut (2010),C_30,Turkey,Cylinder - In-situ,,FALSE,Controls E-48,50,54,ASTM C597 (1983),Direct,1,2700,Core,200.0,100.0,,,,,7.00,6.78,5.63,,
Bilgehan & Turgut (2010),C_31,Turkey,Cylinder - In-situ,,FALSE,Controls E-48,50,54,ASTM C597 (1983),Direct,1,2696,Core,200.0,100.0,,,,,7.44,7.20,5.98,,
Bilgehan & Turgut (2010),C_32,Turkey,Cylinder - In-situ,,FALSE,Controls E-48,50,54,ASTM C597 (1983),Direct,1,2685,Core,200.0,100.0,,,,,8.16,7.91,6.56,,
Bilgehan & Turgut (2010),C_33,Turkey,Cylinder - In-situ,,FALSE,Controls E-48,50,54,ASTM C597 (1983),Direct,1,2685,Core,200.0,100.0,,,,,9.18,8.89,7.38,,
Bilgehan & Turgut (2010),C_34,Turkey,Cylinder - In-situ,,FALSE,Controls E-48,50,54,ASTM C597 (1983),Direct,1,2621,Core,200.0,100.0,,,,,6.28,6.08,5.04,,
Bilgehan & Turgut (2010),C_35,Turkey,Cylinder - In-situ,,FALSE,Controls E-48,50,54,ASTM C597 (1983),Direct,1,2731,Core,200.0,100.0,,,,,7.01,6.78,5.63,,
Bilgehan & Turgut (2010),C_36,Turkey,Cylinder - In-situ,,FALSE,Controls E-48,50,54,ASTM C597 (1983),Direct,1,2742,Core,200.0,100.0,,,,,8.60,8.33,6.92,,
Bilgehan & Turgut (2010),C_37,Turkey,Cylinder - In-situ,,FALSE,Controls E-48,50,54,ASTM C597 (1983),Direct,1,2753,Core,200.0,100.0,,,,,8.75,8.47,7.03,,
Bilgehan & Turgut (2010),C_38,Turkey,Cylinder - In-situ,,FALSE,Controls E-48,50,54,ASTM C597 (1983),Direct,1,2765,Core,200.0,100.0,,,,,10.20,9.88,8.20,,
Bilgehan & Turgut (2010),C_39,Turkey,Cylinder - In-situ,,FALSE,Controls E-48,50,54,ASTM C597 (1983),Direct,1,2761,Core,200.0,100.0,,,,,11.51,11.14,9.25,,
Bilgehan & Turgut (2010),C_40,Turkey,Cylinder - In-situ,,FALSE,Controls E-48,50,54,ASTM C597 (1983),Direct,1,2772,Core,200.0,100.0,,,,,7.44,7.21,5.98,,
Bilgehan & Turgut (2010),C_41,Turkey,Cylinder - In-situ,,FALSE,Controls E-48,50,54,ASTM C597 (1983),Direct,1,2780,Core,200.0,100.0,,,,,8.31,8.05,6.68,,
Bilgehan & Turgut (2010),C_42,Turkey,Cylinder - In-situ,,FALSE,Controls E-48,50,54,ASTM C597 (1983),Direct,1,2810,Core,200.0,100.0,,,,,8.17,7.91,6.57,,
Bilgehan & Turgut (2010),C_43,Turkey,Cylinder - In-situ,,FALSE,Controls E-48,50,54,ASTM C597 (1983),Direct,1,2806,Core,200.0,100.0,,,,,9.04,8.76,7.27,,
Bilgehan & Turgut (2010),C_44,Turkey,Cylinder - In-situ,,FALSE,Controls E-48,50,54,ASTM C597 (1983),Direct,1,2829,Core,200.0,100.0,,,,,10.35,10.02,8.32,,
Bilgehan & Turgut (2010),C_45,Turkey,Cylinder - In-situ,,FALSE,Controls E-48,50,54,ASTM C597 (1983),Direct,1,2852,Core,200.0,100.0,,,,,10.06,9.74,8.09,,
Bilgehan & Turgut (2010),C_46,Turkey,Cylinder - In-situ,,FALSE,Controls E-48,50,54,ASTM C597 (1983),Direct,1,2871,Core,200.0,100.0,,,,,9.33,9.04,7.50,,
Bilgehan & Turgut (2010),C_47,Turkey,Cylinder - In-situ,,FALSE,Controls E-48,50,54,ASTM C597 (1983),Direct,1,2863,Core,200.0,100.0,,,,,7.74,7.49,6.22,,
Bilgehan & Turgut (2010),C_48,Turkey,Cylinder - In-situ,,FALSE,Controls E-48,50,54,ASTM C597 (1983),Direct,1,2882,Core,200.0,100.0,,,,,7.59,7.35,6.10,,
Bilgehan & Turgut (2010),C_49,Turkey,Cylinder - In-situ,,FALSE,Controls E-48,50,54,ASTM C597 (1983),Direct,1,2916,Core,200.0,100.0,,,,,8.03,7.78,6.46,,
Bilgehan & Turgut (2010),C_50,Turkey,Cylinder - In-situ,,FALSE,Controls E-48,50,54,ASTM C597 (1983),Direct,1,2958,Core,200.0,100.0,,,,,8.47,8.20,6.81,,
Bilgehan & Turgut (2010),C_51,Turkey,Cylinder - In-situ,,FALSE,Controls E-48,50,54,ASTM C597 (1983),Direct,1,2970,Core,200.0,100.0,,,,,8.03,7.78,6.46,,
Bilgehan & Turgut (2010),C_52,Turkey,Cylinder - In-situ,,FALSE,Controls E-48,50,54,ASTM C597 (1983),Direct,1,2985,Core,200.0,100.0,,,,,8.47,8.20,6.81,,
Bilgehan & Turgut (2010),C_53,Turkey,Cylinder - In-situ,,FALSE,Controls E-48,50,54,ASTM C597 (1983),Direct,1,2966,Core,200.0,100.0,,,,,7.60,7.36,6.11,,
Bilgehan & Turgut (2010),C_54,Turkey,Cylinder - In-situ,,FALSE,Controls E-48,50,54,ASTM C597 (1983),Direct,1,3000,Core,200.0,100.0,,,,,6.29,6.09,5.06,,
Bilgehan & Turgut (2010),C_55,Turkey,Cylinder - In-situ,,FALSE,Controls E-48,50,54,ASTM C597 (1983),Direct,1,3015,Core,200.0,100.0,,,,,7.31,7.08,5.88,,
Bilgehan & Turgut (2010),C_56,Turkey,Cylinder - In-situ,,FALSE,Controls E-48,50,54,ASTM C597 (1983),Direct,1,3064,Core,200.0,100.0,,,,,8.04,7.78,6.46,,
Bilgehan & Turgut (2010),C_57,Turkey,Cylinder - In-situ,,FALSE,Controls E-48,50,54,ASTM C597 (1983),Direct,1,3080,Core,200.0,100.0,,,,,9.49,9.19,7.63,,
Bilgehan & Turgut (2010),C_58,Turkey,Cylinder - In-situ,,FALSE,Controls E-48,50,54,ASTM C597 (1983),Direct,1,3080,Core,200.0,100.0,,,,,9.64,9.33,7.74,,
Bilgehan & Turgut (2010),C_59,Turkey,Cylinder - In-situ,,FALSE,Controls E-48,50,54,ASTM C597 (1983),Direct,1,3110,Core,200.0,100.0,,,,,9.78,9.47,7.86,,
Bilgehan & Turgut (2010),C_60,Turkey,Cylinder - In-situ,,FALSE,Controls E-48,50,54,ASTM C597 (1983),Direct,1,3114,Core,200.0,100.0,,,,,9.64,9.33,7.75,,
Bilgehan & Turgut (2010),C_61,Turkey,Cylinder - In-situ,,FALSE,Controls E-48,50,54,ASTM C597 (1983),Direct,1,3091,Core,200.0,100.0,,,,,9.64,9.33,7.75,,
Bilgehan & Turgut (2010),C_62,Turkey,Cylinder - In-situ,,FALSE,Controls E-48,50,54,ASTM C597 (1983),Direct,1,3136,Core,200.0,100.0,,,,,14.72,14.25,11.83,,
Bilgehan & Turgut (2010),C_63,Turkey,Cylinder - In-situ,,FALSE,Controls E-48,50,54,ASTM C597 (1983),Direct,1,3136,Core,200.0,100.0,,,,,15.30,14.81,12.30,,
Bilgehan & Turgut (2010),C_64,Turkey,Cylinder - In-situ,,FALSE,Controls E-48,50,54,ASTM C597 (1983),Direct,1,3152,Core,200.0,100.0,,,,,15.59,15.10,12.53,,
Bilgehan & Turgut (2010),C_65,Turkey,Cylinder - In-situ,,FALSE,Controls E-48,50,54,ASTM C597 (1983),Direct,1,3167,Core,200.0,100.0,,,,,15.01,14.54,12.06,,
Bilgehan & Turgut (2010),C_66,Turkey,Cylinder - In-situ,,FALSE,Controls E-48,50,54,ASTM C597 (1983),Direct,1,3174,Core,200.0,100.0,,,,,12.40,12.01,9.96,,
Bilgehan & Turgut (2010),C_67,Turkey,Cylinder - In-situ,,FALSE,Controls E-48,50,54,ASTM C597 (1983),Direct,1,3186,Core,200.0,100.0,,,,,12.83,12.43,10.32,,
Bilgehan & Turgut (2010),C_68,Turkey,Cylinder - In-situ,,FALSE,Controls E-48,50,54,ASTM C597 (1983),Direct,1,3208,Core,200.0,100.0,,,,,13.27,12.85,10.67,,
Bilgehan & Turgut (2010),C_69,Turkey,Cylinder - In-situ,,FALSE,Controls E-48,50,54,ASTM C597 (1983),Direct,1,3227,Core,200.0,100.0,,,,,13.27,12.85,10.67,,
Bilgehan & Turgut (2010),C_70,Turkey,Cylinder - In-situ,,FALSE,Controls E-48,50,54,ASTM C597 (1983),Direct,1,3243,Core,200.0,100.0,,,,,9.93,9.62,7.98,,
Bilgehan & Turgut (2010),C_71,Turkey,Cylinder - In-situ,,FALSE,Controls E-48,50,54,ASTM C597 (1983),Direct,1,3262,Core,200.0,100.0,,,,,9.35,9.06,7.52,,
Bilgehan & Turgut (2010),C_72,Turkey,Cylinder - In-situ,,FALSE,Controls E-48,50,54,ASTM C597 (1983),Direct,1,3273,Core,200.0,100.0,,,,,7.32,7.09,5.89,,
Bilgehan & Turgut (2010),C_73,Turkey,Cylinder - In-situ,,FALSE,Controls E-48,50,54,ASTM C597 (1983),Direct,1,3288,Core,200.0,100.0,,,,,6.60,6.39,5.30,,
Bilgehan & Turgut (2010),C_74,Turkey,Cylinder - In-situ,,FALSE,Controls E-48,50,54,ASTM C597 (1983),Direct,1,3311,Core,200.0,100.0,,,,,8.20,7.94,6.59,,
Bilgehan & Turgut (2010),C_75,Turkey,Cylinder - In-situ,,FALSE,Controls E-48,50,54,ASTM C597 (1983),Direct,1,3322,Core,200.0,100.0,,,,,8.05,7.80,6.47,,
Bilgehan & Turgut (2010),C_76,Turkey,Cylinder - In-situ,,FALSE,Controls E-48,50,54,ASTM C597 (1983),Direct,1,3337,Core,200.0,100.0,,,,,7.91,7.66,6.35,,
Bilgehan & Turgut (2010),C_77,Turkey,Cylinder - In-situ,,FALSE,Controls E-48,50,54,ASTM C597 (1983),Direct,1,3364,Core,200.0,100.0,,,,,7.33,7.10,5.89,,
Bilgehan & Turgut (2010),C_78,Turkey,Cylinder - In-situ,,FALSE,Controls E-48,50,54,ASTM C597 (1983),Direct,1,3383,Core,200.0,100.0,,,,,8.49,8.22,6.82,,
Bilgehan & Turgut (2010),C_79,Turkey,Cylinder - In-situ,,FALSE,Controls E-48,50,54,ASTM C597 (1983),Direct,1,3353,Core,200.0,100.0,,,,,10.66,10.33,8.57,,
Bilgehan & Turgut (2010),C_80,Turkey,Cylinder - In-situ,,FALSE,Controls E-48,50,54,ASTM C597 (1983),Direct,1,3406,Core,200.0,100.0,,,,,14.73,14.27,11.84,,
Bilgehan & Turgut (2010),C_81,Turkey,Cylinder - In-situ,,FALSE,Controls E-48,50,54,ASTM C597 (1983),Direct,1,3425,Core,200.0,100.0,,,,,20.39,19.75,16.39,,
Bilgehan & Turgut (2010),C_82,Turkey,Cylinder - In-situ,,FALSE,Controls E-48,50,54,ASTM C597 (1983),Direct,1,3455,Core,200.0,100.0,,,,,19.38,18.76,15.57,,
Bilgehan & Turgut (2010),C_83,Turkey,Cylinder - In-situ,,FALSE,Controls E-48,50,54,ASTM C597 (1983),Direct,1,3516,Core,200.0,100.0,,,,,16.48,15.96,13.24,,
Bilgehan & Turgut (2010),C_84,Turkey,Cylinder - In-situ,,FALSE,Controls E-48,50,54,ASTM C597 (1983),Direct,1,3535,Core,200.0,100.0,,,,,15.75,15.26,12.66,,
Bilgehan & Turgut (2010),C_85,Turkey,Cylinder - In-situ,,FALSE,Controls E-48,50,54,ASTM C597 (1983),Direct,1,3603,Core,200.0,100.0,,,,,11.40,11.04,9.16,,
Bilgehan & Turgut (2010),C_86,Turkey,Cylinder - In-situ,,FALSE,Controls E-48,50,54,ASTM C597 (1983),Direct,1,3603,Core,200.0,100.0,,,,,10.39,10.06,8.35,,
Bilgehan & Turgut (2010),C_87,Turkey,Cylinder - In-situ,,FALSE,Controls E-48,50,54,ASTM C597 (1983),Direct,1,3641,Core,200.0,100.0,,,,,11.26,10.90,9.05,,
Bilgehan & Turgut (2010),C_88,Turkey,Cylinder - In-situ,,FALSE,Controls E-48,50,54,ASTM C597 (1983),Direct,1,3660,Core,200.0,100.0,,,,,10.97,10.62,8.82,,
Bilgehan & Turgut (2010),C_89,Turkey,Cylinder - In-situ,,FALSE,Controls E-48,50,54,ASTM C597 (1983),Direct,1,3683,Core,200.0,100.0,,,,,10.97,10.62,8.82,,
Bilgehan & Turgut (2010),C_90,Turkey,Cylinder - In-situ,,FALSE,Controls E-48,50,54,ASTM C597 (1983),Direct,1,3652,Core,200.0,100.0,,,,,11.84,11.47,9.52,,
Bilgehan & Turgut (2010),C_91,Turkey,Cylinder - In-situ,,FALSE,Controls E-48,50,54,ASTM C597 (1983),Direct,1,3690,Core,200.0,100.0,,,,,11.41,11.05,9.17,,
Bilgehan & Turgut (2010),C_92,Turkey,Cylinder - In-situ,,FALSE,Controls E-48,50,54,ASTM C597 (1983),Direct,1,3686,Core,200.0,100.0,,,,,13.15,12.73,10.57,,
Bilgehan & Turgut (2010),C_93,Turkey,Cylinder - In-situ,,FALSE,Controls E-48,50,54,ASTM C597 (1983),Direct,1,3664,Core,200.0,100.0,,,,,13.73,13.29,11.03,,
Bilgehan & Turgut (2010),C_94,Turkey,Cylinder - In-situ,,FALSE,Controls E-48,50,54,ASTM C597 (1983),Direct,1,3538,Core,200.0,100.0,,,,,19.96,19.33,16.04,,
Bilgehan & Turgut (2010),C_95,Turkey,Cylinder - In-situ,,FALSE,Controls E-48,50,54,ASTM C597 (1983),Direct,1,3554,Core,200.0,100.0,,,,,20.25,19.61,16.28,,
Bilgehan & Turgut (2010),C_96,Turkey,Cylinder - In-situ,,FALSE,Controls E-48,50,54,ASTM C597 (1983),Direct,1,3565,Core,200.0,100.0,,,,,19.67,19.05,15.81,,
Bilgehan & Turgut (2010),C_97,Turkey,Cylinder - In-situ,,FALSE,Controls E-48,50,54,ASTM C597 (1983),Direct,1,3576,Core,200.0,100.0,,,,,18.51,17.93,14.88,,
Bilgehan & Turgut (2010),C_98,Turkey,Cylinder - In-situ,,FALSE,Controls E-48,50,54,ASTM C597 (1983),Direct,1,3584,Core,200.0,100.0,,,,,18.51,17.93,14.88,,
Bilgehan & Turgut (2010),C_99,Turkey,Cylinder - In-situ,,FALSE,Controls E-48,50,54,ASTM C597 (1983),Direct,1,3626,Core,200.0,100.0,,,,,17.93,17.37,14.42,,
Bilgehan & Turgut (2010),C_100,Turkey,Cylinder - In-situ,,FALSE,Controls E-48,50,54,ASTM C597 (1983),Direct,1,3732,Core,200.0,100.0,,,,,17.36,16.81,13.95,,
Bilgehan & Turgut (2010),C_101,Turkey,Cylinder - In-situ,,FALSE,Controls E-48,50,54,ASTM C597 (1983),Direct,1,3777,Core,200.0,100.0,,,,,15.62,15.13,12.55,,
Bilgehan & Turgut (2010),C_102,Turkey,Cylinder - In-situ,,FALSE,Controls E-48,50,54,ASTM C597 (1983),Direct,1,3895,Core,200.0,100.0,,,,,16.21,15.69,13.03,,
Bilgehan & Turgut (2010),C_103,Turkey,Cylinder - In-situ,,FALSE,Controls E-48,50,54,ASTM C597 (1983),Direct,1,3910,Core,200.0,100.0,,,,,16.79,16.26,13.49,,
Bilgehan & Turgut (2010),C_104,Turkey,Cylinder - In-situ,,FALSE,Controls E-48,50,54,ASTM C597 (1983),Direct,1,3921,Core,200.0,100.0,,,,,17.51,16.96,14.08,,
Bilgehan & Turgut (2010),C_105,Turkey,Cylinder - In-situ,,FALSE,Controls E-48,50,54,ASTM C597 (1983),Direct,1,3903,Core,200.0,100.0,,,,,18.38,17.80,14.78,,
Bilgehan & Turgut (2010),C_106,Turkey,Cylinder - In-situ,,FALSE,Controls E-48,50,54,ASTM C597 (1983),Direct,1,3910,Core,200.0,100.0,,,,,19.25,18.65,15.48,,
Bilgehan & Turgut (2010),C_107,Turkey,Cylinder - In-situ,,FALSE,Controls E-48,50,54,ASTM C597 (1983),Direct,1,3944,Core,200.0,100.0,,,,,18.82,18.23,15.13,,
Bilgehan & Turgut (2010),C_108,Turkey,Cylinder - In-situ,,FALSE,Controls E-48,50,54,ASTM C597 (1983),Direct,1,3994,Core,200.0,100.0,,,,,18.39,17.81,14.78,,
Bilgehan & Turgut (2010),C_109,Turkey,Cylinder - In-situ,,FALSE,Controls E-48,50,54,ASTM C597 (1983),Direct,1,3986,Core,200.0,100.0,,,,,17.95,17.38,14.43,,
Bilgehan & Turgut (2010),C_110,Turkey,Cylinder - In-situ,,FALSE,Controls E-48,50,54,ASTM C597 (1983),Direct,1,3978,Core,200.0,100.0,,,,,17.81,17.24,14.31,,
Bilgehan & Turgut (2010),C_111,Turkey,Cylinder - In-situ,,FALSE,Controls E-48,50,54,ASTM C597 (1983),Direct,1,3978,Core,200.0,100.0,,,,,16.64,16.12,13.38,,
Bilgehan & Turgut (2010),C_112,Turkey,Cylinder - In-situ,,FALSE,Controls E-48,50,54,ASTM C597 (1983),Direct,1,3997,Core,200.0,100.0,,,,,18.97,18.37,15.25,,
Bilgehan & Turgut (2010),C_113,Turkey,Cylinder - In-situ,,FALSE,Controls E-48,50,54,ASTM C597 (1983),Direct,1,3997,Core,200.0,100.0,,,,,19.40,18.79,15.60,,
Bilgehan & Turgut (2010),C_114,Turkey,Cylinder - In-situ,,FALSE,Controls E-48,50,54,ASTM C597 (1983),Direct,1,4005,Core,200.0,100.0,,,,,21.44,20.76,17.23,,
Bilgehan & Turgut (2010),C_115,Turkey,Cylinder - In-situ,,FALSE,Controls E-48,50,54,ASTM C597 (1983),Direct,1,3994,Core,200.0,100.0,,,,,21.43,20.76,17.23,,
Bilgehan & Turgut (2010),C_116,Turkey,Cylinder - In-situ,,FALSE,Controls E-48,50,54,ASTM C597 (1983),Direct,1,3906,Core,200.0,100.0,,,,,19.54,18.93,15.71,,
Bilgehan & Turgut (2010),C_117,Turkey,Cylinder - In-situ,,FALSE,Controls E-48,50,54,ASTM C597 (1983),Direct,1,3906,Core,200.0,100.0,,,,,19.69,19.07,15.83,,
Bilgehan & Turgut (2010),C_118,Turkey,Cylinder - In-situ,,FALSE,Controls E-48,50,54,ASTM C597 (1983),Direct,1,3868,Core,200.0,100.0,,,,,20.12,19.49,16.17,,
Bilgehan & Turgut (2010),C_119,Turkey,Cylinder - In-situ,,FALSE,Controls E-48,50,54,ASTM C597 (1983),Direct,1,3861,Core,200.0,100.0,,,,,20.27,19.63,16.29,,
Bilgehan & Turgut (2010),C_120,Turkey,Cylinder - In-situ,,FALSE,Controls E-48,50,54,ASTM C597 (1983),Direct,1,3762,Core,200.0,100.0,,,,,20.26,19.62,16.29,,
Bilgehan & Turgut (2010),C_121,Turkey,Cylinder - In-situ,,FALSE,Controls E-48,50,54,ASTM C597 (1983),Direct,1,3777,Core,200.0,100.0,,,,,21.13,20.47,16.99,,
Bilgehan & Turgut (2010),C_122,Turkey,Cylinder - In-situ,,FALSE,Controls E-48,50,54,ASTM C597 (1983),Direct,1,3800,Core,200.0,100.0,,,,,22.88,22.15,18.39,,
Bilgehan & Turgut (2010),C_123,Turkey,Cylinder - In-situ,,FALSE,Controls E-48,50,54,ASTM C597 (1983),Direct,1,3823,Core,200.0,100.0,,,,,25.78,24.97,20.72,,
Bilgehan & Turgut (2010),C_124,Turkey,Cylinder - In-situ,,FALSE,Controls E-48,50,54,ASTM C597 (1983),Direct,1,3842,Core,200.0,100.0,,,,,26.65,25.81,21.42,,
Bilgehan & Turgut (2010),C_125,Turkey,Cylinder - In-situ,,FALSE,Controls E-48,50,54,ASTM C597 (1983),Direct,1,3948,Core,200.0,100.0,,,,,22.59,21.88,18.16,,
Bilgehan & Turgut (2010),C_126,Turkey,Cylinder - In-situ,,FALSE,Controls E-48,50,54,ASTM C597 (1983),Direct,1,4024,Core,200.0,100.0,,,,,25.50,24.69,20.50,,
Bilgehan & Turgut (2010),C_127,Turkey,Cylinder - In-situ,,FALSE,Controls E-48,50,54,ASTM C597 (1983),Direct,1,4013,Core,200.0,100.0,,,,,27.53,26.66,22.13,,
Bilgehan & Turgut (2010),C_128,Turkey,Cylinder - In-situ,,FALSE,Controls E-48,50,54,ASTM C597 (1983),Direct,1,4225,Core,200.0,100.0,,,,,28.99,28.08,23.30,,
Bilgehan & Turgut (2010),C_129,Turkey,Cylinder - In-situ,,FALSE,Controls E-48,50,54,ASTM C597 (1983),Direct,1,4236,Core,200.0,100.0,,,,,29.86,28.92,24.00,,
Bilgehan & Turgut (2010),C_130,Turkey,Cylinder - In-situ,,FALSE,Controls E-48,50,54,ASTM C597 (1983),Direct,1,4244,Core,200.0,100.0,,,,,31.02,30.05,24.94,,
Bilgehan & Turgut (2010),C_131,Turkey,Cylinder - In-situ,,FALSE,Controls E-48,50,54,ASTM C597 (1983),Direct,1,4111,Core,200.0,100.0,,,,,24.34,23.57,19.57,,
Bilgehan & Turgut (2010),C_132,Turkey,Cylinder - In-situ,,FALSE,Controls E-48,50,54,ASTM C597 (1983),Direct,1,4100,Core,200.0,100.0,,,,,23.62,22.87,18.98,,
Bilgehan & Turgut (2010),C_133,Turkey,Cylinder - In-situ,,FALSE,Controls E-48,50,54,ASTM C597 (1983),Direct,1,4085,Core,200.0,100.0,,,,,20.28,19.64,16.30,,
Bilgehan & Turgut (2010),C_134,Turkey,Cylinder - In-situ,,FALSE,Controls E-48,50,54,ASTM C597 (1983),Direct,1,4050,Core,200.0,100.0,,,,,17.95,17.39,14.43,,
Bilgehan & Turgut (2010),C_135,Turkey,Cylinder - In-situ,,FALSE,Controls E-48,50,54,ASTM C597 (1983),Direct,1,4039,Core,200.0,100.0,,,,,16.21,15.70,13.03,,
Bilgehan & Turgut (2010),C_136,Turkey,Cylinder - In-situ,,FALSE,Controls E-48,50,54,ASTM C597 (1983),Direct,1,4062,Core,200.0,100.0,,,,,16.07,15.56,12.92,,
Bilgehan & Turgut (2010),C_137,Turkey,Cylinder - In-situ,,FALSE,Controls E-48,50,54,ASTM C597 (1983),Direct,1,4054,Core,200.0,100.0,,,,,15.05,14.58,12.10,,
