Repository: juliamfm/ML_material_classifier

# KNN e SVM para classificação da resistência à compressão do concreto por ultrassom

Esse programa usa os algoritmos de aprendizado supervisionado k-Nearest Neighbors e Support Vector Mechine para classificação da resistência à compressão do concreto a partir de dados de ensaios de Velocidade de Pulso Ultrassônico (VPU). O problema é formulado como classificação multiclasse, em que cada amostra é atribuída a uma faixa de resistência à compressão.

Referência da base de dados: MATTHEWS, B.; ALLAIX, D.; WIJTE, S.; VULLINGS, M.. Advancing non-destructive concrete compressive strength estimation: Large-Scale datasets and machine learning framework. **NDT & E International**, v.

File: Complete_UPV_Database_raw.csv (part 12 of 25)
Literature,Specimen ID,Country,Specimen Type,Specimen Age (days),Rebar Present,UPV Device Brand & Model,Transducer Diameter (mm),Transducer Frequency (kHz),Standard,Test Type,No. Tests,"Average Velocity, Vp (m/s)",Compression Specimen,Height (mm),Width/Diameter (mm),Max Aggregate Size (mm),W/C Ratio,Strength Class,"Design Strength, fck (MPa)","fc,core (MPa)","fc,ref (MPa)","fc,cyl (MPa)",Notes,
Bilgehan & Turgut (2010),C_138,Turkey,Cylinder - In-situ,,FALSE,Controls E-48,50,54,ASTM C597 (1983),Direct,1,4138,Core,200.0,100.0,,,,,22.46,21.75,18.05,,
Bilgehan & Turgut (2010),C_139,Turkey,Cylinder - In-situ,,FALSE,Controls E-48,50,54,ASTM C597 (1983),Direct,1,4198,Core,200.0,100.0,,,,,21.73,21.05,17.47,,
Bilgehan & Turgut (2010),C_140,Turkey,Cylinder - In-situ,,FALSE,Controls E-48,50,54,ASTM C597 (1983),Direct,1,4274,Core,200.0,100.0,,,,,24.79,24.00,19.92,,
Bilgehan & Turgut (2010),C_141,Turkey,Cylinder - In-situ,,FALSE,Controls E-48,50,54,ASTM C597 (1983),Direct,1,4327,Core,200.0,100.0,,,,,24.06,23.30,19.34,,
Bilgehan & Turgut (2010),C_142,Turkey,Cylinder - In-situ,,FALSE,Controls E-48,50,54,ASTM C597 (1983),Direct,1,4339,Core,200.0,100.0,,,,,23.19,22.46,18.64,,
Bilgehan & Turgut (2010),C_143,Turkey,Cylinder - In-situ,,FALSE,Controls E-48,50,54,ASTM C597 (1983),Direct,1,4335,Core,200.0,100.0,,,,,22.32,21.62,17.94,,
Bilgehan & Turgut (2010),C_144,Turkey,Cylinder - In-situ,,FALSE,Controls E-48,50,54,ASTM C597 (1983),Direct,1,4331,Core,200.0,100.0,,,,,24.93,24.15,20.04,,
Bilgehan & Turgut (2010),C_145,Turkey,Cylinder - In-situ,,FALSE,Controls E-48,50,54,ASTM C597 (1983),Direct,1,4305,Core,200.0,100.0,,,,,25.80,24.99,20.74,,
Bilgehan & Turgut (2010),C_146,Turkey,Cylinder - In-situ,,FALSE,Controls E-48,50,54,ASTM C597 (1983),Direct,1,4316,Core,200.0,100.0,,,,,27.26,26.39,21.91,,
Bilgehan & Turgut (2010),C_147,Turkey,Cylinder - In-situ,,FALSE,Controls E-48,50,54,ASTM C597 (1983),Direct,1,4399,Core,200.0,100.0,,,,,27.98,27.10,22.49,,
Bilgehan & Turgut (2010),C_148,Turkey,Cylinder - In-situ,,FALSE,Controls E-48,50,54,ASTM C597 (1983),Direct,1,4460,Core,200.0,100.0,,,,,26.68,25.84,21.45,,
Bilgehan & Turgut (2010),C_149,Turkey,Cylinder - In-situ,,FALSE,Controls E-48,50,54,ASTM C597 (1983),Direct,1,4456,Core,200.0,100.0,,,,,25.67,24.86,20.63,,
Bilgehan & Turgut (2010),C_150,Turkey,Cylinder - In-situ,,FALSE,Controls E-48,50,54,ASTM C597 (1983),Direct,1,4441,Core,200.0,100.0,,,,,24.65,23.87,19.81,,
Bilgehan & Turgut (2010),C_151,Turkey,Cylinder - In-situ,,FALSE,Controls E-48,50,54,ASTM C597 (1983),Direct,1,4445,Core,200.0,100.0,,,,,31.76,30.76,25.53,,
Bilgehan & Turgut (2010),C_152,Turkey,Cylinder - In-situ,,FALSE,Controls E-48,50,54,ASTM C597 (1983),Direct,1,4449,Core,200.0,100.0,,,,,31.03,30.05,24.95,,
Bilgehan & Turgut (2010),C_153,Turkey,Cylinder - In-situ,,FALSE,Controls E-48,50,54,ASTM C597 (1983),Direct,1,4471,Core,200.0,100.0,,,,,30.60,29.63,24.60,,
Bilgehan & Turgut (2010),C_154,Turkey,Cylinder - In-situ,,FALSE,Controls E-48,50,54,ASTM C597 (1983),Direct,1,4468,Core,200.0,100.0,,,,,29.73,28.79,23.90,,
Bilgehan & Turgut (2010),C_155,Turkey,Cylinder - In-situ,,FALSE,Controls E-48,50,54,ASTM C597 (1983),Direct,1,4506,Core,200.0,100.0,,,,,29.59,28.65,23.78,,
Bilgehan & Turgut (2010),C_156,Turkey,Cylinder - In-situ,,FALSE,Controls E-48,50,54,ASTM C597 (1983),Direct,1,4532,Core,200.0,100.0,,,,,30.02,29.07,24.13,,
Bilgehan & Turgut (2010),C_157,Turkey,Cylinder - In-situ,,FALSE,Controls E-48,50,54,ASTM C597 (1983),Direct,1,4494,Core,200.0,100.0,,,,,27.84,26.97,22.38,,
Bilgehan & Turgut (2010),C_158,Turkey,Cylinder - In-situ,,FALSE,Controls E-48,50,54,ASTM C597 (1983),Direct,1,4460,Core,200.0,100.0,,,,,27.99,27.10,22.50,,
Bilgehan & Turgut (2010),C_159,Turkey,Cylinder - In-situ,,FALSE,Controls E-48,50,54,ASTM C597 (1983),Direct,1,4532,Core,200.0,100.0,,,,,31.76,30.76,25.53,,
Bilgehan & Turgut (2010),C_160,Turkey,Cylinder - In-situ,,FALSE,Controls E-48,50,54,ASTM C597 (1983),Direct,1,4608,Core,200.0,100.0,,,,,33.65,32.59,27.05,,
Bilgehan & Turgut (2010),C_161,Turkey,Cylinder - In-situ,,FALSE,Controls E-48,50,54,ASTM C597 (1983),Direct,1,4600,Core,200.0,100.0,,,,,33.36,32.31,26.82,,
Bilgehan & Turgut (2010),C_162,Turkey,Cylinder - In-situ,,FALSE,Controls E-48,50,54,ASTM C597 (1983),Direct,1,4585,Core,200.0,100.0,,,,,34.81,33.72,27.98,,
Bilgehan & Turgut (2010),C_163,Turkey,Cylinder - In-situ,,FALSE,Controls E-48,50,54,ASTM C597 (1983),Direct,1,4593,Core,200.0,100.0,,,,,35.25,34.14,28.33,,
Bilgehan & Turgut (2010),C_164,Turkey,Cylinder - In-situ,,FALSE,Controls E-48,50,54,ASTM C597 (1983),Direct,1,4600,Core,200.0,100.0,,,,,36.41,35.26,29.27,,
Bilgehan & Turgut (2010),C_165,Turkey,Cylinder - In-situ,,FALSE,Controls E-48,50,54,ASTM C597 (1983),Direct,1,4635,Core,200.0,100.0,,,,,37.28,36.11,29.97,,
Bilgehan & Turgut (2010),C_166,Turkey,Cylinder - In-situ,,FALSE,Controls E-48,50,54,ASTM C597 (1983),Direct,1,4650,Core,200.0,100.0,,,,,39.46,38.22,31.72,,
Bilgehan & Turgut (2010),C_167,Turkey,Cylinder - In-situ,,FALSE,Controls E-48,50,54,ASTM C597 (1983),Direct,1,4619,Core,200.0,100.0,,,,,41.78,40.46,33.58,,
Bilgehan & Turgut (2010),C_168,Turkey,Cylinder - In-situ,,FALSE,Controls E-48,50,54,ASTM C597 (1983),Direct,1,4650,Core,200.0,100.0,,,,,42.36,41.03,34.05,,
Bilgehan & Turgut (2010),C_169,Turkey,Cylinder - In-situ,,FALSE,Controls E-48,50,54,ASTM C597 (1983),Direct,1,4665,Core,200.0,100.0,,,,,42.80,41.45,34.40,,
Bilgehan & Turgut (2010),C_170,Turkey,Cylinder - In-situ,,FALSE,Controls E-48,50,54,ASTM C597 (1983),Direct,1,4699,Core,200.0,100.0,,,,,42.08,40.75,33.82,,
Bilgehan & Turgut (2010),C_171,Turkey,Cylinder - In-situ,,FALSE,Controls E-48,50,54,ASTM C597 (1983),Direct,1,4794,Core,200.0,100.0,,,,,43.24,41.88,34.76,,
Bilgehan & Turgut (2010),C_172,Turkey,Cylinder - In-situ,,FALSE,Controls E-48,50,54,ASTM C597 (1983),Direct,1,4748,Core,200.0,100.0,,,,,44.98,43.56,36.16,,
Bilgehan & Turgut (2010),C_173,Turkey,Cylinder - In-situ,,FALSE,Controls E-48,50,54,ASTM C597 (1983),Direct,1,4676,Core,200.0,100.0,,,,,44.83,43.42,36.04,,
Bilgehan & Turgut (2010),C_174,Turkey,Cylinder - In-situ,,FALSE,Controls E-48,50,54,ASTM C597 (1983),Direct,1,4836,Core,200.0,100.0,,,,,50.36,48.76,40.47,,
Bilgehan & Turgut (2010),C_175,Turkey,Cylinder - In-situ,,FALSE,Controls E-48,50,54,ASTM C597 (1983),Direct,1,4904,Core,200.0,100.0,,,,,56.02,54.25,45.03,,
Bilgehan & Turgut (2010),C_176,Turkey,Cylinder - In-situ,,FALSE,Controls E-48,50,54,ASTM C597 (1983),Direct,1,4968,Core,200.0,100.0,,,,,60.81,58.89,48.88,,
Bilgehan & Turgut (2010),C_177,Turkey,Cylinder - In-situ,,FALSE,Controls E-48,50,54,ASTM C597 (1983),Direct,1,4987,Core,200.0,100.0,,,,,61.39,59.45,49.35,,
Bilgehan & Turgut (2010),C_178,Turkey,Cylinder - In-situ,,FALSE,Controls E-48,50,54,ASTM C597 (1983),Direct,1,4991,Core,200.0,100.0,,,,,60.96,59.03,49.00,,
Bilgehan & Turgut (2010),C_179,Turkey,Cylinder - In-situ,,FALSE,Controls E-48,50,54,ASTM C597 (1983),Direct,1,5071,Core,200.0,100.0,,,,,62.70,60.72,50.40,,
Bilgehan & Turgut (2010),C_180,Turkey,Cylinder - In-situ,,FALSE,Controls E-48,50,54,ASTM C597 (1983),Direct,1,5074,Core,200.0,100.0,,,,,63.28,61.28,50.87,,
Kurtulus & Bozkurt (2011),TC_1,Turkey,Cylinder - In-situ,,FALSE,DT Qust-120t,50,54,ASTM C597 (1997),Direct,,3867,Core,100.0,100.0,,,,,19.17,16.73,13.89,Cylinders taken from shear walls and columns in Turkey with ages ranging from 5 - 40 years.,
Kurtulus & Bozkurt (2011),TC_2,Turkey,Cylinder - In-situ,,FALSE,DT Qust-120t,50,54,ASTM C597 (1997),Direct,,3915,Core,100.0,100.0,,,,,18.17,15.85,13.16,Cylinders taken from shear walls and columns in Turkey with ages ranging from 5 - 40 years.,
Kurtulus & Bozkurt (2011),TC_3,Turkey,Cylinder - In-situ,,FALSE,DT Qust-120t,50,54,ASTM C597 (1997),Direct,,3998,Core,100.0,100.0,,,,,18.40,16.06,13.33,Cylinders taken from shear walls and columns in Turkey with ages ranging from 5 - 40 years.,
Kurtulus & Bozkurt (2011),TC_4,Turkey,Cylinder - In-situ,,FALSE,DT Qust-120t,50,54,ASTM C597 (1997),Direct,,3998,Core,100.0,100.0,,,,,18.63,16.26,13.50,Cylinders taken from shear walls and columns in Turkey with ages ranging from 5 - 40 years.,
Kurtulus & Bozkurt (2011),TC_5,Turkey,Cylinder - In-situ,,FALSE,DT Qust-120t,50,54,ASTM C597 (1997),Direct,,3995,Core,100.0,100.0,,,,,19.02,16.60,13.78,Cylinders taken from shear walls and columns in Turkey with ages ranging from 5 - 40 years.,
Kurtulus & Bozkurt (2011),TC_6,Turkey,Cylinder - In-situ,,FALSE,DT Qust-120t,50,54,ASTM C597 (1997),Direct,,4001,Core,100.0,100.0,,,,,19.25,16.80,13.94,Cylinders taken from shear walls and columns in Turkey with ages ranging from 5 - 40 years.,
Kurtulus & Bozkurt (2011),TC_7,Turkey,Cylinder - In-situ,,FALSE,DT Qust-120t,50,54,ASTM C597 (1997),Direct,,3998,Core,100.0,100.0,,,,,19.56,17.07,14.17,Cylinders taken from shear walls and columns in Turkey with ages ranging from 5 - 40 years.,
Kurtulus & Bozkurt (2011),TC_8,Turkey,Cylinder - In-situ,,FALSE,DT Qust-120t,50,54,ASTM C597 (1997),Direct,,4047,Core,100.0,100.0,,,,,19.71,17.20,14.28,Cylinders taken from shear walls and columns in Turkey with ages ranging from 5 - 40 years.,
Kurtulus & Bozkurt (2011),TC_9,Turkey,Cylinder - In-situ,,FALSE,DT Qust-120t,50,54,ASTM C597 (1997),Direct,,4070,Core,100.0,100.0,,,,,19.17,16.73,13.89,Cylinders taken from shear walls and columns in Turkey with ages ranging from 5 - 40 years.,
Kurtulus & Bozkurt (2011),TC_10,Turkey,Cylinder - In-situ,,FALSE,DT Qust-120t,50,54,ASTM C597 (1997),Direct,,4084,Core,100.0,100.0,,,,,19.33,16.87,14.00,Cylinders taken from shear walls and columns in Turkey with ages ranging from 5 - 40 years.,
Kurtulus & Bozkurt (2011),TC_11,Turkey,Cylinder - In-situ,,FALSE,DT Qust-120t,50,54,ASTM C597 (1997),Direct,,4084,Core,100.0,100.0,,,,,20.18,17.61,14.62,Cylinders taken from shear walls and columns in Turkey with ages ranging from 5 - 40 years.,
Kurtulus & Bozkurt (2011),TC_12,Turkey,Cylinder - In-situ,,FALSE,DT Qust-120t,50,54,ASTM C597 (1997),Direct,,4096,Core,100.0,100.0,,,,,19.48,17.00,14.11,Cylinders taken from shear walls and columns in Turkey with ages ranging from 5 - 40 years.,
Kurtulus & Bozkurt (2011),TC_13,Turkey,Cylinder - In-situ,,FALSE,DT Qust-120t,50,54,ASTM C597 (1997),Direct,,4101,Core,100.0,100.0,,,,,19.48,17.00,14.11,Cylinders taken from shear walls and columns in Turkey with ages ranging from 5 - 40 years.,
Kurtulus & Bozkurt (2011),TC_14,Turkey,Cylinder - In-situ,,FALSE,DT Qust-120t,50,54,ASTM C597 (1997),Direct,,4110,Core,100.0,100.0,,,,,19.48,17.00,14.11,Cylinders taken from shear walls and columns in Turkey with ages ranging from 5 - 40 years.,
Kurtulus & Bozkurt (2011),TC_15,Turkey,Cylinder - In-situ,,FALSE,DT Qust-120t,50,54,ASTM C597 (1997),Direct,,4121,Core,100.0,100.0,,,,,22.03,19.23,15.96,Cylinders taken from shear walls and columns in Turkey with ages ranging from 5 - 40 years.,
Kurtulus & Bozkurt (2011),TC_16,Turkey,Cylinder - In-situ,,FALSE,DT Qust-120t,50,54,ASTM C597 (1997),Direct,,4124,Core,100.0,100.0,,,,,21.10,18.42,15.29,Cylinders taken from shear walls and columns in Turkey with ages ranging from 5 - 40 years.,
Kurtulus & Bozkurt (2011),TC_17,Turkey,Cylinder - In-situ,,FALSE,DT Qust-120t,50,54,ASTM C597 (1997),Direct,,4124,Core,100.0,100.0,,,,,20.95,18.28,15.18,Cylinders taken from shear walls and columns in Turkey with ages ranging from 5 - 40 years.,
Kurtulus & Bozkurt (2011),TC_18,Turkey,Cylinder - In-situ,,FALSE,DT Qust-120t,50,54,ASTM C597 (1997),Direct,,4124,Core,100.0,100.0,,,,,20.79,18.15,15.06,Cylinders taken from shear walls and columns in Turkey with ages ranging from 5 - 40 years.,
Kurtulus & Bozkurt (2011),TC_19,Turkey,Cylinder - In-situ,,FALSE,DT Qust-120t,50,54,ASTM C597 (1997),Direct,,4124,Core,100.0,100.0,,,,,20.56,17.95,14.90,Cylinders taken from shear walls and columns in Turkey with ages ranging from 5 - 40 years.,
Kurtulus & Bozkurt (2011),TC_20,Turkey,Cylinder - In-situ,,FALSE,DT Qust-120t,50,54,ASTM C597 (1997),Direct,,4130,Core,100.0,100.0,,,,,20.10,17.54,14.56,Cylinders taken from shear walls and columns in Turkey with ages ranging from 5 - 40 years.,
Kurtulus & Bozkurt (2011),TC_21,Turkey,Cylinder - In-situ,,FALSE,DT Qust-120t,50,54,ASTM C597 (1997),Direct,,4130,Core,100.0,100.0,,,,,19.02,16.60,13.78,Cylinders taken from shear walls and columns in Turkey with ages ranging from 5 - 40 years.,
Kurtulus & Bozkurt (2011),TC_22,Turkey,Cylinder - In-situ,,FALSE,DT Qust-120t,50,54,ASTM C597 (1997),Direct,,4167,Core,100.0,100.0,,,,,19.17,16.73,13.89,Cylinders taken from shear walls and columns in Turkey with ages ranging from 5 - 40 years.,
Kurtulus & Bozkurt (2011),TC_23,Turkey,Cylinder - In-situ,,FALSE,DT Qust-120t,50,54,ASTM C597 (1997),Direct,,4182,Core,100.0,100.0,,,,,19.94,17.41,14.45,Cylinders taken from shear walls and columns in Turkey with ages ranging from 5 - 40 years.,
Kurtulus & Bozkurt (2011),TC_24,Turkey,Cylinder - In-situ,,FALSE,DT Qust-120t,50,54,ASTM C597 (1997),Direct,,4202,Core,100.0,100.0,,,,,20.02,17.47,14.50,Cylinders taken from shear walls and columns in Turkey with ages ranging from 5 - 40 years.,
Kurtulus & Bozkurt (2011),TC_25,Turkey,Cylinder - In-situ,,FALSE,DT Qust-120t,50,54,ASTM C597 (1997),Direct,,4213,Core,100.0,100.0,,,,,20.18,17.61,14.62,Cylinders taken from shear walls and columns in Turkey with ages ranging from 5 - 40 years.,
Kurtulus & Bozkurt (2011),TC_26,Turkey,Cylinder - In-situ,,FALSE,DT Qust-120t,50,54,ASTM C597 (1997),Direct,,4225,Core,100.0,100.0,,,,,20.18,17.61,14.62,Cylinders taken from shear walls and columns in Turkey with ages ranging from 5 - 40 years.,
Kurtulus & Bozkurt (2011),TC_27,Turkey,Cylinder - In-situ,,FALSE,DT Qust-120t,50,54,ASTM C597 (1997),Direct,,4150,Core,100.0,100.0,,,,,20.56,17.95,14.90,Cylinders taken from shear walls and columns in Turkey with ages ranging from 5 - 40 years.,
Kurtulus & Bozkurt (2011),TC_28,Turkey,Cylinder - In-situ,,FALSE,DT Qust-120t,50,54,ASTM C597 (1997),Direct,,4124,Core,100.0,100.0,,,,,19.79,17.27,14.34,Cylinders taken from shear walls and columns in Turkey with ages ranging from 5 - 40 years.,
Kurtulus & Bozkurt (2011),TC_29,Turkey,Cylinder - In-situ,,FALSE,DT Qust-120t,50,54,ASTM C597 (1997),Direct,,4141,Core,100.0,100.0,,,,,19.56,17.07,14.17,Cylinders taken from shear walls and columns in Turkey with ages ranging from 5 - 40 years.,
Kurtulus & Bozkurt (2011),TC_30,Turkey,Cylinder - In-situ,,FALSE,DT Qust-120t,50,54,ASTM C597 (1997),Direct,,4127,Core,100.0,100.0,,,,,19.40,16.93,14.06,Cylinders taken from shear walls and columns in Turkey with ages ranging from 5 - 40 years.,
Kurtulus & Bozkurt (2011),TC_31,Turkey,Cylinder - In-situ,,FALSE,DT Qust-120t,50,54,ASTM C597 (1997),Direct,,4150,Core,100.0,100.0,,,,,21.10,18.42,15.29,Cylinders taken from shear walls and columns in Turkey with ages ranging from 5 - 40 years.,
Kurtulus & Bozkurt (2011),TC_32,Turkey,Cylinder - In-situ,,FALSE,DT Qust-120t,50,54,ASTM C597 (1997),Direct,,4159,Core,100.0,100.0,,,,,21.10,18.42,15.29,Cylinders taken from shear walls and columns in Turkey with ages ranging from 5 - 40 years.,
Kurtulus & Bozkurt (2011),TC_33,Turkey,Cylinder - In-situ,,FALSE,DT Qust-120t,50,54,ASTM C597 (1997),Direct,,4184,Core,100.0,100.0,,,,,21.10,18.42,15.29,Cylinders taken from shear walls and columns in Turkey with ages ranging from 5 - 40 years.,
Kurtulus & Bozkurt (2011),TC_34,Turkey,Cylinder - In-situ,,FALSE,DT Qust-120t,50,54,ASTM C597 (1997),Direct,,4216,Core,100.0,100.0,,,,,21.49,18.76,15.57,Cylinders taken from shear walls and columns in Turkey with ages ranging from 5 - 40 years.,
Kurtulus & Bozkurt (2011),TC_35,Turkey,Cylinder - In-situ,,FALSE,DT Qust-120t,50,54,ASTM C597 (1997),Direct,,4233,Core,100.0,100.0,,,,,21.41,18.69,15.51,Cylinders taken from shear walls and columns in Turkey with ages ranging from 5 - 40 years.,
Kurtulus & Bozkurt (2011),TC_36,Turkey,Cylinder - In-situ,,FALSE,DT Qust-120t,50,54,ASTM C597 (1997),Direct,,4247,Core,100.0,100.0,,,,,22.19,19.36,16.07,Cylinders taken from shear walls and columns in Turkey with ages ranging from 5 - 40 years.,
Kurtulus & Bozkurt (2011),TC_37,Turkey,Cylinder - In-situ,,FALSE,DT Qust-120t,50,54,ASTM C597 (1997),Direct,,4239,Core,100.0,100.0,,,,,22.34,19.50,16.18,Cylinders taken from shear walls and columns in Turkey with ages ranging from 5 - 40 years.,
Kurtulus & Bozkurt (2011),TC_38,Turkey,Cylinder - In-situ,,FALSE,DT Qust-120t,50,54,ASTM C597 (1997),Direct,,4230,Core,100.0,100.0,,,,,22.57,19.70,16.35,Cylinders taken from shear walls and columns in Turkey with ages ranging from 5 - 40 years.,
Kurtulus & Bozkurt (2011),TC_39,Turkey,Cylinder - In-situ,,FALSE,DT Qust-120t,50,54,ASTM C597 (1997),Direct,,4242,Core,100.0,100.0,,,,,23.11,20.17,16.74,Cylinders taken from shear walls and columns in Turkey with ages ranging from 5 - 40 years.,
Kurtulus & Bozkurt (2011),TC_40,Turkey,Cylinder - In-situ,,FALSE,DT Qust-120t,50,54,ASTM C597 (1997),Direct,,4259,Core,100.0,100.0,,,,,22.80,19.90,16.52,Cylinders taken from shear walls and columns in Turkey with ages ranging from 5 - 40 years.,
Kurtulus & Bozkurt (2011),TC_41,Turkey,Cylinder - In-situ,,FALSE,DT Qust-120t,50,54,ASTM C597 (1997),Direct,,4267,Core,100.0,100.0,,,,,22.80,19.90,16.52,Cylinders taken from shear walls and columns in Turkey with ages ranging from 5 - 40 years.,
Kurtulus & Bozkurt (2011),TC_42,Turkey,Cylinder - In-situ,,FALSE,DT Qust-120t,50,54,ASTM C597 (1997),Direct,,4276,Core,100.0,100.0,,,,,23.35,20.37,16.91,Cylinders taken from shear walls and columns in Turkey with ages ranging from 5 - 40 years.,
Kurtulus & Bozkurt (2011),TC_43,Turkey,Cylinder - In-situ,,FALSE,DT Qust-120t,50,54,ASTM C597 (1997),Direct,,4290,Core,100.0,100.0,,,,,23.19,20.24,16.80,Cylinders taken from shear walls and columns in Turkey with ages ranging from 5 - 40 years.,
Kurtulus & Bozkurt (2011),TC_44,Turkey,Cylinder - In-situ,,FALSE,DT Qust-120t,50,54,ASTM C597 (1997),Direct,,4310,Core,100.0,100.0,,,,,22.80,19.90,16.52,Cylinders taken from shear walls and columns in Turkey with ages ranging from 5 - 40 years.,
Kurtulus & Bozkurt (2011),TC_45,Turkey,Cylinder - In-situ,,FALSE,DT Qust-120t,50,54,ASTM C597 (1997),Direct,,4319,Core,100.0,100.0,,,,,22.42,19.57,16.24,Cylinders taken from shear walls and columns in Turkey with ages ranging from 5 - 40 years.,
Kurtulus & Bozkurt (2011),TC_46,Turkey,Cylinder - In-situ,,FALSE,DT Qust-120t,50,54,ASTM C597 (1997),Direct,,4328,Core,100.0,100.0,,,,,21.80,19.03,15.79,Cylinders taken from shear walls and columns in Turkey with ages ranging from 5 - 40 years.,
Kurtulus & Bozkurt (2011),TC_47,Turkey,Cylinder - In-situ,,FALSE,DT Qust-120t,50,54,ASTM C597 (1997),Direct,,4316,Core,100.0,100.0,,,,,22.03,19.23,15.96,Cylinders taken from shear walls and columns in Turkey with ages ranging from 5 - 40 years.,
Kurtulus & Bozkurt (2011),TC_48,Turkey,Cylinder - In-situ,,FALSE,DT Qust-120t,50,54,ASTM C597 (1997),Direct,,4302,Core,100.0,100.0,,,,,22.19,19.36,16.07,Cylinders taken from shear walls and columns in Turkey with ages ranging from 5 - 40 years.,
Kurtulus & Bozkurt (2011),TC_49,Turkey,Cylinder - In-situ,,FALSE,DT Qust-120t,50,54,ASTM C597 (1997),Direct,,4288,Core,100.0,100.0,,,,,22.26,19.43,16.13,Cylinders taken from shear walls and columns in Turkey with ages ranging from 5 - 40 years.,
Kurtulus & Bozkurt (2011),TC_50,Turkey,Cylinder - In-situ,,FALSE,DT Qust-120t,50,54,ASTM C597 (1997),Direct,,4288,Core,100.0,100.0,,,,,22.03,19.23,15.96,Cylinders taken from shear walls and columns in Turkey with ages ranging from 5 - 40 years.,
Kurtulus & Bozkurt (2011),TC_51,Turkey,Cylinder - In-situ,,FALSE,DT Qust-120t,50,54,ASTM C597 (1997),Direct,,4207,Core,100.0,100.0,,,,,23.27,20.31,16.86,Cylinders taken from shear walls and columns in Turkey with ages ranging from 5 - 40 years.,
Kurtulus & Bozkurt (2011),TC_52,Turkey,Cylinder - In-situ,,FALSE,DT Qust-120t,50,54,ASTM C597 (1997),Direct,,4302,Core,100.0,100.0,,,,,24.97,21.79,18.09,Cylinders taken from shear walls and columns in Turkey with ages ranging from 5 - 40 years.,
Kurtulus & Bozkurt (2011),TC_53,Turkey,Cylinder - In-situ,,FALSE,DT Qust-120t,50,54,ASTM C597 (1997),Direct,,4230,Core,100.0,100.0,,,,,20.41,17.81,14.78,Cylinders taken from shear walls and columns in Turkey with ages ranging from 5 - 40 years.,
Kurtulus & Bozkurt (2011),TC_54,Turkey,Cylinder - In-situ,,FALSE,DT Qust-120t,50,54,ASTM C597 (1997),Direct,,4242,Core,100.0,100.0,,,,,20.56,17.95,14.90,Cylinders taken from shear walls and columns in Turkey with ages ranging from 5 - 40 years.,
Kurtulus & Bozkurt (2011),TC_55,Turkey,Cylinder - In-situ,,FALSE,DT Qust-120t,50,54,ASTM C597 (1997),Direct,,4259,Core,100.0,100.0,,,,,20.49,17.88,14.84,Cylinders taken from shear walls and columns in Turkey with ages ranging from 5 - 40 years.,
Kurtulus & Bozkurt (2011),TC_56,Turkey,Cylinder - In-situ,,FALSE,DT Qust-120t,50,54,ASTM C597 (1997),Direct,,4245,Core,100.0,100.0,,,,,20.25,17.68,14.67,Cylinders taken from shear walls and columns in Turkey with ages ranging from 5 - 40 years.,
Kurtulus & Bozkurt (2011),TC_57,Turkey,Cylinder - In-situ,,FALSE,DT Qust-120t,50,54,ASTM C597 (1997),Direct,,4267,Core,100.0,100.0,,,,,19.79,17.27,14.34,Cylinders taken from shear walls and columns in Turkey with ages ranging from 5 - 40 years.,
Kurtulus & Bozkurt (2011),TC_58,Turkey,Cylinder - In-situ,,FALSE,DT Qust-120t,50,54,ASTM C597 (1997),Direct,,4290,Core,100.0,100.0,,,,,20.10,17.54,14.56,Cylinders taken from shear walls and columns in Turkey with ages ranging from 5 - 40 years.,
Kurtulus & Bozkurt (2011),TC_59,Turkey,Cylinder - In-situ,,FALSE,DT Qust-120t,50,54,ASTM C597 (1997),Direct,,4299,Core,100.0,100.0,,,,,20.72,18.08,15.01,Cylinders taken from shear walls and columns in Turkey with ages ranging from 5 - 40 years.,
Kurtulus & Bozkurt (2011),TC_60,Turkey,Cylinder - In-situ,,FALSE,DT Qust-120t,50,54,ASTM C597 (1997),Direct,,4316,Core,100.0,100.0,,,,,20.87,18.22,15.12,Cylinders taken from shear walls and columns in Turkey with ages ranging from 5 - 40 years.,
Kurtulus & Bozkurt (2011),TC_61,Turkey,Cylinder - In-situ,,FALSE,DT Qust-120t,50,54,ASTM C597 (1997),Direct,,4328,Core,100.0,100.0,,,,,21.03,18.35,15.23,Cylinders taken from shear walls and columns in Turkey with ages ranging from 5 - 40 years.,
Kurtulus & Bozkurt (2011),TC_62,Turkey,Cylinder - In-situ,,FALSE,DT Qust-120t,50,54,ASTM C597 (1997),Direct,,4276,Core,100.0,100.0,,,,,19.25,16.80,13.94,Cylinders taken from shear walls and columns in Turkey with ages ranging from 5 - 40 years.,
Kurtulus & Bozkurt (2011),TC_63,Turkey,Cylinder - In-situ,,FALSE,DT Qust-120t,50,54,ASTM C597 (1997),Direct,,4328,Core,100.0,100.0,,,,,19.56,17.07,14.17,Cylinders taken from shear walls and columns in Turkey with ages ranging from 5 - 40 years.,
Kurtulus & Bozkurt (2011),TC_64,Turkey,Cylinder - In-situ,,FALSE,DT Qust-120t,50,54,ASTM C597 (1997),Direct,,4414,Core,100.0,100.0,,,,,19.79,17.27,14.34,Cylinders taken from shear walls and columns in Turkey with ages ranging from 5 - 40 years.,
Kurtulus & Bozkurt (2011),TC_65,Turkey,Cylinder - In-situ,,FALSE,DT Qust-120t,50,54,ASTM C597 (1997),Direct,,4434,Core,100.0,100.0,,,,,19.56,17.07,14.17,Cylinders taken from shear walls and columns in Turkey with ages ranging from 5 - 40 years.,
Kurtulus & Bozkurt (2011),TC_66,Turkey,Cylinder - In-situ,,FALSE,DT Qust-120t,50,54,ASTM C597 (1997),Direct,,4368,Core,100.0,100.0,,,,,21.10,18.42,15.29,Cylinders taken from shear walls and columns in Turkey with ages ranging from 5 - 40 years.,
Kurtulus & Bozkurt (2011),TC_67,Turkey,Cylinder - In-situ,,FALSE,DT Qust-120t,50,54,ASTM C597 (1997),Direct,,4379,Core,100.0,100.0,,,,,21.41,18.69,15.51,Cylinders taken from shear walls and columns in Turkey with ages ranging from 5 - 40 years.,
Kurtulus & Bozkurt (2011),TC_68,Turkey,Cylinder - In-situ,,FALSE,DT Qust-120t,50,54,ASTM C597 (1997),Direct,,4368,Core,100.0,100.0,,,,,22.03,19.23,15.96,Cylinders taken from shear walls and columns in Turkey with ages ranging from 5 - 40 years.,
Kurtulus & Bozkurt (2011),TC_69,Turkey,Cylinder - In-situ,,FALSE,DT Qust-120t,50,54,ASTM C597 (1997),Direct,,4382,Core,100.0,100.0,,,,,22.19,19.36,16.07,Cylinders taken from shear walls and columns in Turkey with ages ranging from 5 - 40 years.,
Kurtulus & Bozkurt (2011),TC_70,Turkey,Cylinder - In-situ,,FALSE,DT Qust-120t,50,54,ASTM C597 (1997),Direct,,4379,Core,100.0,100.0,,,,,22.34,19.50,16.18,Cylinders taken from shear walls and columns in Turkey with ages ranging from 5 - 40 years.,
Kurtulus & Bozkurt (2011),TC_71,Turkey,Cylinder - In-situ,,FALSE,DT Qust-120t,50,54,ASTM C597 (1997),Direct,,4385,Core,100.0,100.0,,,,,22.80,19.90,16.52,Cylinders taken from shear walls and columns in Turkey with ages ranging from 5 - 40 years.,
Kurtulus & Bozkurt (2011),TC_72,Turkey,Cylinder - In-situ,,FALSE,DT Qust-120t,50,54,ASTM C597 (1997),Direct,,4414,Core,100.0,100.0,,,,,22.73,19.83,16.46,Cylinders taken from shear walls and columns in Turkey with ages ranging from 5 - 40 years.,
Kurtulus & Bozkurt (2011),TC_73,Turkey,Cylinder - In-situ,,FALSE,DT Qust-120t,50,54,ASTM C597 (1997),Direct,,4419,Core,100.0,100.0,,,,,22.73,19.83,16.46,Cylinders taken from shear walls and columns in Turkey with ages ranging from 5 - 40 years.,
Kurtulus & Bozkurt (2011),TC_74,Turkey,Cylinder - In-situ,,FALSE,DT Qust-120t,50,54,ASTM C597 (1997),Direct,,4439,Core,100.0,100.0,,,,,22.57,19.70,16.35,Cylinders taken from shear walls and columns in Turkey with ages ranging from 5 - 40 years.,
Kurtulus & Bozkurt (2011),TC_75,Turkey,Cylinder - In-situ,,FALSE,DT Qust-120t,50,54,ASTM C597 (1997),Direct,,4414,Core,100.0,100.0,,,,,22.19,19.36,16.07,Cylinders taken from shear walls and columns in Turkey with ages ranging from 5 - 40 years.,
Kurtulus & Bozkurt (2011),TC_76,Turkey,Cylinder - In-situ,,FALSE,DT Qust-120t,50,54,ASTM C597 (1997),Direct,,4425,Core,100.0,100.0,,,,,21.49,18.76,15.57,Cylinders taken from shear walls and columns in Turkey with ages ranging from 5 - 40 years.,
Kurtulus & Bozkurt (2011),TC_77,Turkey,Cylinder - In-situ,,FALSE,DT Qust-120t,50,54,ASTM C597 (1997),Direct,,4442,Core,100.0,100.0,,,,,22.03,19.23,15.96,Cylinders taken from shear walls and columns in Turkey with ages ranging from 5 - 40 years.,
Kurtulus & Bozkurt (2011),TC_78,Turkey,Cylinder - In-situ,,FALSE,DT Qust-120t,50,54,ASTM C597 (1997),Direct,,4439,Core,100.0,100.0,,,,,24.04,20.98,17.41,Cylinders taken from shear walls and columns in Turkey with ages ranging from 5 - 40 years.,
Kurtulus & Bozkurt (2011),TC_79,Turkey,Cylinder - In-situ,,FALSE,DT Qust-120t,50,54,ASTM C597 (1997),Direct,,4468,Core,100.0,100.0,,,,,23.50,20.51,17.02,Cylinders taken from shear walls and columns in Turkey with ages ranging from 5 - 40 years.,
Kurtulus & Bozkurt (2011),TC_80,Turkey,Cylinder - In-situ,,FALSE,DT Qust-120t,50,54,ASTM C597 (1997),Direct,,4479,Core,100.0,100.0,,,,,23.50,20.51,17.02,Cylinders taken from shear walls and columns in Turkey with ages ranging from 5 - 40 years.,
Kurtulus & Bozkurt (2011),TC_81,Turkey,Cylinder - In-situ,,FALSE,DT Qust-120t,50,54,ASTM C597 (1997),Direct,,4499,Core,100.0,100.0,,,,,23.66,20.64,17.13,Cylinders taken from shear walls and columns in Turkey with ages ranging from 5 - 40 years.,
Kurtulus & Bozkurt (2011),TC_82,Turkey,Cylinder - In-situ,,FALSE,DT Qust-120t,50,54,ASTM C597 (1997),Direct,,4511,Core,100.0,100.0,,,,,23.11,20.17,16.74,Cylinders taken from shear walls and columns in Turkey with ages ranging from 5 - 40 years.,
Kurtulus & Bozkurt (2011),TC_83,Turkey,Cylinder - In-situ,,FALSE,DT Qust-120t,50,54,ASTM C597 (1997),Direct,,4491,Core,100.0,100.0,,,,,23.04,20.10,16.69,Cylinders taken from shear walls and columns in Turkey with ages ranging from 5 - 40 years.,
Kurtulus & Bozkurt (2011),TC_84,Turkey,Cylinder - In-situ,,FALSE,DT Qust-120t,50,54,ASTM C597 (1997),Direct,,4468,Core,100.0,100.0,,,,,22.80,19.90,16.52,Cylinders taken from shear walls and columns in Turkey with ages ranging from 5 - 40 years.,
Kurtulus & Bozkurt (2011),TC_85,Turkey,Cylinder - In-situ,,FALSE,DT Qust-120t,50,54,ASTM C597 (1997),Direct,,4502,Core,100.0,100.0,,,,,21.80,19.03,15.79,Cylinders taken from shear walls and columns in Turkey with ages ranging from 5 - 40 years.,
Kurtulus & Bozkurt (2011),TC_86,Turkey,Cylinder - In-situ,,FALSE,DT Qust-120t,50,54,ASTM C597 (1997),Direct,,4519,Core,100.0,100.0,,,,,19.94,17.41,14.45,Cylinders taken from shear walls and columns in Turkey with ages ranging from 5 - 40 years.,
Kurtulus & Bozkurt (2011),TC_87,Turkey,Cylinder - In-situ,,FALSE,DT Qust-120t,50,54,ASTM C597 (1997),Direct,,4522,Core,100.0,100.0,,,,,22.57,19.70,16.35,Cylinders taken from shear walls and columns in Turkey with ages ranging from 5 - 40 years.,
Kurtulus & Bozkurt (2011),TC_88,Turkey,Cylinder - In-situ,,FALSE,DT Qust-120t,50,54,ASTM C597 (1997),Direct,,4540,Core,100.0,100.0,,,,,22.34,19.50,16.18,Cylinders taken from shear walls and columns in Turkey with ages ranging from 5 - 40 years.,
Kurtulus & Bozkurt (2011),TC_89,Turkey,Cylinder - In-situ,,FALSE,DT Qust-120t,50,54,ASTM C597 (1997),Direct,,4551,Core,100.0,100.0,,,,,22.57,19.70,16.35,Cylinders taken from shear walls and columns in Turkey with ages ranging from 5 - 40 years.,
Kurtulus & Bozkurt (2011),TC_90,Turkey,Cylinder - In-situ,,FALSE,DT Qust-120t,50,54,ASTM C597 (1997),Direct,,4534,Core,100.0,100.0,,,,,22.96,20.04,16.63,Cylinders taken from shear walls and columns in Turkey with ages ranging from 5 - 40 years.,
Kurtulus & Bozkurt (2011),TC_91,Turkey,Cylinder - In-situ,,FALSE,DT Qust-120t,50,54,ASTM C597 (1997),Direct,,4551,Core,100.0,100.0,,,,,23.11,20.17,16.74,Cylinders taken from shear walls and columns in Turkey with ages ranging from 5 - 40 years.,
Kurtulus & Bozkurt (2011),TC_92,Turkey,Cylinder - In-situ,,FALSE,DT Qust-120t,50,54,ASTM C597 (1997),Direct,,4565,Core,100.0,100.0,,,,,23.66,20.64,17.13,Cylinders taken from shear walls and columns in Turkey with ages ranging from 5 - 40 years.,
Kurtulus & Bozkurt (2011),TC_93,Turkey,Cylinder - In-situ,,FALSE,DT Qust-120t,50,54,ASTM C597 (1997),Direct,,4591,Core,100.0,100.0,,,,,24.04,20.98,17.41,Cylinders taken from shear walls and columns in Turkey with ages ranging from 5 - 40 years.,
Kurtulus & Bozkurt (2011),TC_94,Turkey,Cylinder - In-situ,,FALSE,DT Qust-120t,50,54,ASTM C597 (1997),Direct,,4591,Core,100.0,100.0,,,,,23.81,20.78,17.25,Cylinders taken from shear walls and columns in Turkey with ages ranging from 5 - 40 years.,
Kurtulus & Bozkurt (2011),TC_95,Turkey,Cylinder - In-situ,,FALSE,DT Qust-120t,50,54,ASTM C597 (1997),Direct,,4591,Core,100.0,100.0,,,,,23.50,20.51,17.02,Cylinders taken from shear walls and columns in Turkey with ages ranging from 5 - 40 years.,
Kurtulus & Bozkurt (2011),TC_96,Turkey,Cylinder - In-situ,,FALSE,DT Qust-120t,50,54,ASTM C597 (1997),Direct,,4585,Core,100.0,100.0,,,,,22.96,20.04,16.63,Cylinders taken from shear walls and columns in Turkey with ages ranging from 5 - 40 years.,
Kurtulus & Bozkurt (2011),TC_97,Turkey,Cylinder - In-situ,,FALSE,DT Qust-120t,50,54,ASTM C597 (1997),Direct,,4600,Core,100.0,100.0,,,,,22.80,19.90,16.52,Cylinders taken from shear walls and columns in Turkey with ages ranging from 5 - 40 years.,
Kurtulus & Bozkurt (2011),TC_98,Turkey,Cylinder - In-situ,,FALSE,DT Qust-120t,50,54,ASTM C597 (1997),Direct,,4611,Core,100.0,100.0,,,,,23.11,20.17,16.74,Cylinders taken from shear walls and columns in Turkey with ages ranging from 5 - 40 years.,
Kurtulus & Bozkurt (2011),TC_99,Turkey,Cylinder - In-situ,,FALSE,DT Qust-120t,50,54,ASTM C597 (1997),Direct,,4620,Core,100.0,100.0,,,,,23.58,20.58,17.08,Cylinders taken from shear walls and columns in Turkey with ages ranging from 5 - 40 years.,
Kurtulus & Bozkurt (2011),TC_100,Turkey,Cylinder - In-situ,,FALSE,DT Qust-120t,50,54,ASTM C597 (1997),Direct,,4625,Core,100.0,100.0,,,,,27.21,23.75,19.71,Cylinders taken from shear walls and columns in Turkey with ages ranging from 5 - 40 years.,
Kurtulus & Bozkurt (2011),TC_101,Turkey,Cylinder - In-situ,,FALSE,DT Qust-120t,50,54,ASTM C597 (1997),Direct,,4648,Core,100.0,100.0,,,,,22.57,19.70,16.35,Cylinders taken from shear walls and columns in Turkey with ages ranging from 5 - 40 years.,
Kurtulus & Bozkurt (2011),TC_102,Turkey,Cylinder - In-situ,,FALSE,DT Qust-120t,50,54,ASTM C597 (1997),Direct,,4663,Core,100.0,100.0,,,,,22.50,19.63,16.30,Cylinders taken from shear walls and columns in Turkey with ages ranging from 5 - 40 years.,
Kurtulus & Bozkurt (2011),TC_103,Turkey,Cylinder - In-situ,,FALSE,DT Qust-120t,50,54,ASTM C597 (1997),Direct,,4677,Core,100.0,100.0,,,,,23.35,20.37,16.91,Cylinders taken from shear walls and columns in Turkey with ages ranging from 5 - 40 years.,
Kurtulus & Bozkurt (2011),TC_104,Turkey,Cylinder - In-situ,,FALSE,DT Qust-120t,50,54,ASTM C597 (1997),Direct,,4674,Core,100.0,100.0,,,,,23.89,20.85,17.30,Cylinders taken from shear walls and columns in Turkey with ages ranging from 5 - 40 years.,
Kurtulus & Bozkurt (2011),TC_105,Turkey,Cylinder - In-situ,,FALSE,DT Qust-120t,50,54,ASTM C597 (1997),Direct,,4708,Core,100.0,100.0,,,,,23.50,20.51,17.02,Cylinders taken from shear walls and columns in Turkey with ages ranging from 5 - 40 years.,
Kurtulus & Bozkurt (2011),TC_106,Turkey,Cylinder - In-situ,,FALSE,DT Qust-120t,50,54,ASTM C597 (1997),Direct,,4714,Core,100.0,100.0,,,,,23.19,20.24,16.80,Cylinders taken from shear walls and columns in Turkey with ages ranging from 5 - 40 years.,
Kurtulus & Bozkurt (2011),TC_107,Turkey,Cylinder - In-situ,,FALSE,DT Qust-120t,50,54,ASTM C597 (1997),Direct,,4769,Core,100.0,100.0,,,,,23.89,20.85,17.30,Cylinders taken from shear walls and columns in Turkey with ages ranging from 5 - 40 years.,
Kurtulus & Bozkurt (2011),TC_108,Turkey,Cylinder - In-situ,,FALSE,DT Qust-120t,50,54,ASTM C597 (1997),Direct,,4789,Core,100.0,100.0,,,,,24.04,20.98,17.41,Cylinders taken from shear walls and columns in Turkey with ages ranging from 5 - 40 years.,
Kurtulus & Bozkurt (2011),TC_109,Turkey,Cylinder - In-situ,,FALSE,DT Qust-120t,50,54,ASTM C597 (1997),Direct,,4803,Core,100.0,100.0,,,,,24.27,21.18,17.58,Cylinders taken from shear walls and columns in Turkey with ages ranging from 5 - 40 years.,
Kurtulus & Bozkurt (2011),TC_110,Turkey,Cylinder - In-situ,,FALSE,DT Qust-120t,50,54,ASTM C597 (1997),Direct,,4823,Core,100.0,100.0,,,,,24.27,21.18,17.58,Cylinders taken from shear walls and columns in Turkey with ages ranging from 5 - 40 years.,
Kurtulus & Bozkurt (2011),TC_111,Turkey,Cylinder - In-situ,,FALSE,DT Qust-120t,50,54,ASTM C597 (1997),Direct,,4812,Core,100.0,100.0,,,,,23.89,20.85,17.30,Cylinders taken from shear walls and columns in Turkey with ages ranging from 5 - 40 years.,
Kurtulus & Bozkurt (2011),TC_112,Turkey,Cylinder - In-situ,,FALSE,DT Qust-120t,50,54,ASTM C597 (1997),Direct,,4800,Core,100.0,100.0,,,,,23.58,20.58,17.08,Cylinders taken from shear walls and columns in Turkey with ages ranging from 5 - 40 years.,
Kurtulus & Bozkurt (2011),TC_113,Turkey,Cylinder - In-situ,,FALSE,DT Qust-120t,50,54,ASTM C597 (1997),Direct,,4840,Core,100.0,100.0,,,,,24.51,21.39,17.75,Cylinders taken from shear walls and columns in Turkey with ages ranging from 5 - 40 years.,
Kurtulus & Bozkurt (2011),TC_114,Turkey,Cylinder - In-situ,,FALSE,DT Qust-120t,50,54,ASTM C597 (1997),Direct,,4855,Core,100.0,100.0,,,,,24.35,21.25,17.64,Cylinders taken from shear walls and columns in Turkey with ages ranging from 5 - 40 years.,
Kurtulus & Bozkurt (2011),TC_115,Turkey,Cylinder - In-situ,,FALSE,DT Qust-120t,50,54,ASTM C597 (1997),Direct,,4875,Core,100.0,100.0,,,,,24.89,21.72,18.03,Cylinders taken from shear walls and columns in Turkey with ages ranging from 5 - 40 years.,
Kurtulus & Bozkurt (2011),TC_116,Turkey,Cylinder - In-situ,,FALSE,DT Qust-120t,50,54,ASTM C597 (1997),Direct,,4889,Core,100.0,100.0,,,,,24.74,21.59,17.92,Cylinders taken from shear walls and columns in Turkey with ages ranging from 5 - 40 years.,
Kurtulus & Bozkurt (2011),TC_117,Turkey,Cylinder - In-situ,,FALSE,DT Qust-120t,50,54,ASTM C597 (1997),Direct,,4889,Core,100.0,100.0,,,,,23.96,20.91,17.36,Cylinders taken from shear walls and columns in Turkey with ages ranging from 5 - 40 years.,
Kurtulus & Bozkurt (2011),TC_118,Turkey,Cylinder - In-situ,,FALSE,DT Qust-120t,50,54,ASTM C597 (1997),Direct,,4880,Core,100.0,100.0,,,,,24.51,21.39,17.75,Cylinders taken from shear walls and columns in Turkey with ages ranging from 5 - 40 years.,
Kurtulus & Bozkurt (2011),TC_119,Turkey,Cylinder - In-situ,,FALSE,DT Qust-120t,50,54,ASTM C597 (1997),Direct,,4929,Core,100.0,100.0,,,,,24.27,21.18,17.58,Cylinders taken from shear walls and columns in Turkey with ages ranging from 5 - 40 years.,
Kurtulus & Bozkurt (2011),TC_120,Turkey,Cylinder - In-situ,,FALSE,DT Qust-120t,50,54,ASTM C597 (1997),Direct,,4952,Core,100.0,100.0,,,,,24.81,21.66,17.97,Cylinders taken from shear walls and columns in Turkey with ages ranging from 5 - 40 years.,
Kurtulus & Bozkurt (2011),TC_121,Turkey,Cylinder - In-situ,,FALSE,DT Qust-120t,50,54,ASTM C597 (1997),Direct,,4943,Core,100.0,100.0,,,,,25.12,21.93,18.20,Cylinders taken from shear walls and columns in Turkey with ages ranging from 5 - 40 years.,
Kurtulus & Bozkurt (2011),TC_122,Turkey,Cylinder - In-situ,,FALSE,DT Qust-120t,50,54,ASTM C597 (1997),Direct,,4958,Core,100.0,100.0,,,,,25.20,21.99,18.25,Cylinders taken from shear walls and columns in Turkey with ages ranging from 5 - 40 years.,
Kurtulus & Bozkurt (2011),TC_123,Turkey,Cylinder - In-situ,,FALSE,DT Qust-120t,50,54,ASTM C597 (1997),Direct,,4975,Core,100.0,100.0,,,,,25.36,22.13,18.37,Cylinders taken from shear walls and columns in Turkey with ages ranging from 5 - 40 years.,
Kurtulus & Bozkurt (2011),TC_124,Turkey,Cylinder - In-situ,,FALSE,DT Qust-120t,50,54,ASTM C597 (1997),Direct,,4983,Core,100.0,100.0,,,,,24.89,21.72,18.03,Cylinders taken from shear walls and columns in Turkey with ages ranging from 5 - 40 years.,
Kurtulus & Bozkurt (2011),TC_125,Turkey,Cylinder - In-situ,,FALSE,DT Qust-120t,50,54,ASTM C597 (1997),Direct,,5001,Core,100.0,100.0,,,,,25.05,21.86,18.14,Cylinders taken from shear walls and columns in Turkey with ages ranging from 5 - 40 years.,
Kurtulus & Bozkurt (2011),TC_126,Turkey,Cylinder - In-situ,,FALSE,DT Qust-120t,50,54,ASTM C597 (1997),Direct,,5015,Core,100.0,100.0,,,,,25.28,22.06,18.31,Cylinders taken from shear walls and columns in Turkey with ages ranging from 5 - 40 years.,
Kurtulus & Bozkurt (2011),TC_127,Turkey,Cylinder - In-situ,,FALSE,DT Qust-120t,50,54,ASTM C597 (1997),Direct,,4946,Core,100.0,100.0,,,,,23.35,20.37,16.91,Cylinders taken from shear walls and columns in Turkey with ages ranging from 5 - 40 years.,
Kurtulus & Bozkurt (2011),TC_128,Turkey,Cylinder - In-situ,,FALSE,DT Qust-120t,50,54,ASTM C597 (1997),Direct,,5044,Core,100.0,100.0,,,,,26.36,23.01,19.09,Cylinders taken from shear walls and columns in Turkey with ages ranging from 5 - 40 years.,
Kurtulus & Bozkurt (2011),TC_129,Turkey,Cylinder - In-situ,,FALSE,DT Qust-120t,50,54,ASTM C597 (1997),Direct,,5032,Core,100.0,100.0,,,,,25.74,22.47,18.65,Cylinders taken from shear walls and columns in Turkey with ages ranging from 5 - 40 years.,
Kurtulus & Bozkurt (2011),TC_130,Turkey,Cylinder - In-situ,,FALSE,DT Qust-120t,50,54,ASTM C597 (1997),Direct,,5012,Core,100.0,100.0,,,,,25.59,22.33,18.53,Cylinders taken from shear walls and columns in Turkey with ages ranging from 5 - 40 years.,
Kurtulus & Bozkurt (2011),TC_131,Turkey,Cylinder - In-situ,,FALSE,DT Qust-120t,50,54,ASTM C597 (1997),Direct,,5001,Core,100.0,100.0,,,,,25.74,22.47,18.65,Cylinders taken from shear walls and columns in Turkey with ages ranging from 5 - 40 years.,
Kurtulus & Bozkurt (2011),TC_132,Turkey,Cylinder - In-situ,,FALSE,DT Qust-120t,50,54,ASTM C597 (1997),Direct,,5135,Core,100.0,100.0,,,,,23.89,20.85,17.30,Cylinders taken from shear walls and columns in Turkey with ages ranging from 5 - 40 years.,
Kurtulus & Bozkurt (2011),TC_133,Turkey,Cylinder - In-situ,,FALSE,DT Qust-120t,50,54,ASTM C597 (1997),Direct,,5167,Core,100.0,100.0,,,,,24.66,21.52,17.86,Cylinders taken from shear walls and columns in Turkey with ages ranging from 5 - 40 years.,
Kurtulus & Bozkurt (2011),TC_134,Turkey,Cylinder - In-situ,,FALSE,DT Qust-120t,50,54,ASTM C597 (1997),Direct,,5127,Core,100.0,100.0,,,,,25.20,21.99,18.25,Cylinders taken from shear walls and columns in Turkey with ages ranging from 5 - 40 years.,
Kurtulus & Bozkurt (2011),TC_135,Turkey,Cylinder - In-situ,,FALSE,DT Qust-120t,50,54,ASTM C597 (1997),Direct,,5112,Core,100.0,100.0,,,,,25.05,21.86,18.14,Cylinders taken from shear walls and columns in Turkey with ages ranging from 5 - 40 years.,
