Repository: juliamfm/ML_material_classifier

# KNN e SVM para classificação da resistência à compressão do concreto por ultrassom

Esse programa usa os algoritmos de aprendizado supervisionado k-Nearest Neighbors e Support Vector Mechine para classificação da resistência à compressão do concreto a partir de dados de ensaios de Velocidade de Pulso Ultrassônico (VPU). O problema é formulado como classificação multiclasse, em que cada amostra é atribuída a uma faixa de resistência à compressão.

Referência da base de dados: MATTHEWS, B.; ALLAIX, D.; WIJTE, S.; VULLINGS, M.. Advancing non-destructive concrete compressive strength estimation: Large-Scale datasets and machine learning framework. **NDT & E International**, v.

File: Complete_UPV_Database_raw.csv (part 13 of 25)
Literature,Specimen ID,Country,Specimen Type,Specimen Age (days),Rebar Present,UPV Device Brand & Model,Transducer Diameter (mm),Transducer Frequency (kHz),Standard,Test Type,No. Tests,"Average Velocity, Vp (m/s)",Compression Specimen,Height (mm),Width/Diameter (mm),Max Aggregate Size (mm),W/C Ratio,Strength Class,"Design Strength, fck (MPa)","fc,core (MPa)","fc,ref (MPa)","fc,cyl (MPa)",Notes,
Kurtulus & Bozkurt (2011),TC_136,Turkey,Cylinder - In-situ,,FALSE,DT Qust-120t,50,54,ASTM C597 (1997),Direct,,5104,Core,100.0,100.0,,,,,26.13,22.80,18.93,Cylinders taken from shear walls and columns in Turkey with ages ranging from 5 - 40 years.,
Kurtulus & Bozkurt (2011),TC_137,Turkey,Cylinder - In-situ,,FALSE,DT Qust-120t,50,54,ASTM C597 (1997),Direct,,5129,Core,100.0,100.0,,,,,26.44,23.07,19.15,Cylinders taken from shear walls and columns in Turkey with ages ranging from 5 - 40 years.,
Kurtulus & Bozkurt (2011),TC_138,Turkey,Cylinder - In-situ,,FALSE,DT Qust-120t,50,54,ASTM C597 (1997),Direct,,5141,Core,100.0,100.0,,,,,26.36,23.01,19.09,Cylinders taken from shear walls and columns in Turkey with ages ranging from 5 - 40 years.,
Kurtulus & Bozkurt (2011),TC_139,Turkey,Cylinder - In-situ,,FALSE,DT Qust-120t,50,54,ASTM C597 (1997),Direct,,5138,Core,100.0,100.0,,,,,25.97,22.67,18.81,Cylinders taken from shear walls and columns in Turkey with ages ranging from 5 - 40 years.,
Kurtulus & Bozkurt (2011),TC_140,Turkey,Cylinder - In-situ,,FALSE,DT Qust-120t,50,54,ASTM C597 (1997),Direct,,5164,Core,100.0,100.0,,,,,26.52,23.14,19.21,Cylinders taken from shear walls and columns in Turkey with ages ranging from 5 - 40 years.,
Kurtulus & Bozkurt (2011),TC_141,Turkey,Cylinder - In-situ,,FALSE,DT Qust-120t,50,54,ASTM C597 (1997),Direct,,5178,Core,100.0,100.0,,,,,26.75,23.34,19.37,Cylinders taken from shear walls and columns in Turkey with ages ranging from 5 - 40 years.,
Kurtulus & Bozkurt (2011),TC_142,Turkey,Cylinder - In-situ,,FALSE,DT Qust-120t,50,54,ASTM C597 (1997),Direct,,5172,Core,100.0,100.0,,,,,27.29,23.82,19.77,Cylinders taken from shear walls and columns in Turkey with ages ranging from 5 - 40 years.,
Kurtulus & Bozkurt (2011),TC_143,Turkey,Cylinder - In-situ,,FALSE,DT Qust-120t,50,54,ASTM C597 (1997),Direct,,5187,Core,100.0,100.0,,,,,26.05,22.74,18.87,Cylinders taken from shear walls and columns in Turkey with ages ranging from 5 - 40 years.,
Kurtulus & Bozkurt (2011),TC_144,Turkey,Cylinder - In-situ,,FALSE,DT Qust-120t,50,54,ASTM C597 (1997),Direct,,5218,Core,100.0,100.0,,,,,25.90,22.60,18.76,Cylinders taken from shear walls and columns in Turkey with ages ranging from 5 - 40 years.,
Kurtulus & Bozkurt (2011),TC_145,Turkey,Cylinder - In-situ,,FALSE,DT Qust-120t,50,54,ASTM C597 (1997),Direct,,5212,Core,100.0,100.0,,,,,26.90,23.48,19.49,Cylinders taken from shear walls and columns in Turkey with ages ranging from 5 - 40 years.,
Kurtulus & Bozkurt (2011),TC_146,Turkey,Cylinder - In-situ,,FALSE,DT Qust-120t,50,54,ASTM C597 (1997),Direct,,5227,Core,100.0,100.0,,,,,27.13,23.68,19.65,Cylinders taken from shear walls and columns in Turkey with ages ranging from 5 - 40 years.,
Kurtulus & Bozkurt (2011),TC_147,Turkey,Cylinder - In-situ,,FALSE,DT Qust-120t,50,54,ASTM C597 (1997),Direct,,5227,Core,100.0,100.0,,,,,26.90,23.48,19.49,Cylinders taken from shear walls and columns in Turkey with ages ranging from 5 - 40 years.,
Kurtulus & Bozkurt (2011),TC_148,Turkey,Cylinder - In-situ,,FALSE,DT Qust-120t,50,54,ASTM C597 (1997),Direct,,5221,Core,100.0,100.0,,,,,27.98,24.42,20.27,Cylinders taken from shear walls and columns in Turkey with ages ranging from 5 - 40 years.,
Kurtulus & Bozkurt (2011),TC_149,Turkey,Cylinder - In-situ,,FALSE,DT Qust-120t,50,54,ASTM C597 (1997),Direct,,5212,Core,100.0,100.0,,,,,26.59,23.21,19.26,Cylinders taken from shear walls and columns in Turkey with ages ranging from 5 - 40 years.,
Kurtulus & Bozkurt (2011),TC_150,Turkey,Cylinder - In-situ,,FALSE,DT Qust-120t,50,54,ASTM C597 (1997),Direct,,5227,Core,100.0,100.0,,,,,26.44,23.07,19.15,Cylinders taken from shear walls and columns in Turkey with ages ranging from 5 - 40 years.,
Kurtulus & Bozkurt (2011),TC_151,Turkey,Cylinder - In-situ,,FALSE,DT Qust-120t,50,54,ASTM C597 (1997),Direct,,5235,Core,100.0,100.0,,,,,26.28,22.94,19.04,Cylinders taken from shear walls and columns in Turkey with ages ranging from 5 - 40 years.,
Kurtulus & Bozkurt (2011),TC_152,Turkey,Cylinder - In-situ,,FALSE,DT Qust-120t,50,54,ASTM C597 (1997),Direct,,5235,Core,100.0,100.0,,,,,25.97,22.67,18.81,Cylinders taken from shear walls and columns in Turkey with ages ranging from 5 - 40 years.,
Kurtulus & Bozkurt (2011),TC_153,Turkey,Cylinder - In-situ,,FALSE,DT Qust-120t,50,54,ASTM C597 (1997),Direct,,5233,Core,100.0,100.0,,,,,25.43,22.20,18.42,Cylinders taken from shear walls and columns in Turkey with ages ranging from 5 - 40 years.,
Kurtulus & Bozkurt (2011),TC_154,Turkey,Cylinder - In-situ,,FALSE,DT Qust-120t,50,54,ASTM C597 (1997),Direct,,5218,Core,100.0,100.0,,,,,23.89,20.85,17.30,Cylinders taken from shear walls and columns in Turkey with ages ranging from 5 - 40 years.,
Kurtulus & Bozkurt (2011),TC_155,Turkey,Cylinder - In-situ,,FALSE,DT Qust-120t,50,54,ASTM C597 (1997),Direct,,5235,Core,100.0,100.0,,,,,24.04,20.98,17.41,Cylinders taken from shear walls and columns in Turkey with ages ranging from 5 - 40 years.,
Kurtulus & Bozkurt (2011),TC_156,Turkey,Cylinder - In-situ,,FALSE,DT Qust-120t,50,54,ASTM C597 (1997),Direct,,5273,Core,100.0,100.0,,,,,25.97,22.67,18.81,Cylinders taken from shear walls and columns in Turkey with ages ranging from 5 - 40 years.,
Kurtulus & Bozkurt (2011),TC_157,Turkey,Cylinder - In-situ,,FALSE,DT Qust-120t,50,54,ASTM C597 (1997),Direct,,5275,Core,100.0,100.0,,,,,26.44,23.07,19.15,Cylinders taken from shear walls and columns in Turkey with ages ranging from 5 - 40 years.,
Kurtulus & Bozkurt (2011),TC_158,Turkey,Cylinder - In-situ,,FALSE,DT Qust-120t,50,54,ASTM C597 (1997),Direct,,5301,Core,100.0,100.0,,,,,25.36,22.13,18.37,Cylinders taken from shear walls and columns in Turkey with ages ranging from 5 - 40 years.,
Kurtulus & Bozkurt (2011),TC_159,Turkey,Cylinder - In-situ,,FALSE,DT Qust-120t,50,54,ASTM C597 (1997),Direct,,5379,Core,100.0,100.0,,,,,25.05,21.86,18.14,Cylinders taken from shear walls and columns in Turkey with ages ranging from 5 - 40 years.,
Kurtulus & Bozkurt (2011),TC_160,Turkey,Cylinder - In-situ,,FALSE,DT Qust-120t,50,54,ASTM C597 (1997),Direct,,5301,Core,100.0,100.0,,,,,27.44,23.95,19.88,Cylinders taken from shear walls and columns in Turkey with ages ranging from 5 - 40 years.,
Kurtulus & Bozkurt (2011),TC_161,Turkey,Cylinder - In-situ,,FALSE,DT Qust-120t,50,54,ASTM C597 (1997),Direct,,5330,Core,100.0,100.0,,,,,27.68,24.15,20.05,Cylinders taken from shear walls and columns in Turkey with ages ranging from 5 - 40 years.,
Kurtulus & Bozkurt (2011),TC_162,Turkey,Cylinder - In-situ,,FALSE,DT Qust-120t,50,54,ASTM C597 (1997),Direct,,5330,Core,100.0,100.0,,,,,26.90,23.48,19.49,Cylinders taken from shear walls and columns in Turkey with ages ranging from 5 - 40 years.,
Kurtulus & Bozkurt (2011),TC_163,Turkey,Cylinder - In-situ,,FALSE,DT Qust-120t,50,54,ASTM C597 (1997),Direct,,5376,Core,100.0,100.0,,,,,26.98,23.55,19.54,Cylinders taken from shear walls and columns in Turkey with ages ranging from 5 - 40 years.,
Kurtulus & Bozkurt (2011),TC_164,Turkey,Cylinder - In-situ,,FALSE,DT Qust-120t,50,54,ASTM C597 (1997),Direct,,5476,Core,100.0,100.0,,,,,24.43,21.32,17.69,Cylinders taken from shear walls and columns in Turkey with ages ranging from 5 - 40 years.,
Kurtulus & Bozkurt (2011),TC_165,Turkey,Cylinder - In-situ,,FALSE,DT Qust-120t,50,54,ASTM C597 (1997),Direct,,5585,Core,100.0,100.0,,,,,28.06,24.49,20.33,Cylinders taken from shear walls and columns in Turkey with ages ranging from 5 - 40 years.,
Kurtulus & Bozkurt (2011),TC_166,Turkey,Cylinder - In-situ,,FALSE,DT Qust-120t,50,54,ASTM C597 (1997),Direct,,5593,Core,100.0,100.0,,,,,28.22,24.63,20.44,Cylinders taken from shear walls and columns in Turkey with ages ranging from 5 - 40 years.,
Kurtulus & Bozkurt (2011),TC_167,Turkey,Cylinder - In-situ,,FALSE,DT Qust-120t,50,54,ASTM C597 (1997),Direct,,5599,Core,100.0,100.0,,,,,29.30,25.57,21.22,Cylinders taken from shear walls and columns in Turkey with ages ranging from 5 - 40 years.,
Kurtulus & Bozkurt (2011),TC_168,Turkey,Cylinder - In-situ,,FALSE,DT Qust-120t,50,54,ASTM C597 (1997),Direct,,5628,Core,100.0,100.0,,,,,28.45,24.83,20.61,Cylinders taken from shear walls and columns in Turkey with ages ranging from 5 - 40 years.,
Kurtulus & Bozkurt (2011),TC_169,Turkey,Cylinder - In-situ,,FALSE,DT Qust-120t,50,54,ASTM C597 (1997),Direct,,5668,Core,100.0,100.0,,,,,28.22,24.63,20.44,Cylinders taken from shear walls and columns in Turkey with ages ranging from 5 - 40 years.,
Kurtulus & Bozkurt (2011),TC_170,Turkey,Cylinder - In-situ,,FALSE,DT Qust-120t,50,54,ASTM C597 (1997),Direct,,5779,Core,100.0,100.0,,,,,30.84,26.92,22.34,Cylinders taken from shear walls and columns in Turkey with ages ranging from 5 - 40 years.,
Lawson et al. (2011),C_0.35_1,Ghana,Cube - Laboratory,2,FALSE,CNS - PUNDIT,,,BS 1881-203 (1986),Direct,3,4372,Cube,150.0,150.0,10,0.35,,,8.19,8.19,6.80,,
Lawson et al. (2011),C_0.35_2,Ghana,Cube - Laboratory,7,FALSE,CNS - PUNDIT,,,BS 1881-203 (1986),Direct,3,4433,Cube,150.0,150.0,10,0.35,,,21.97,21.97,18.23,,
Lawson et al. (2011),C_0.35_3,Ghana,Cube - Laboratory,15,FALSE,CNS - PUNDIT,,,BS 1881-203 (1986),Direct,3,4478,Cube,150.0,150.0,10,0.35,,,23.45,23.45,19.46,,
Lawson et al. (2011),C_0.35_4,Ghana,Cube - Laboratory,28,FALSE,CNS - PUNDIT,,,BS 1881-203 (1986),Direct,3,4503,Cube,150.0,150.0,10,0.35,,,28.66,28.66,23.79,,
Lawson et al. (2011),C_0.40_1,Ghana,Cube - Laboratory,2,FALSE,CNS - PUNDIT,,,BS 1881-203 (1986),Direct,3,4166,Cube,150.0,150.0,10,0.40,,,17.55,17.55,14.57,,
Lawson et al. (2011),C_0.40_2,Ghana,Cube - Laboratory,7,FALSE,CNS - PUNDIT,,,BS 1881-203 (1986),Direct,3,4329,Cube,150.0,150.0,10,0.40,,,24.75,24.75,20.54,,
Lawson et al. (2011),C_0.40_3,Ghana,Cube - Laboratory,15,FALSE,CNS - PUNDIT,,,BS 1881-203 (1986),Direct,3,4503,Cube,150.0,150.0,10,0.40,,,29.86,29.86,24.78,,
Lawson et al. (2011),C_0.40_4,Ghana,Cube - Laboratory,28,FALSE,CNS - PUNDIT,,,BS 1881-203 (1986),Direct,3,4609,Cube,150.0,150.0,10,0.40,,,37.18,37.18,30.86,,
Lawson et al. (2011),C_0.50_1,Ghana,Cube - Laboratory,2,FALSE,CNS - PUNDIT,,,BS 1881-203 (1986),Direct,3,3976,Cube,150.0,150.0,10,0.50,,,10.55,10.55,8.76,,
Lawson et al. (2011),C_0.50_2,Ghana,Cube - Laboratory,7,FALSE,CNS - PUNDIT,,,BS 1881-203 (1986),Direct,3,4216,Cube,150.0,150.0,10,0.50,,,18.00,18.00,14.94,,
Lawson et al. (2011),C_0.50_3,Ghana,Cube - Laboratory,15,FALSE,CNS - PUNDIT,,,BS 1881-203 (1986),Direct,3,4337,Cube,150.0,150.0,10,0.50,,,18.72,18.72,15.54,,
Lawson et al. (2011),C_0.50_4,Ghana,Cube - Laboratory,28,FALSE,CNS - PUNDIT,,,BS 1881-203 (1986),Direct,3,4471,Cube,150.0,150.0,10,0.50,,,20.90,20.90,17.35,,
Lawson et al. (2011),C_0.60_1,Ghana,Cube - Laboratory,2,FALSE,CNS - PUNDIT,,,BS 1881-203 (1986),Direct,3,3797,Cube,150.0,150.0,10,0.60,,,11.06,11.06,9.18,,
Lawson et al. (2011),C_0.60_2,Ghana,Cube - Laboratory,7,FALSE,CNS - PUNDIT,,,BS 1881-203 (1986),Direct,3,4161,Cube,150.0,150.0,10,0.60,,,16.74,16.74,13.89,,
Lawson et al. (2011),C_0.60_3,Ghana,Cube - Laboratory,15,FALSE,CNS - PUNDIT,,,BS 1881-203 (1986),Direct,3,4307,Cube,150.0,150.0,10,0.60,,,19.06,19.06,15.82,,
Lawson et al. (2011),C_0.60_4,Ghana,Cube - Laboratory,28,FALSE,CNS - PUNDIT,,,BS 1881-203 (1986),Direct,3,4317,Cube,150.0,150.0,10,0.60,,,24.36,24.36,20.22,,
Lawson et al. (2011),C_0.75_1,Ghana,Cube - Laboratory,2,FALSE,CNS - PUNDIT,,,BS 1881-203 (1986),Direct,3,3709,Cube,150.0,150.0,10,0.75,,,10.13,10.13,8.41,,
Lawson et al. (2011),C_0.75_2,Ghana,Cube - Laboratory,7,FALSE,CNS - PUNDIT,,,BS 1881-203 (1986),Direct,3,4050,Cube,150.0,150.0,10,0.75,,,18.34,18.34,15.22,,
Lawson et al. (2011),C_0.75_3,Ghana,Cube - Laboratory,15,FALSE,CNS - PUNDIT,,,BS 1881-203 (1986),Direct,3,4105,Cube,150.0,150.0,10,0.75,,,19.57,19.57,16.24,,
Lawson et al. (2011),C_0.75_4,Ghana,Cube - Laboratory,28,FALSE,CNS - PUNDIT,,,BS 1881-203 (1986),Direct,3,4171,Cube,150.0,150.0,10,0.75,,,22.84,22.84,18.96,,
Shariati et al. (2011),U_S1,Malaysia,Element - In-situ,6575,TRUE,,,,BS EN 12504-4 (2004),Indirect,2,2143,Cube,150.0,150.0,19,0.50,,,6.01,6.01,4.99,In-situ concrete slab. Concrete age not reported - estimated from mentioned design standard. ,
Shariati et al. (2011),U_S2,Malaysia,Element - In-situ,6575,TRUE,,,,BS EN 12504-4 (2004),Indirect,2,2412,Cube,150.0,150.0,19,0.50,,,7.45,7.45,6.18,In-situ concrete slab. Concrete age not reported - estimated from mentioned design standard. ,
Shariati et al. (2011),U_S3,Malaysia,Element - In-situ,6575,TRUE,,,,BS EN 12504-4 (2004),Indirect,2,2842,Cube,150.0,150.0,19,0.50,,,7.27,7.27,6.04,In-situ concrete slab. Concrete age not reported - estimated from mentioned design standard. ,
Shariati et al. (2011),U_S4,Malaysia,Element - In-situ,6575,TRUE,,,,BS EN 12504-4 (2004),Indirect,2,2807,Cube,150.0,150.0,19,0.50,,,9.96,9.96,8.27,In-situ concrete slab. Concrete age not reported - estimated from mentioned design standard. ,
Shariati et al. (2011),U_S5,Malaysia,Element - In-situ,6575,TRUE,,,,BS EN 12504-4 (2004),Indirect,2,2822,Cube,150.0,150.0,19,0.50,,,10.23,10.23,8.49,In-situ concrete slab. Concrete age not reported - estimated from mentioned design standard. ,
Shariati et al. (2011),U_S6,Malaysia,Element - In-situ,6575,TRUE,,,,BS EN 12504-4 (2004),Indirect,2,2834,Cube,150.0,150.0,19,0.50,,,10.32,10.32,8.57,In-situ concrete slab. Concrete age not reported - estimated from mentioned design standard. ,
Shariati et al. (2011),U_S7,Malaysia,Element - In-situ,6575,TRUE,,,,BS EN 12504-4 (2004),Indirect,2,2872,Cube,150.0,150.0,19,0.50,,,10.50,10.50,8.72,In-situ concrete slab. Concrete age not reported - estimated from mentioned design standard. ,
Shariati et al. (2011),U_B1,Malaysia,Element - In-situ,6575,TRUE,,,,BS EN 12504-4 (2004),Semi-direct,2,3703,Cube,150.0,150.0,19,0.50,,,19.84,19.84,16.47,In-situ concrete beam. Concrete age not reported - estimated from mentioned design standard. ,
Shariati et al. (2011),U_B2,Malaysia,Element - In-situ,6575,TRUE,,,,BS EN 12504-4 (2004),Semi-direct,2,3845,Cube,150.0,150.0,19,0.50,,,22.08,22.08,18.33,In-situ concrete beam. Concrete age not reported - estimated from mentioned design standard. ,
Shariati et al. (2011),U_B3,Malaysia,Element - In-situ,6575,TRUE,,,,BS EN 12504-4 (2004),Semi-direct,2,3910,Cube,150.0,150.0,19,0.50,,,23.25,23.25,19.30,In-situ concrete beam. Concrete age not reported - estimated from mentioned design standard. ,
Shariati et al. (2011),U_B4,Malaysia,Element - In-situ,6575,TRUE,,,,BS EN 12504-4 (2004),Semi-direct,2,3961,Cube,150.0,150.0,19,0.50,,,24.24,24.24,20.12,In-situ concrete beam. Concrete age not reported - estimated from mentioned design standard. ,
Shariati et al. (2011),U_B5,Malaysia,Element - In-situ,6575,TRUE,,,,BS EN 12504-4 (2004),Semi-direct,2,3991,Cube,150.0,150.0,19,0.50,,,24.69,24.69,20.49,In-situ concrete beam. Concrete age not reported - estimated from mentioned design standard. ,
Shariati et al. (2011),U_B6,Malaysia,Element - In-situ,6575,TRUE,,,,BS EN 12504-4 (2004),Semi-direct,2,4020,Cube,150.0,150.0,19,0.50,,,25.40,25.40,21.09,In-situ concrete beam. Concrete age not reported - estimated from mentioned design standard. ,
Shariati et al. (2011),U_B7,Malaysia,Element - In-situ,6575,TRUE,,,,BS EN 12504-4 (2004),Semi-direct,2,4035,Cube,150.0,150.0,19,0.50,,,25.58,25.58,21.23,In-situ concrete beam. Concrete age not reported - estimated from mentioned design standard. ,
Shariati et al. (2011),U_B8,Malaysia,Element - In-situ,6575,TRUE,,,,BS EN 12504-4 (2004),Semi-direct,2,4059,Cube,150.0,150.0,19,0.50,,,26.03,26.03,21.61,In-situ concrete beam. Concrete age not reported - estimated from mentioned design standard. ,
Shariati et al. (2011),U_B9,Malaysia,Element - In-situ,6575,TRUE,,,,BS EN 12504-4 (2004),Semi-direct,2,4103,Cube,150.0,150.0,19,0.50,,,26.93,26.93,22.35,In-situ concrete beam. Concrete age not reported - estimated from mentioned design standard. ,
Shariati et al. (2011),U_B10,Malaysia,Element - In-situ,6575,TRUE,,,,BS EN 12504-4 (2004),Semi-direct,2,4142,Cube,150.0,150.0,19,0.50,,,27.92,27.92,23.17,In-situ concrete beam. Concrete age not reported - estimated from mentioned design standard. ,
Shariati et al. (2011),U_B11,Malaysia,Element - In-situ,6575,TRUE,,,,BS EN 12504-4 (2004),Semi-direct,2,4189,Cube,150.0,150.0,19,0.50,,,28.90,28.90,23.99,In-situ concrete beam. Concrete age not reported - estimated from mentioned design standard. ,
Shariati et al. (2011),U_B12,Malaysia,Element - In-situ,6575,TRUE,,,,BS EN 12504-4 (2004),Semi-direct,2,4231,Cube,150.0,150.0,19,0.50,,,29.80,29.80,24.74,In-situ concrete beam. Concrete age not reported - estimated from mentioned design standard. ,
Shariati et al. (2011),U_B13,Malaysia,Element - In-situ,6575,TRUE,,,,BS EN 12504-4 (2004),Semi-direct,2,4258,Cube,150.0,150.0,19,0.50,,,30.25,30.25,25.11,In-situ concrete beam. Concrete age not reported - estimated from mentioned design standard. ,
Shariati et al. (2011),U_B14,Malaysia,Element - In-situ,6575,TRUE,,,,BS EN 12504-4 (2004),Semi-direct,2,4284,Cube,150.0,150.0,19,0.50,,,31.06,31.06,25.78,In-situ concrete beam. Concrete age not reported - estimated from mentioned design standard. ,
Shariati et al. (2011),U_B15,Malaysia,Element - In-situ,6575,TRUE,,,,BS EN 12504-4 (2004),Semi-direct,2,4379,Cube,150.0,150.0,19,0.50,,,33.39,33.39,27.72,In-situ concrete beam. Concrete age not reported - estimated from mentioned design standard. ,
Shariati et al. (2011),U_B16,Malaysia,Element - In-situ,6575,TRUE,,,,BS EN 12504-4 (2004),Semi-direct,2,4412,Cube,150.0,150.0,19,0.50,,,32.14,32.14,26.67,In-situ concrete beam. Concrete age not reported - estimated from mentioned design standard. ,
Shariati et al. (2011),U_B17,Malaysia,Element - In-situ,6575,TRUE,,,,BS EN 12504-4 (2004),Semi-direct,2,4427,Cube,150.0,150.0,19,0.50,,,32.59,32.59,27.05,In-situ concrete beam. Concrete age not reported - estimated from mentioned design standard. ,
Shariati et al. (2011),U_B18,Malaysia,Element - In-situ,6575,TRUE,,,,BS EN 12504-4 (2004),Semi-direct,2,4445,Cube,150.0,150.0,19,0.50,,,33.03,33.03,27.42,In-situ concrete beam. Concrete age not reported - estimated from mentioned design standard. ,
Shariati et al. (2011),U_B19,Malaysia,Element - In-situ,6575,TRUE,,,,BS EN 12504-4 (2004),Semi-direct,2,4421,Cube,150.0,150.0,19,0.50,,,34.47,34.47,28.61,In-situ concrete beam. Concrete age not reported - estimated from mentioned design standard. ,
Shariati et al. (2011),U_C1,Malaysia,Element - In-situ,6575,TRUE,,,,BS EN 12504-4 (2004),Direct,2,4665,Cube,150.0,150.0,19,0.50,,,41.47,41.47,34.42,In-situ concrete column. Concrete age not reported - estimated from mentioned design standard. ,
Shariati et al. (2011),U_C2,Malaysia,Element - In-situ,6575,TRUE,,,,BS EN 12504-4 (2004),Direct,2,4759,Cube,150.0,150.0,19,0.50,,,42.91,42.91,35.61,In-situ concrete column. Concrete age not reported - estimated from mentioned design standard. ,
Shariati et al. (2011),U_C3,Malaysia,Element - In-situ,6575,TRUE,,,,BS EN 12504-4 (2004),Direct,2,4700,Cube,150.0,150.0,19,0.50,,,47.67,47.67,39.56,In-situ concrete column. Concrete age not reported - estimated from mentioned design standard. ,
Shariati et al. (2011),U_C4,Malaysia,Element - In-situ,6575,TRUE,,,,BS EN 12504-4 (2004),Direct,2,4792,Cube,150.0,150.0,19,0.50,,,47.85,47.85,39.71,In-situ concrete column. Concrete age not reported - estimated from mentioned design standard. ,
Shariati et al. (2011),U_C5,Malaysia,Element - In-situ,6575,TRUE,,,,BS EN 12504-4 (2004),Direct,2,4893,Cube,150.0,150.0,19,0.50,,,49.55,49.55,41.13,In-situ concrete column. Concrete age not reported - estimated from mentioned design standard. ,
Agunwamba & Adagba (2012),M1_CU1,Nigeria,Cube - Laboratory,,FALSE,,,,,Direct,,3508,Cube,150.0,150.0,,0.45,,,13.90,13.90,11.54,,
Agunwamba & Adagba (2012),M1_CU2,Nigeria,Cube - Laboratory,,FALSE,,,,,Direct,,3668,Cube,150.0,150.0,,0.45,,,9.64,9.64,8.00,,
Agunwamba & Adagba (2012),M1_CU3,Nigeria,Cube - Laboratory,,FALSE,,,,,Direct,,3828,Cube,150.0,150.0,,0.45,,,10.90,10.90,9.05,,
Agunwamba & Adagba (2012),M1_CU4,Nigeria,Cube - Laboratory,,FALSE,,,,,Direct,,3839,Cube,150.0,150.0,,0.45,,,12.86,12.86,10.68,,
Agunwamba & Adagba (2012),M1_CU5,Nigeria,Cube - Laboratory,,FALSE,,,,,Direct,,3839,Cube,150.0,150.0,,0.45,,,15.02,15.02,12.47,,
Agunwamba & Adagba (2012),M1_CU6,Nigeria,Cube - Laboratory,,FALSE,,,,,Direct,,3848,Cube,150.0,150.0,,0.45,,,17.47,17.47,14.50,,
Agunwamba & Adagba (2012),M1_CU7,Nigeria,Cube - Laboratory,,FALSE,,,,,Direct,,4003,Cube,150.0,150.0,,0.45,,,12.27,12.27,10.19,,
Agunwamba & Adagba (2012),M1_CU8,Nigeria,Cube - Laboratory,,FALSE,,,,,Direct,,3960,Cube,150.0,150.0,,0.45,,,15.61,15.61,12.95,,
Agunwamba & Adagba (2012),M1_CU9,Nigeria,Cube - Laboratory,,FALSE,,,,,Direct,,3988,Cube,150.0,150.0,,0.45,,,15.95,15.95,13.24,,
Agunwamba & Adagba (2012),M1_CU10,Nigeria,Cube - Laboratory,,FALSE,,,,,Direct,,4003,Cube,150.0,150.0,,0.45,,,17.12,17.12,14.21,,
Agunwamba & Adagba (2012),M1_CU11,Nigeria,Cube - Laboratory,,FALSE,,,,,Direct,,3978,Cube,150.0,150.0,,0.45,,,17.32,17.32,14.38,,
Agunwamba & Adagba (2012),M1_CU12,Nigeria,Cube - Laboratory,,FALSE,,,,,Direct,,4113,Cube,150.0,150.0,,0.45,,,19.08,19.08,15.84,,
Agunwamba & Adagba (2012),M1_CU13,Nigeria,Cube - Laboratory,,FALSE,,,,,Direct,,4134,Cube,150.0,150.0,,0.45,,,20.50,20.50,17.02,,
Agunwamba & Adagba (2012),M1_CU14,Nigeria,Cube - Laboratory,,FALSE,,,,,Direct,,4170,Cube,150.0,150.0,,0.45,,,21.58,21.58,17.91,,
Agunwamba & Adagba (2012),M1_CU15,Nigeria,Cube - Laboratory,,FALSE,,,,,Direct,,4215,Cube,150.0,150.0,,0.45,,,19.72,19.72,16.36,,
Agunwamba & Adagba (2012),M1_CU16,Nigeria,Cube - Laboratory,,FALSE,,,,,Direct,,4251,Cube,150.0,150.0,,0.45,,,22.02,22.02,18.27,,
Agunwamba & Adagba (2012),M1_CU17,Nigeria,Cube - Laboratory,,FALSE,,,,,Direct,,4287,Cube,150.0,150.0,,0.45,,,18.49,18.49,15.34,,
Agunwamba & Adagba (2012),M1_CU18,Nigeria,Cube - Laboratory,,FALSE,,,,,Direct,,4509,Cube,150.0,150.0,,0.45,,,24.61,24.61,20.42,,
Agunwamba & Adagba (2012),M1_CU19,Nigeria,Cube - Laboratory,,FALSE,,,,,Direct,,4534,Cube,150.0,150.0,,0.45,,,25.39,25.39,21.07,,
Agunwamba & Adagba (2012),M1_CU20,Nigeria,Cube - Laboratory,,FALSE,,,,,Direct,,4550,Cube,150.0,150.0,,0.45,,,26.17,26.17,21.73,,
Agunwamba & Adagba (2012),M2_CU1,Nigeria,Cube - Laboratory,,FALSE,,,,,Direct,,3361,Cube,150.0,150.0,,0.45,,,6.40,6.40,5.31,,
Agunwamba & Adagba (2012),M2_CU2,Nigeria,Cube - Laboratory,,FALSE,,,,,Direct,,3409,Cube,150.0,150.0,,0.45,,,5.80,5.80,4.81,,
Agunwamba & Adagba (2012),M2_CU3,Nigeria,Cube - Laboratory,,FALSE,,,,,Direct,,3565,Cube,150.0,150.0,,0.45,,,7.35,7.35,6.10,,
Agunwamba & Adagba (2012),M2_CU4,Nigeria,Cube - Laboratory,,FALSE,,,,,Direct,,3459,Cube,150.0,150.0,,0.45,,,9.04,9.04,7.50,,
Agunwamba & Adagba (2012),M2_CU5,Nigeria,Cube - Laboratory,,FALSE,,,,,Direct,,3567,Cube,150.0,150.0,,0.45,,,11.04,11.04,9.17,,
Agunwamba & Adagba (2012),M2_CU6,Nigeria,Cube - Laboratory,,FALSE,,,,,Direct,,3596,Cube,150.0,150.0,,0.45,,,11.44,11.44,9.50,,
Agunwamba & Adagba (2012),M2_CU7,Nigeria,Cube - Laboratory,,FALSE,,,,,Direct,,3749,Cube,150.0,150.0,,0.45,,,12.05,12.05,10.00,,
Agunwamba & Adagba (2012),M2_CU8,Nigeria,Cube - Laboratory,,FALSE,,,,,Direct,,3749,Cube,150.0,150.0,,0.45,,,8.64,8.64,7.17,,
Agunwamba & Adagba (2012),M2_CU9,Nigeria,Cube - Laboratory,,FALSE,,,,,Direct,,3847,Cube,150.0,150.0,,0.45,,,8.27,8.27,6.86,,
Agunwamba & Adagba (2012),M2_CU10,Nigeria,Cube - Laboratory,,FALSE,,,,,Direct,,3777,Cube,150.0,150.0,,0.45,,,10.13,10.13,8.41,,
Agunwamba & Adagba (2012),M2_CU11,Nigeria,Cube - Laboratory,,FALSE,,,,,Direct,,3789,Cube,150.0,150.0,,0.45,,,10.22,10.22,8.48,,
Agunwamba & Adagba (2012),M2_CU12,Nigeria,Cube - Laboratory,,FALSE,,,,,Direct,,3766,Cube,150.0,150.0,,0.45,,,10.88,10.88,9.03,,
Agunwamba & Adagba (2012),M2_CU13,Nigeria,Cube - Laboratory,,FALSE,,,,,Direct,,3798,Cube,150.0,150.0,,0.45,,,13.68,13.68,11.36,,
Agunwamba & Adagba (2012),M2_CU14,Nigeria,Cube - Laboratory,,FALSE,,,,,Direct,,3886,Cube,150.0,150.0,,0.45,,,13.49,13.49,11.19,,
Agunwamba & Adagba (2012),M2_CU15,Nigeria,Cube - Laboratory,,FALSE,,,,,Direct,,3988,Cube,150.0,150.0,,0.45,,,13.11,13.11,10.89,,
Agunwamba & Adagba (2012),M2_CU16,Nigeria,Cube - Laboratory,,FALSE,,,,,Direct,,3947,Cube,150.0,150.0,,0.45,,,17.47,17.47,14.50,,
Agunwamba & Adagba (2012),M2_CU17,Nigeria,Cube - Laboratory,,FALSE,,,,,Direct,,4155,Cube,150.0,150.0,,0.45,,,17.33,17.33,14.38,,
Agunwamba & Adagba (2012),M2_CU18,Nigeria,Cube - Laboratory,,FALSE,,,,,Direct,,4190,Cube,150.0,150.0,,0.45,,,18.05,18.05,14.98,,
Agunwamba & Adagba (2012),M2_CU19,Nigeria,Cube - Laboratory,,FALSE,,,,,Direct,,4177,Cube,150.0,150.0,,0.45,,,18.65,18.65,15.48,,
Agunwamba & Adagba (2012),M2_CU20,Nigeria,Cube - Laboratory,,FALSE,,,,,Direct,,4123,Cube,150.0,150.0,,0.45,,,18.96,18.96,15.74,,
Hannachi & Guetteche (2012),EC_GF_1,Algeria,Cylinder - On-site,28,FALSE,,,,EN 12504-4 (2004),Direct,,3980,Cylinder,320.0,160.0,,,,,34.50,34.85,34.85,,
Hannachi & Guetteche (2012),EC_RDC_1,Algeria,Cylinder - On-site,28,FALSE,,,,EN 12504-4 (2004),Direct,,4100,Cylinder,320.0,160.0,,,,,34.00,34.34,34.34,,
Hannachi & Guetteche (2012),EC_RDC_2,Algeria,Cylinder - On-site,28,FALSE,,,,EN 12504-4 (2004),Direct,,3870,Cylinder,320.0,160.0,,,,,34.00,34.34,34.34,,
Hannachi & Guetteche (2012),EC_RDC_3,Algeria,Cylinder - On-site,28,FALSE,,,,EN 12504-4 (2004),Direct,,3950,Cylinder,320.0,160.0,,,,,36.00,36.36,36.36,,
Hannachi & Guetteche (2012),EC_RDC_4,Algeria,Cylinder - On-site,28,FALSE,,,,EN 12504-4 (2004),Direct,,4180,Cylinder,320.0,160.0,,,,,36.00,36.36,36.36,,
Hannachi & Guetteche (2012),EC_RDC_5,Algeria,Cylinder - On-site,28,FALSE,,,,EN 12504-4 (2004),Direct,,4090,Cylinder,320.0,160.0,,,,,33.00,33.33,33.33,,
Hannachi & Guetteche (2012),EC_1F_1,Algeria,Cylinder - On-site,28,FALSE,,,,EN 12504-4 (2004),Direct,,3730,Cylinder,320.0,160.0,,,,,37.00,37.37,37.37,,
Hannachi & Guetteche (2012),EC_1F_2,Algeria,Cylinder - On-site,28,FALSE,,,,EN 12504-4 (2004),Direct,,3890,Cylinder,320.0,160.0,,,,,35.50,35.86,35.86,,
Hannachi & Guetteche (2012),EC_1F_3,Algeria,Cylinder - On-site,28,FALSE,,,,EN 12504-4 (2004),Direct,,3850,Cylinder,320.0,160.0,,,,,34.00,34.34,34.34,,
Hannachi & Guetteche (2012),EC_2F_1,Algeria,Cylinder - On-site,28,FALSE,,,,EN 12504-4 (2004),Direct,,3780,Cylinder,320.0,160.0,,,,,38.50,38.89,38.89,,
Hannachi & Guetteche (2012),EC_2F_2,Algeria,Cylinder - On-site,28,FALSE,,,,EN 12504-4 (2004),Direct,,3810,Cylinder,320.0,160.0,,,,,37.50,37.88,37.88,,
Hannachi & Guetteche (2012),EC_2F_3,Algeria,Cylinder - On-site,28,FALSE,,,,EN 12504-4 (2004),Direct,,3800,Cylinder,320.0,160.0,,,,,36.50,36.87,36.87,,
Hannachi & Guetteche (2012),EC_3F_1,Algeria,Cylinder - On-site,28,FALSE,,,,EN 12504-4 (2004),Direct,,3720,Cylinder,320.0,160.0,,,,,35.00,35.35,35.35,,
Hannachi & Guetteche (2012),EC_3F_2,Algeria,Cylinder - On-site,28,FALSE,,,,EN 12504-4 (2004),Direct,,3710,Cylinder,320.0,160.0,,,,,37.00,37.37,37.37,,
Hannachi & Guetteche (2012),EC_3F_3,Algeria,Cylinder - On-site,28,FALSE,,,,EN 12504-4 (2004),Direct,,3780,Cylinder,320.0,160.0,,,,,36.00,36.36,36.36,,
Hannachi & Guetteche (2012),EC_3F_4,Algeria,Cylinder - On-site,28,FALSE,,,,EN 12504-4 (2004),Direct,,4130,Cylinder,320.0,160.0,,,,,25.50,25.76,25.76,,
Hannachi & Guetteche (2012),EC_3F_5,Algeria,Cylinder - On-site,28,FALSE,,,,EN 12504-4 (2004),Direct,,4190,Cylinder,320.0,160.0,,,,,27.00,27.27,27.27,,
Hannachi & Guetteche (2012),EC_3F_6,Algeria,Cylinder - On-site,28,FALSE,,,,EN 12504-4 (2004),Direct,,4160,Cylinder,320.0,160.0,,,,,26.50,26.77,26.77,,
Hannachi & Guetteche (2012),C_GF_1,Algeria,Cylinder - In-situ,28,FALSE,,,,EN 12504-4 (2004),Direct,,3860,Core,130.0,65.0,,,,,13.00,12.26,10.18,,
Hannachi & Guetteche (2012),C_RDC_1,Algeria,Cylinder - In-situ,28,FALSE,,,,EN 12504-4 (2004),Direct,,3830,Core,130.0,65.0,,,,,12.50,11.79,9.79,,
Hannachi & Guetteche (2012),C_RDC_2,Algeria,Cylinder - In-situ,28,FALSE,,,,EN 12504-4 (2004),Direct,,3890,Core,130.0,65.0,,,,,14.60,13.77,11.43,,
Hannachi & Guetteche (2012),C_RDC_3,Algeria,Cylinder - In-situ,28,FALSE,,,,EN 12504-4 (2004),Direct,,3920,Core,130.0,65.0,,,,,15.80,14.91,12.37,,
Hannachi & Guetteche (2012),C_RDC_4,Algeria,Cylinder - In-situ,28,FALSE,,,,EN 12504-4 (2004),Direct,,3790,Core,130.0,65.0,,,,,12.70,11.98,9.94,,
Hannachi & Guetteche (2012),C_RDC_5,Algeria,Cylinder - In-situ,28,FALSE,,,,EN 12504-4 (2004),Direct,,3870,Core,130.0,65.0,,,,,13.50,12.74,10.57,,
Hannachi & Guetteche (2012),C_1F_1,Algeria,Cylinder - In-situ,28,FALSE,,,,EN 12504-4 (2004),Direct,,3890,Core,130.0,65.0,,,,,9.20,8.68,7.20,,
Hannachi & Guetteche (2012),C_1F_2,Algeria,Cylinder - In-situ,28,FALSE,,,,EN 12504-4 (2004),Direct,,3730,Core,130.0,65.0,,,,,9.60,9.06,7.52,,
Hannachi & Guetteche (2012),C_1F_3,Algeria,Cylinder - In-situ,28,FALSE,,,,EN 12504-4 (2004),Direct,,3850,Core,130.0,65.0,,,,,14.70,13.87,11.51,,
Hannachi & Guetteche (2012),C_2F_1,Algeria,Cylinder - In-situ,28,FALSE,,,,EN 12504-4 (2004),Direct,,3780,Core,130.0,65.0,,,,,16.50,15.57,12.92,,
Hannachi & Guetteche (2012),C_2F_2,Algeria,Cylinder - In-situ,28,FALSE,,,,EN 12504-4 (2004),Direct,,3840,Core,130.0,65.0,,,,,17.60,16.60,13.78,,
Hannachi & Guetteche (2012),C_2F_3,Algeria,Cylinder - In-situ,28,FALSE,,,,EN 12504-4 (2004),Direct,,3890,Core,130.0,65.0,,,,,13.00,12.26,10.18,,
Hannachi & Guetteche (2012),C_3F_1,Algeria,Cylinder - In-situ,28,FALSE,,,,EN 12504-4 (2004),Direct,,3780,Core,130.0,65.0,,,,,12.50,11.79,9.79,,
Hannachi & Guetteche (2012),C_3F_2,Algeria,Cylinder - In-situ,28,FALSE,,,,EN 12504-4 (2004),Direct,,3710,Core,130.0,65.0,,,,,12.40,11.70,9.71,,
Hannachi & Guetteche (2012),C_3F_3,Algeria,Cylinder - In-situ,28,FALSE,,,,EN 12504-4 (2004),Direct,,3720,Core,130.0,65.0,,,,,11.80,11.13,9.24,,
Hannachi & Guetteche (2012),C_3F_4,Algeria,Cylinder - In-situ,28,FALSE,,,,EN 12504-4 (2004),Direct,,3900,Core,130.0,65.0,,,,,13.00,12.26,10.18,,
Hannachi & Guetteche (2012),C_3F_5,Algeria,Cylinder - In-situ,28,FALSE,,,,EN 12504-4 (2004),Direct,,3930,Core,130.0,65.0,,,,,15.20,14.34,11.90,,
Hannachi & Guetteche (2012),C_3F_6,Algeria,Cylinder - In-situ,28,FALSE,,,,EN 12504-4 (2004),Direct,,3940,Core,130.0,65.0,,,,,13.70,12.92,10.73,,
Fawzi et al. (2013),B15_S1,Iraq,Element - Laboratory,28,FALSE,PROCEQ PUNDIT Lab+,,,ASTM C597 (2002),Direct,3,3963,Cube,150.0,150.0,20,0.79,C15,15,16.05,16.05,13.32,No steel reinforcement intercepting the pulse path.,
Fawzi et al. (2013),B15_S2,Iraq,Element - Laboratory,28,FALSE,PROCEQ PUNDIT Lab+,,,ASTM C597 (2002),Direct,3,3982,Cube,150.0,150.0,20,0.79,C15,15,16.54,16.54,13.73,No steel reinforcement intercepting the pulse path.,
Fawzi et al. (2013),B25_S1,Iraq,Element - Laboratory,28,FALSE,PROCEQ PUNDIT Lab+,,,ASTM C597 (2002),Direct,3,4395,Cube,150.0,150.0,20,0.53,C25,25,27.00,27.00,22.41,No steel reinforcement intercepting the pulse path.,
Fawzi et al. (2013),B25_S2,Iraq,Element - Laboratory,28,FALSE,PROCEQ PUNDIT Lab+,,,ASTM C597 (2002),Direct,3,4408,Cube,150.0,150.0,20,0.53,C25,25,27.07,27.07,22.47,No steel reinforcement intercepting the pulse path.,
Fawzi et al. (2013),B35_S1,Iraq,Element - Laboratory,28,FALSE,PROCEQ PUNDIT Lab+,,,ASTM C597 (2002),Direct,3,4582,Cube,150.0,150.0,20,0.42,C35,35,36.56,36.56,30.34,No steel reinforcement intercepting the pulse path.,
Fawzi et al. (2013),B35_S2,Iraq,Element - Laboratory,28,FALSE,PROCEQ PUNDIT Lab+,,,ASTM C597 (2002),Direct,3,4613,Cube,150.0,150.0,20,0.42,C35,35,36.62,36.62,30.39,No steel reinforcement intercepting the pulse path.,
Fawzi et al. (2013),B40_S1,Iraq,Element - Laboratory,28,FALSE,PROCEQ PUNDIT Lab+,,,ASTM C597 (2002),Direct,3,4656,Cube,150.0,150.0,20,0.40,C40,40,42.27,42.27,35.08,No steel reinforcement intercepting the pulse path.,
Fawzi et al. (2013),B40_S2,Iraq,Element - Laboratory,28,FALSE,PROCEQ PUNDIT Lab+,,,ASTM C597 (2002),Direct,3,4673,Cube,150.0,150.0,20,0.40,C40,40,42.28,42.28,35.09,No steel reinforcement intercepting the pulse path.,
Fawzi et al. (2013),B15_S3,Iraq,Element - Laboratory,28,TRUE,PROCEQ PUNDIT Lab+,,,ASTM C597 (2002),Direct,3,4013,Cube,150.0,150.0,20,0.79,C15,15,16.05,16.05,13.32,Steel reinforcement perpendicular to the pulse path.,
Fawzi et al. (2013),B15_S4,Iraq,Element - Laboratory,28,TRUE,PROCEQ PUNDIT Lab+,,,ASTM C597 (2002),Direct,3,4063,Cube,150.0,150.0,20,0.79,C15,15,16.54,16.54,13.73,Steel reinforcement perpendicular to the pulse path.,
Fawzi et al. (2013),B25_S3,Iraq,Element - Laboratory,28,TRUE,PROCEQ PUNDIT Lab+,,,ASTM C597 (2002),Direct,3,4448,Cube,150.0,150.0,20,0.53,C25,25,27.00,27.00,22.41,Steel reinforcement perpendicular to the pulse path.,
Fawzi et al. (2013),B25_S4,Iraq,Element - Laboratory,28,TRUE,PROCEQ PUNDIT Lab+,,,ASTM C597 (2002),Direct,3,4525,Cube,150.0,150.0,20,0.53,C25,25,27.07,27.07,22.47,Steel reinforcement perpendicular to the pulse path.,
Fawzi et al. (2013),B35_S3,Iraq,Element - Laboratory,28,TRUE,PROCEQ PUNDIT Lab+,,,ASTM C597 (2002),Direct,3,4789,Cube,150.0,150.0,20,0.42,C35,35,36.56,36.56,30.34,Steel reinforcement perpendicular to the pulse path.,
Fawzi et al. (2013),B35_S4,Iraq,Element - Laboratory,28,TRUE,PROCEQ PUNDIT Lab+,,,ASTM C597 (2002),Direct,3,4836,Cube,150.0,150.0,20,0.42,C35,35,36.62,36.62,30.39,Steel reinforcement perpendicular to the pulse path.,
Fawzi et al. (2013),B40_S3,Iraq,Element - Laboratory,28,TRUE,PROCEQ PUNDIT Lab+,,,ASTM C597 (2002),Direct,3,4959,Cube,150.0,150.0,20,0.40,C40,40,42.27,42.27,35.08,Steel reinforcement perpendicular to the pulse path.,
Fawzi et al. (2013),B40_S4,Iraq,Element - Laboratory,28,TRUE,PROCEQ PUNDIT Lab+,,,ASTM C597 (2002),Direct,3,4984,Cube,150.0,150.0,20,0.40,C40,40,42.28,42.28,35.09,Steel reinforcement perpendicular to the pulse path.,
Fawzi et al. (2013),B15_S5,Iraq,Element - Laboratory,28,FALSE,PROCEQ PUNDIT Lab+,,,ASTM C597 (2002),Direct,3,3984,Cube,150.0,150.0,20,0.79,C15,15,16.05,16.05,13.32,No steel reinforcement intercepting the pulse path.,
Fawzi et al. (2013),B15_S6,Iraq,Element - Laboratory,28,FALSE,PROCEQ PUNDIT Lab+,,,ASTM C597 (2002),Direct,3,3996,Cube,150.0,150.0,20,0.79,C15,15,16.54,16.54,13.73,No steel reinforcement intercepting the pulse path.,
Fawzi et al. (2013),B25_S5,Iraq,Element - Laboratory,28,FALSE,PROCEQ PUNDIT Lab+,,,ASTM C597 (2002),Direct,3,4427,Cube,150.0,150.0,20,0.53,C25,25,27.00,27.00,22.41,No steel reinforcement intercepting the pulse path.,
Fawzi et al. (2013),B25_S6,Iraq,Element - Laboratory,28,FALSE,PROCEQ PUNDIT Lab+,,,ASTM C597 (2002),Direct,3,4441,Cube,150.0,150.0,20,0.53,C25,25,27.07,27.07,22.47,No steel reinforcement intercepting the pulse path.,
Fawzi et al. (2013),B35_S5,Iraq,Element - Laboratory,28,FALSE,PROCEQ PUNDIT Lab+,,,ASTM C597 (2002),Direct,3,4562,Cube,150.0,150.0,20,0.42,C35,35,36.56,36.56,30.34,No steel reinforcement intercepting the pulse path.,
Fawzi et al. (2013),B35_S6,Iraq,Element - Laboratory,28,FALSE,PROCEQ PUNDIT Lab+,,,ASTM C597 (2002),Direct,3,4579,Cube,150.0,150.0,20,0.42,C35,35,36.62,36.62,30.39,No steel reinforcement intercepting the pulse path.,
Fawzi et al. (2013),B40_S5,Iraq,Element - Laboratory,28,FALSE,PROCEQ PUNDIT Lab+,,,ASTM C597 (2002),Direct,3,4723,Cube,150.0,150.0,20,0.40,C40,40,42.27,42.27,35.08,No steel reinforcement intercepting the pulse path.,
Fawzi et al. (2013),B40_S6,Iraq,Element - Laboratory,28,FALSE,PROCEQ PUNDIT Lab+,,,ASTM C597 (2002),Direct,3,4740,Cube,150.0,150.0,20,0.40,C40,40,42.28,42.28,35.09,No steel reinforcement intercepting the pulse path.,
Fawzi et al. (2013),B15_S7,Iraq,Element - Laboratory,28,TRUE,PROCEQ PUNDIT Lab+,,,ASTM C597 (2002),Direct,3,4051,Cube,150.0,150.0,20,0.79,C15,15,16.05,16.05,13.32,Steel reinforcement parallel to the pulse path.,
Fawzi et al. (2013),B15_S8,Iraq,Element - Laboratory,28,TRUE,PROCEQ PUNDIT Lab+,,,ASTM C597 (2002),Direct,3,4097,Cube,150.0,150.0,20,0.79,C15,15,16.54,16.54,13.73,Steel reinforcement parallel to the pulse path.,
Fawzi et al. (2013),B25_S7,Iraq,Element - Laboratory,28,TRUE,PROCEQ PUNDIT Lab+,,,ASTM C597 (2002),Direct,3,4539,Cube,150.0,150.0,20,0.53,C25,25,27.00,27.00,22.41,Steel reinforcement parallel to the pulse path.,
Fawzi et al. (2013),B25_S8,Iraq,Element - Laboratory,28,TRUE,PROCEQ PUNDIT Lab+,,,ASTM C597 (2002),Direct,3,4562,Cube,150.0,150.0,20,0.53,C25,25,27.07,27.07,22.47,Steel reinforcement parallel to the pulse path.,
Fawzi et al. (2013),B35_S7,Iraq,Element - Laboratory,28,TRUE,PROCEQ PUNDIT Lab+,,,ASTM C597 (2002),Direct,3,4791,Cube,150.0,150.0,20,0.42,C35,35,36.56,36.56,30.34,Steel reinforcement parallel to the pulse path.,
Fawzi et al. (2013),B35_S8,Iraq,Element - Laboratory,28,TRUE,PROCEQ PUNDIT Lab+,,,ASTM C597 (2002),Direct,3,4834,Cube,150.0,150.0,20,0.42,C35,35,36.62,36.62,30.39,Steel reinforcement parallel to the pulse path.,
Fawzi et al. (2013),B40_S7,Iraq,Element - Laboratory,28,TRUE,PROCEQ PUNDIT Lab+,,,ASTM C597 (2002),Direct,3,5004,Cube,150.0,150.0,20,0.40,C40,40,42.27,42.27,35.08,Steel reinforcement parallel to the pulse path.,
Fawzi et al. (2013),B40_S8,Iraq,Element - Laboratory,28,TRUE,PROCEQ PUNDIT Lab+,,,ASTM C597 (2002),Direct,3,5020,Cube,150.0,150.0,20,0.40,C40,40,42.28,42.28,35.09,Steel reinforcement parallel to the pulse path.,
Fawzi et al. (2013),B15_S9,Iraq,Element - Laboratory,28,FALSE,PROCEQ PUNDIT Lab+,,,ASTM C597 (2002),Direct,3,3996,Cube,150.0,150.0,20,0.79,C15,15,16.05,16.05,13.32,No steel reinforcement intercepting the pulse path.,
Fawzi et al. (2013),B15_S10,Iraq,Element - Laboratory,28,FALSE,PROCEQ PUNDIT Lab+,,,ASTM C597 (2002),Direct,3,4015,Cube,150.0,150.0,20,0.79,C15,15,16.54,16.54,13.73,No steel reinforcement intercepting the pulse path.,
Fawzi et al. (2013),B25_S9,Iraq,Element - Laboratory,28,FALSE,PROCEQ PUNDIT Lab+,,,ASTM C597 (2002),Direct,3,4433,Cube,150.0,150.0,20,0.53,C25,25,27.00,27.00,22.41,No steel reinforcement intercepting the pulse path.,
Fawzi et al. (2013),B25_S10,Iraq,Element - Laboratory,28,FALSE,PROCEQ PUNDIT Lab+,,,ASTM C597 (2002),Direct,3,4462,Cube,150.0,150.0,20,0.53,C25,25,27.07,27.07,22.47,No steel reinforcement intercepting the pulse path.,
Fawzi et al. (2013),B35_S9,Iraq,Element - Laboratory,28,FALSE,PROCEQ PUNDIT Lab+,,,ASTM C597 (2002),Direct,3,4633,Cube,150.0,150.0,20,0.42,C35,35,36.56,36.56,30.34,No steel reinforcement intercepting the pulse path.,
Fawzi et al. (2013),B35_S10,Iraq,Element - Laboratory,28,FALSE,PROCEQ PUNDIT Lab+,,,ASTM C597 (2002),Direct,3,4640,Cube,150.0,150.0,20,0.42,C35,35,36.62,36.62,30.39,No steel reinforcement intercepting the pulse path.,
Fawzi et al. (2013),B40_S9,Iraq,Element - Laboratory,28,FALSE,PROCEQ PUNDIT Lab+,,,ASTM C597 (2002),Direct,3,4735,Cube,150.0,150.0,20,0.40,C40,40,42.27,42.27,35.08,No steel reinforcement intercepting the pulse path.,
Fawzi et al. (2013),B40_S10,Iraq,Element - Laboratory,28,FALSE,PROCEQ PUNDIT Lab+,,,ASTM C597 (2002),Direct,3,4765,Cube,150.0,150.0,20,0.40,C40,40,42.28,42.28,35.09,No steel reinforcement intercepting the pulse path.,
Fawzi et al. (2013),B15_S1_ID,Iraq,Element - Laboratory,28,FALSE,PROCEQ PUNDIT Lab+,,,ASTM C597 (2002),Indirect,3,3163,Cube,150.0,150.0,20,0.79,C15,15,16.05,16.05,13.32,No steel reinforcement intercepting the pulse path.,
Fawzi et al. (2013),B15_S2_ID,Iraq,Element - Laboratory,28,FALSE,PROCEQ PUNDIT Lab+,,,ASTM C597 (2002),Indirect,3,3168,Cube,150.0,150.0,20,0.79,C15,15,16.54,16.54,13.73,No steel reinforcement intercepting the pulse path.,
Fawzi et al. (2013),B25_S1_ID,Iraq,Element - Laboratory,28,FALSE,PROCEQ PUNDIT Lab+,,,ASTM C597 (2002),Indirect,3,3518,Cube,150.0,150.0,20,0.53,C25,25,27.00,27.00,22.41,No steel reinforcement intercepting the pulse path.,
Fawzi et al. (2013),B25_S2_ID,Iraq,Element - Laboratory,28,FALSE,PROCEQ PUNDIT Lab+,,,ASTM C597 (2002),Indirect,3,3562,Cube,150.0,150.0,20,0.53,C25,25,27.07,27.07,22.47,No steel reinforcement intercepting the pulse path.,
Fawzi et al. (2013),B35_S1_ID,Iraq,Element - Laboratory,28,FALSE,PROCEQ PUNDIT Lab+,,,ASTM C597 (2002),Indirect,3,3739,Cube,150.0,150.0,20,0.42,C35,35,36.56,36.56,30.34,No steel reinforcement intercepting the pulse path.,
Fawzi et al. (2013),B35_S2_ID,Iraq,Element - Laboratory,28,FALSE,PROCEQ PUNDIT Lab+,,,ASTM C597 (2002),Indirect,3,3780,Cube,150.0,150.0,20,0.42,C35,35,36.62,36.62,30.39,No steel reinforcement intercepting the pulse path.,
