Repository: juliamfm/ML_material_classifier

# KNN e SVM para classificação da resistência à compressão do concreto por ultrassom

Esse programa usa os algoritmos de aprendizado supervisionado k-Nearest Neighbors e Support Vector Mechine para classificação da resistência à compressão do concreto a partir de dados de ensaios de Velocidade de Pulso Ultrassônico (VPU). O problema é formulado como classificação multiclasse, em que cada amostra é atribuída a uma faixa de resistência à compressão.

Referência da base de dados: MATTHEWS, B.; ALLAIX, D.; WIJTE, S.; VULLINGS, M.. Advancing non-destructive concrete compressive strength estimation: Large-Scale datasets and machine learning framework. **NDT & E International**, v.

File: Complete_UPV_Database_raw.csv (part 14 of 25)
Literature,Specimen ID,Country,Specimen Type,Specimen Age (days),Rebar Present,UPV Device Brand & Model,Transducer Diameter (mm),Transducer Frequency (kHz),Standard,Test Type,No. Tests,"Average Velocity, Vp (m/s)",Compression Specimen,Height (mm),Width/Diameter (mm),Max Aggregate Size (mm),W/C Ratio,Strength Class,"Design Strength, fck (MPa)","fc,core (MPa)","fc,ref (MPa)","fc,cyl (MPa)",Notes,
Fawzi et al. (2013),B40_S1_ID,Iraq,Element - Laboratory,28,FALSE,PROCEQ PUNDIT Lab+,,,ASTM C597 (2002),Indirect,3,3816,Cube,150.0,150.0,20,0.40,C40,40,42.27,42.27,35.08,No steel reinforcement intercepting the pulse path.,
Fawzi et al. (2013),B40_S2_ID,Iraq,Element - Laboratory,28,FALSE,PROCEQ PUNDIT Lab+,,,ASTM C597 (2002),Indirect,3,3855,Cube,150.0,150.0,20,0.40,C40,40,42.28,42.28,35.09,No steel reinforcement intercepting the pulse path.,
Fawzi et al. (2013),B15_S3_ID,Iraq,Element - Laboratory,28,TRUE,PROCEQ PUNDIT Lab+,,,ASTM C597 (2002),Indirect,3,3215,Cube,150.0,150.0,20,0.79,C15,15,16.05,16.05,13.32,Steel reinforcement perpendicular to the pulse path.,
Fawzi et al. (2013),B15_S4_ID,Iraq,Element - Laboratory,28,TRUE,PROCEQ PUNDIT Lab+,,,ASTM C597 (2002),Indirect,3,3246,Cube,150.0,150.0,20,0.79,C15,15,16.54,16.54,13.73,Steel reinforcement perpendicular to the pulse path.,
Fawzi et al. (2013),B25_S3_ID,Iraq,Element - Laboratory,28,TRUE,PROCEQ PUNDIT Lab+,,,ASTM C597 (2002),Indirect,3,3600,Cube,150.0,150.0,20,0.53,C25,25,27.00,27.00,22.41,Steel reinforcement perpendicular to the pulse path.,
Fawzi et al. (2013),B25_S4_ID,Iraq,Element - Laboratory,28,TRUE,PROCEQ PUNDIT Lab+,,,ASTM C597 (2002),Indirect,3,3647,Cube,150.0,150.0,20,0.53,C25,25,27.07,27.07,22.47,Steel reinforcement perpendicular to the pulse path.,
Fawzi et al. (2013),B35_S3_ID,Iraq,Element - Laboratory,28,TRUE,PROCEQ PUNDIT Lab+,,,ASTM C597 (2002),Indirect,3,3862,Cube,150.0,150.0,20,0.42,C35,35,36.56,36.56,30.34,Steel reinforcement perpendicular to the pulse path.,
Fawzi et al. (2013),B35_S4_ID,Iraq,Element - Laboratory,28,TRUE,PROCEQ PUNDIT Lab+,,,ASTM C597 (2002),Indirect,3,3924,Cube,150.0,150.0,20,0.42,C35,35,36.62,36.62,30.39,Steel reinforcement perpendicular to the pulse path.,
Fawzi et al. (2013),B40_S3_ID,Iraq,Element - Laboratory,28,TRUE,PROCEQ PUNDIT Lab+,,,ASTM C597 (2002),Indirect,3,3977,Cube,150.0,150.0,20,0.40,C40,40,42.27,42.27,35.08,Steel reinforcement perpendicular to the pulse path.,
Fawzi et al. (2013),B40_S4_ID,Iraq,Element - Laboratory,28,TRUE,PROCEQ PUNDIT Lab+,,,ASTM C597 (2002),Indirect,3,4026,Cube,150.0,150.0,20,0.40,C40,40,42.28,42.28,35.09,Steel reinforcement perpendicular to the pulse path.,
Fawzi et al. (2013),B15_S5_ID,Iraq,Element - Laboratory,28,FALSE,PROCEQ PUNDIT Lab+,,,ASTM C597 (2002),Indirect,3,3163,Cube,150.0,150.0,20,0.79,C15,15,16.05,16.05,13.32,No steel reinforcement intercepting the pulse path.,
Fawzi et al. (2013),B15_S6_ID,Iraq,Element - Laboratory,28,FALSE,PROCEQ PUNDIT Lab+,,,ASTM C597 (2002),Indirect,3,3168,Cube,150.0,150.0,20,0.79,C15,15,16.54,16.54,13.73,No steel reinforcement intercepting the pulse path.,
Fawzi et al. (2013),B25_S5_ID,Iraq,Element - Laboratory,28,FALSE,PROCEQ PUNDIT Lab+,,,ASTM C597 (2002),Indirect,3,3518,Cube,150.0,150.0,20,0.53,C25,25,27.00,27.00,22.41,No steel reinforcement intercepting the pulse path.,
Fawzi et al. (2013),B25_S6_ID,Iraq,Element - Laboratory,28,FALSE,PROCEQ PUNDIT Lab+,,,ASTM C597 (2002),Indirect,3,3562,Cube,150.0,150.0,20,0.53,C25,25,27.07,27.07,22.47,No steel reinforcement intercepting the pulse path.,
Fawzi et al. (2013),B35_S5_ID,Iraq,Element - Laboratory,28,FALSE,PROCEQ PUNDIT Lab+,,,ASTM C597 (2002),Indirect,3,3706,Cube,150.0,150.0,20,0.42,C35,35,36.56,36.56,30.34,No steel reinforcement intercepting the pulse path.,
Fawzi et al. (2013),B35_S6_ID,Iraq,Element - Laboratory,28,FALSE,PROCEQ PUNDIT Lab+,,,ASTM C597 (2002),Indirect,3,3717,Cube,150.0,150.0,20,0.42,C35,35,36.62,36.62,30.39,No steel reinforcement intercepting the pulse path.,
Fawzi et al. (2013),B40_S5_ID,Iraq,Element - Laboratory,28,FALSE,PROCEQ PUNDIT Lab+,,,ASTM C597 (2002),Indirect,3,3883,Cube,150.0,150.0,20,0.40,C40,40,42.27,42.27,35.08,No steel reinforcement intercepting the pulse path.,
Fawzi et al. (2013),B40_S6_ID,Iraq,Element - Laboratory,28,FALSE,PROCEQ PUNDIT Lab+,,,ASTM C597 (2002),Indirect,3,3922,Cube,150.0,150.0,20,0.40,C40,40,42.28,42.28,35.09,No steel reinforcement intercepting the pulse path.,
Fawzi et al. (2013),B15_S7_ID,Iraq,Element - Laboratory,28,TRUE,PROCEQ PUNDIT Lab+,,,ASTM C597 (2002),Indirect,3,3202,Cube,150.0,150.0,20,0.79,C15,15,16.05,16.05,13.32,Steel reinforcement parallel to the pulse path.,
Fawzi et al. (2013),B15_S8_ID,Iraq,Element - Laboratory,28,TRUE,PROCEQ PUNDIT Lab+,,,ASTM C597 (2002),Indirect,3,3212,Cube,150.0,150.0,20,0.79,C15,15,16.54,16.54,13.73,Steel reinforcement parallel to the pulse path.,
Fawzi et al. (2013),B25_S7_ID,Iraq,Element - Laboratory,28,TRUE,PROCEQ PUNDIT Lab+,,,ASTM C597 (2002),Indirect,3,3630,Cube,150.0,150.0,20,0.53,C25,25,27.00,27.00,22.41,Steel reinforcement parallel to the pulse path.,
Fawzi et al. (2013),B25_S8_ID,Iraq,Element - Laboratory,28,TRUE,PROCEQ PUNDIT Lab+,,,ASTM C597 (2002),Indirect,3,3686,Cube,150.0,150.0,20,0.53,C25,25,27.07,27.07,22.47,Steel reinforcement parallel to the pulse path.,
Fawzi et al. (2013),B35_S7_ID,Iraq,Element - Laboratory,28,TRUE,PROCEQ PUNDIT Lab+,,,ASTM C597 (2002),Indirect,3,3867,Cube,150.0,150.0,20,0.42,C35,35,36.56,36.56,30.34,Steel reinforcement parallel to the pulse path.,
Fawzi et al. (2013),B35_S8_ID,Iraq,Element - Laboratory,28,TRUE,PROCEQ PUNDIT Lab+,,,ASTM C597 (2002),Indirect,3,3907,Cube,150.0,150.0,20,0.42,C35,35,36.62,36.62,30.39,Steel reinforcement parallel to the pulse path.,
Fawzi et al. (2013),B40_S7_ID,Iraq,Element - Laboratory,28,TRUE,PROCEQ PUNDIT Lab+,,,ASTM C597 (2002),Indirect,3,4001,Cube,150.0,150.0,20,0.40,C40,40,42.27,42.27,35.08,Steel reinforcement parallel to the pulse path.,
Fawzi et al. (2013),B40_S8_ID,Iraq,Element - Laboratory,28,TRUE,PROCEQ PUNDIT Lab+,,,ASTM C597 (2002),Indirect,3,4030,Cube,150.0,150.0,20,0.40,C40,40,42.28,42.28,35.09,Steel reinforcement parallel to the pulse path.,
Fawzi et al. (2013),B15_S9_ID,Iraq,Element - Laboratory,28,FALSE,PROCEQ PUNDIT Lab+,,,ASTM C597 (2002),Indirect,3,3171,Cube,150.0,150.0,20,0.79,C15,15,16.05,16.05,13.32,No steel reinforcement intercepting the pulse path.,
Fawzi et al. (2013),B15_S10_ID,Iraq,Element - Laboratory,28,FALSE,PROCEQ PUNDIT Lab+,,,ASTM C597 (2002),Indirect,3,3201,Cube,150.0,150.0,20,0.79,C15,15,16.54,16.54,13.73,No steel reinforcement intercepting the pulse path.,
Fawzi et al. (2013),B25_S9_ID,Iraq,Element - Laboratory,28,FALSE,PROCEQ PUNDIT Lab+,,,ASTM C597 (2002),Indirect,3,3508,Cube,150.0,150.0,20,0.53,C25,25,27.00,27.00,22.41,No steel reinforcement intercepting the pulse path.,
Fawzi et al. (2013),B25_S10_ID,Iraq,Element - Laboratory,28,FALSE,PROCEQ PUNDIT Lab+,,,ASTM C597 (2002),Indirect,3,3558,Cube,150.0,150.0,20,0.53,C25,25,27.07,27.07,22.47,No steel reinforcement intercepting the pulse path.,
Fawzi et al. (2013),B35_S9_ID,Iraq,Element - Laboratory,28,FALSE,PROCEQ PUNDIT Lab+,,,ASTM C597 (2002),Indirect,3,3743,Cube,150.0,150.0,20,0.42,C35,35,36.56,36.56,30.34,No steel reinforcement intercepting the pulse path.,
Fawzi et al. (2013),B35_S10_ID,Iraq,Element - Laboratory,28,FALSE,PROCEQ PUNDIT Lab+,,,ASTM C597 (2002),Indirect,3,3780,Cube,150.0,150.0,20,0.42,C35,35,36.62,36.62,30.39,No steel reinforcement intercepting the pulse path.,
Fawzi et al. (2013),B40_S9_ID,Iraq,Element - Laboratory,28,FALSE,PROCEQ PUNDIT Lab+,,,ASTM C597 (2002),Indirect,3,3883,Cube,150.0,150.0,20,0.40,C40,40,42.27,42.27,35.08,No steel reinforcement intercepting the pulse path.,
Fawzi et al. (2013),B40_S10_ID,Iraq,Element - Laboratory,28,FALSE,PROCEQ PUNDIT Lab+,,,ASTM C597 (2002),Indirect,3,3907,Cube,150.0,150.0,20,0.40,C40,40,42.28,42.28,35.09,No steel reinforcement intercepting the pulse path.,
Fawzi et al. (2013),C15_S1,Iraq,Element - Laboratory,28,FALSE,PROCEQ PUNDIT Lab+,,,ASTM C597 (2002),Direct,3,3836,Cube,150.0,150.0,20,0.79,C15,15,16.05,16.05,13.32,No steel reinforcement intercepting the pulse path.,
Fawzi et al. (2013),C15_S2,Iraq,Element - Laboratory,28,FALSE,PROCEQ PUNDIT Lab+,,,ASTM C597 (2002),Direct,3,3860,Cube,150.0,150.0,20,0.79,C15,15,16.54,16.54,13.73,No steel reinforcement intercepting the pulse path.,
Fawzi et al. (2013),C25_S1,Iraq,Element - Laboratory,28,FALSE,PROCEQ PUNDIT Lab+,,,ASTM C597 (2002),Direct,3,4352,Cube,150.0,150.0,20,0.53,C25,25,27.00,27.00,22.41,No steel reinforcement intercepting the pulse path.,
Fawzi et al. (2013),C25_S2,Iraq,Element - Laboratory,28,FALSE,PROCEQ PUNDIT Lab+,,,ASTM C597 (2002),Direct,3,4366,Cube,150.0,150.0,20,0.53,C25,25,27.07,27.07,22.47,No steel reinforcement intercepting the pulse path.,
Fawzi et al. (2013),C35_S1,Iraq,Element - Laboratory,28,FALSE,PROCEQ PUNDIT Lab+,,,ASTM C597 (2002),Direct,3,4528,Cube,150.0,150.0,20,0.42,C35,35,36.56,36.56,30.34,No steel reinforcement intercepting the pulse path.,
Fawzi et al. (2013),C35_S2,Iraq,Element - Laboratory,28,FALSE,PROCEQ PUNDIT Lab+,,,ASTM C597 (2002),Direct,3,4531,Cube,150.0,150.0,20,0.42,C35,35,36.62,36.62,30.39,No steel reinforcement intercepting the pulse path.,
Fawzi et al. (2013),C40_S1,Iraq,Element - Laboratory,28,FALSE,PROCEQ PUNDIT Lab+,,,ASTM C597 (2002),Direct,3,4620,Cube,150.0,150.0,20,0.40,C40,40,42.27,42.27,35.08,No steel reinforcement intercepting the pulse path.,
Fawzi et al. (2013),C40_S2,Iraq,Element - Laboratory,28,FALSE,PROCEQ PUNDIT Lab+,,,ASTM C597 (2002),Direct,3,4685,Cube,150.0,150.0,20,0.40,C40,40,42.28,42.28,35.09,No steel reinforcement intercepting the pulse path.,
Fawzi et al. (2013),C15_S3,Iraq,Element - Laboratory,28,TRUE,PROCEQ PUNDIT Lab+,,,ASTM C597 (2002),Direct,3,3907,Cube,150.0,150.0,20,0.79,C15,15,16.05,16.05,13.32,Steel reinforcement perpendicular to the pulse path.,
Fawzi et al. (2013),C15_S4,Iraq,Element - Laboratory,28,TRUE,PROCEQ PUNDIT Lab+,,,ASTM C597 (2002),Direct,3,3934,Cube,150.0,150.0,20,0.79,C15,15,16.54,16.54,13.73,Steel reinforcement perpendicular to the pulse path.,
Fawzi et al. (2013),C25_S3,Iraq,Element - Laboratory,28,TRUE,PROCEQ PUNDIT Lab+,,,ASTM C597 (2002),Direct,3,4489,Cube,150.0,150.0,20,0.53,C25,25,27.00,27.00,22.41,Steel reinforcement perpendicular to the pulse path.,
Fawzi et al. (2013),C25_S4,Iraq,Element - Laboratory,28,TRUE,PROCEQ PUNDIT Lab+,,,ASTM C597 (2002),Direct,3,4530,Cube,150.0,150.0,20,0.53,C25,25,27.07,27.07,22.47,Steel reinforcement perpendicular to the pulse path.,
Fawzi et al. (2013),C35_S3,Iraq,Element - Laboratory,28,TRUE,PROCEQ PUNDIT Lab+,,,ASTM C597 (2002),Direct,3,4716,Cube,150.0,150.0,20,0.42,C35,35,36.56,36.56,30.34,Steel reinforcement perpendicular to the pulse path.,
Fawzi et al. (2013),C35_S4,Iraq,Element - Laboratory,28,TRUE,PROCEQ PUNDIT Lab+,,,ASTM C597 (2002),Direct,3,4723,Cube,150.0,150.0,20,0.42,C35,35,36.62,36.62,30.39,Steel reinforcement perpendicular to the pulse path.,
Fawzi et al. (2013),C40_S3,Iraq,Element - Laboratory,28,TRUE,PROCEQ PUNDIT Lab+,,,ASTM C597 (2002),Direct,3,4881,Cube,150.0,150.0,20,0.40,C40,40,42.27,42.27,35.08,Steel reinforcement perpendicular to the pulse path.,
Fawzi et al. (2013),C40_S4,Iraq,Element - Laboratory,28,TRUE,PROCEQ PUNDIT Lab+,,,ASTM C597 (2002),Direct,3,4977,Cube,150.0,150.0,20,0.40,C40,40,42.28,42.28,35.09,Steel reinforcement perpendicular to the pulse path.,
Fawzi et al. (2013),C15_S5,Iraq,Element - Laboratory,28,FALSE,PROCEQ PUNDIT Lab+,,,ASTM C597 (2002),Direct,3,3821,Cube,150.0,150.0,20,0.79,C15,15,16.05,16.05,13.32,No steel reinforcement intercepting the pulse path.,
Fawzi et al. (2013),C15_S6,Iraq,Element - Laboratory,28,FALSE,PROCEQ PUNDIT Lab+,,,ASTM C597 (2002),Direct,3,3814,Cube,150.0,150.0,20,0.79,C15,15,16.54,16.54,13.73,No steel reinforcement intercepting the pulse path.,
Fawzi et al. (2013),C25_S5,Iraq,Element - Laboratory,28,FALSE,PROCEQ PUNDIT Lab+,,,ASTM C597 (2002),Direct,3,4327,Cube,150.0,150.0,20,0.53,C25,25,27.00,27.00,22.41,No steel reinforcement intercepting the pulse path.,
Fawzi et al. (2013),C25_S6,Iraq,Element - Laboratory,28,FALSE,PROCEQ PUNDIT Lab+,,,ASTM C597 (2002),Direct,3,4303,Cube,150.0,150.0,20,0.53,C25,25,27.07,27.07,22.47,No steel reinforcement intercepting the pulse path.,
Fawzi et al. (2013),C35_S5,Iraq,Element - Laboratory,28,FALSE,PROCEQ PUNDIT Lab+,,,ASTM C597 (2002),Direct,3,4535,Cube,150.0,150.0,20,0.42,C35,35,36.56,36.56,30.34,No steel reinforcement intercepting the pulse path.,
Fawzi et al. (2013),C35_S6,Iraq,Element - Laboratory,28,FALSE,PROCEQ PUNDIT Lab+,,,ASTM C597 (2002),Direct,3,4572,Cube,150.0,150.0,20,0.42,C35,35,36.62,36.62,30.39,No steel reinforcement intercepting the pulse path.,
Fawzi et al. (2013),C40_S5,Iraq,Element - Laboratory,28,FALSE,PROCEQ PUNDIT Lab+,,,ASTM C597 (2002),Direct,3,4675,Cube,150.0,150.0,20,0.40,C40,40,42.27,42.27,35.08,No steel reinforcement intercepting the pulse path.,
Fawzi et al. (2013),C40_S6,Iraq,Element - Laboratory,28,FALSE,PROCEQ PUNDIT Lab+,,,ASTM C597 (2002),Direct,3,4784,Cube,150.0,150.0,20,0.40,C40,40,42.28,42.28,35.09,No steel reinforcement intercepting the pulse path.,
Fawzi et al. (2013),C15_S7,Iraq,Element - Laboratory,28,TRUE,PROCEQ PUNDIT Lab+,,,ASTM C597 (2002),Direct,3,3923,Cube,150.0,150.0,20,0.79,C15,15,16.05,16.05,13.32,Steel reinforcement parallel to the pulse path.,
Fawzi et al. (2013),C15_S8,Iraq,Element - Laboratory,28,TRUE,PROCEQ PUNDIT Lab+,,,ASTM C597 (2002),Direct,3,3930,Cube,150.0,150.0,20,0.79,C15,15,16.54,16.54,13.73,Steel reinforcement parallel to the pulse path.,
Fawzi et al. (2013),C25_S7,Iraq,Element - Laboratory,28,TRUE,PROCEQ PUNDIT Lab+,,,ASTM C597 (2002),Direct,3,4485,Cube,150.0,150.0,20,0.53,C25,25,27.00,27.00,22.41,Steel reinforcement parallel to the pulse path.,
Fawzi et al. (2013),C25_S8,Iraq,Element - Laboratory,28,TRUE,PROCEQ PUNDIT Lab+,,,ASTM C597 (2002),Direct,3,4516,Cube,150.0,150.0,20,0.53,C25,25,27.07,27.07,22.47,Steel reinforcement parallel to the pulse path.,
Fawzi et al. (2013),C35_S7,Iraq,Element - Laboratory,28,TRUE,PROCEQ PUNDIT Lab+,,,ASTM C597 (2002),Direct,3,4772,Cube,150.0,150.0,20,0.42,C35,35,36.56,36.56,30.34,Steel reinforcement parallel to the pulse path.,
Fawzi et al. (2013),C35_S8,Iraq,Element - Laboratory,28,TRUE,PROCEQ PUNDIT Lab+,,,ASTM C597 (2002),Direct,3,4777,Cube,150.0,150.0,20,0.42,C35,35,36.62,36.62,30.39,Steel reinforcement parallel to the pulse path.,
Fawzi et al. (2013),C40_S7,Iraq,Element - Laboratory,28,TRUE,PROCEQ PUNDIT Lab+,,,ASTM C597 (2002),Direct,3,5007,Cube,150.0,150.0,20,0.40,C40,40,42.27,42.27,35.08,Steel reinforcement parallel to the pulse path.,
Fawzi et al. (2013),C40_S8,Iraq,Element - Laboratory,28,TRUE,PROCEQ PUNDIT Lab+,,,ASTM C597 (2002),Direct,3,5063,Cube,150.0,150.0,20,0.40,C40,40,42.28,42.28,35.09,Steel reinforcement parallel to the pulse path.,
Fawzi et al. (2013),C15_S9,Iraq,Element - Laboratory,28,FALSE,PROCEQ PUNDIT Lab+,,,ASTM C597 (2002),Direct,3,3930,Cube,150.0,150.0,20,0.79,C15,15,16.05,16.05,13.32,No steel reinforcement intercepting the pulse path.,
Fawzi et al. (2013),C15_S10,Iraq,Element - Laboratory,28,FALSE,PROCEQ PUNDIT Lab+,,,ASTM C597 (2002),Direct,3,3930,Cube,150.0,150.0,20,0.79,C15,15,16.54,16.54,13.73,No steel reinforcement intercepting the pulse path.,
Fawzi et al. (2013),C25_S9,Iraq,Element - Laboratory,28,FALSE,PROCEQ PUNDIT Lab+,,,ASTM C597 (2002),Direct,3,4463,Cube,150.0,150.0,20,0.53,C25,25,27.00,27.00,22.41,No steel reinforcement intercepting the pulse path.,
Fawzi et al. (2013),C25_S10,Iraq,Element - Laboratory,28,FALSE,PROCEQ PUNDIT Lab+,,,ASTM C597 (2002),Direct,3,4453,Cube,150.0,150.0,20,0.53,C25,25,27.07,27.07,22.47,No steel reinforcement intercepting the pulse path.,
Fawzi et al. (2013),C35_S9,Iraq,Element - Laboratory,28,FALSE,PROCEQ PUNDIT Lab+,,,ASTM C597 (2002),Direct,3,4630,Cube,150.0,150.0,20,0.42,C35,35,36.56,36.56,30.34,No steel reinforcement intercepting the pulse path.,
Fawzi et al. (2013),C35_S10,Iraq,Element - Laboratory,28,FALSE,PROCEQ PUNDIT Lab+,,,ASTM C597 (2002),Direct,3,4658,Cube,150.0,150.0,20,0.42,C35,35,36.62,36.62,30.39,No steel reinforcement intercepting the pulse path.,
Fawzi et al. (2013),C40_S9,Iraq,Element - Laboratory,28,FALSE,PROCEQ PUNDIT Lab+,,,ASTM C597 (2002),Direct,3,4717,Cube,150.0,150.0,20,0.40,C40,40,42.27,42.27,35.08,No steel reinforcement intercepting the pulse path.,
Fawzi et al. (2013),C40_S10,Iraq,Element - Laboratory,28,FALSE,PROCEQ PUNDIT Lab+,,,ASTM C597 (2002),Direct,3,4784,Cube,150.0,150.0,20,0.40,C40,40,42.28,42.28,35.09,No steel reinforcement intercepting the pulse path.,
Fawzi et al. (2013),C15_S1_ID,Iraq,Element - Laboratory,28,FALSE,PROCEQ PUNDIT Lab+,,,ASTM C597 (2002),Indirect,3,3022,Cube,150.0,150.0,20,0.79,C15,15,16.05,16.05,13.32,No steel reinforcement intercepting the pulse path.,
Fawzi et al. (2013),C15_S2_ID,Iraq,Element - Laboratory,28,FALSE,PROCEQ PUNDIT Lab+,,,ASTM C597 (2002),Indirect,3,3080,Cube,150.0,150.0,20,0.79,C15,15,16.54,16.54,13.73,No steel reinforcement intercepting the pulse path.,
Fawzi et al. (2013),C25_S1_ID,Iraq,Element - Laboratory,28,FALSE,PROCEQ PUNDIT Lab+,,,ASTM C597 (2002),Indirect,3,3531,Cube,150.0,150.0,20,0.53,C25,25,27.00,27.00,22.41,No steel reinforcement intercepting the pulse path.,
Fawzi et al. (2013),C25_S2_ID,Iraq,Element - Laboratory,28,FALSE,PROCEQ PUNDIT Lab+,,,ASTM C597 (2002),Indirect,3,3554,Cube,150.0,150.0,20,0.53,C25,25,27.07,27.07,22.47,No steel reinforcement intercepting the pulse path.,
Fawzi et al. (2013),C35_S1_ID,Iraq,Element - Laboratory,28,FALSE,PROCEQ PUNDIT Lab+,,,ASTM C597 (2002),Indirect,3,3747,Cube,150.0,150.0,20,0.42,C35,35,36.56,36.56,30.34,No steel reinforcement intercepting the pulse path.,
Fawzi et al. (2013),C35_S2_ID,Iraq,Element - Laboratory,28,FALSE,PROCEQ PUNDIT Lab+,,,ASTM C597 (2002),Indirect,3,3776,Cube,150.0,150.0,20,0.42,C35,35,36.62,36.62,30.39,No steel reinforcement intercepting the pulse path.,
Fawzi et al. (2013),C40_S1_ID,Iraq,Element - Laboratory,28,FALSE,PROCEQ PUNDIT Lab+,,,ASTM C597 (2002),Indirect,3,3815,Cube,150.0,150.0,20,0.40,C40,40,42.27,42.27,35.08,No steel reinforcement intercepting the pulse path.,
Fawzi et al. (2013),C40_S2_ID,Iraq,Element - Laboratory,28,FALSE,PROCEQ PUNDIT Lab+,,,ASTM C597 (2002),Indirect,3,3892,Cube,150.0,150.0,20,0.40,C40,40,42.28,42.28,35.09,No steel reinforcement intercepting the pulse path.,
Fawzi et al. (2013),C15_S3_ID,Iraq,Element - Laboratory,28,TRUE,PROCEQ PUNDIT Lab+,,,ASTM C597 (2002),Indirect,3,3057,Cube,150.0,150.0,20,0.79,C15,15,16.05,16.05,13.32,Steel reinforcement perpendicular to the pulse path.,
Fawzi et al. (2013),C15_S4_ID,Iraq,Element - Laboratory,28,TRUE,PROCEQ PUNDIT Lab+,,,ASTM C597 (2002),Indirect,3,3123,Cube,150.0,150.0,20,0.79,C15,15,16.54,16.54,13.73,Steel reinforcement perpendicular to the pulse path.,
Fawzi et al. (2013),C25_S3_ID,Iraq,Element - Laboratory,28,TRUE,PROCEQ PUNDIT Lab+,,,ASTM C597 (2002),Indirect,3,3620,Cube,150.0,150.0,20,0.53,C25,25,27.00,27.00,22.41,Steel reinforcement perpendicular to the pulse path.,
Fawzi et al. (2013),C25_S4_ID,Iraq,Element - Laboratory,28,TRUE,PROCEQ PUNDIT Lab+,,,ASTM C597 (2002),Indirect,3,3631,Cube,150.0,150.0,20,0.53,C25,25,27.07,27.07,22.47,Steel reinforcement perpendicular to the pulse path.,
Fawzi et al. (2013),C35_S3_ID,Iraq,Element - Laboratory,28,TRUE,PROCEQ PUNDIT Lab+,,,ASTM C597 (2002),Indirect,3,3839,Cube,150.0,150.0,20,0.42,C35,35,36.56,36.56,30.34,Steel reinforcement perpendicular to the pulse path.,
Fawzi et al. (2013),C35_S4_ID,Iraq,Element - Laboratory,28,TRUE,PROCEQ PUNDIT Lab+,,,ASTM C597 (2002),Indirect,3,3877,Cube,150.0,150.0,20,0.42,C35,35,36.62,36.62,30.39,Steel reinforcement perpendicular to the pulse path.,
Fawzi et al. (2013),C40_S3_ID,Iraq,Element - Laboratory,28,TRUE,PROCEQ PUNDIT Lab+,,,ASTM C597 (2002),Indirect,3,3935,Cube,150.0,150.0,20,0.40,C40,40,42.27,42.27,35.08,Steel reinforcement perpendicular to the pulse path.,
Fawzi et al. (2013),C40_S4_ID,Iraq,Element - Laboratory,28,TRUE,PROCEQ PUNDIT Lab+,,,ASTM C597 (2002),Indirect,3,4013,Cube,150.0,150.0,20,0.40,C40,40,42.28,42.28,35.09,Steel reinforcement perpendicular to the pulse path.,
Fawzi et al. (2013),C15_S5_ID,Iraq,Element - Laboratory,28,FALSE,PROCEQ PUNDIT Lab+,,,ASTM C597 (2002),Indirect,3,3030,Cube,150.0,150.0,20,0.79,C15,15,16.05,16.05,13.32,No steel reinforcement intercepting the pulse path.,
Fawzi et al. (2013),C15_S6_ID,Iraq,Element - Laboratory,28,FALSE,PROCEQ PUNDIT Lab+,,,ASTM C597 (2002),Indirect,3,3063,Cube,150.0,150.0,20,0.79,C15,15,16.54,16.54,13.73,No steel reinforcement intercepting the pulse path.,
Fawzi et al. (2013),C25_S5_ID,Iraq,Element - Laboratory,28,FALSE,PROCEQ PUNDIT Lab+,,,ASTM C597 (2002),Indirect,3,3473,Cube,150.0,150.0,20,0.53,C25,25,27.00,27.00,22.41,No steel reinforcement intercepting the pulse path.,
Fawzi et al. (2013),C25_S6_ID,Iraq,Element - Laboratory,28,FALSE,PROCEQ PUNDIT Lab+,,,ASTM C597 (2002),Indirect,3,3470,Cube,150.0,150.0,20,0.53,C25,25,27.07,27.07,22.47,No steel reinforcement intercepting the pulse path.,
Fawzi et al. (2013),C35_S5_ID,Iraq,Element - Laboratory,28,FALSE,PROCEQ PUNDIT Lab+,,,ASTM C597 (2002),Indirect,3,3702,Cube,150.0,150.0,20,0.42,C35,35,36.56,36.56,30.34,No steel reinforcement intercepting the pulse path.,
Fawzi et al. (2013),C35_S6_ID,Iraq,Element - Laboratory,28,FALSE,PROCEQ PUNDIT Lab+,,,ASTM C597 (2002),Indirect,3,3734,Cube,150.0,150.0,20,0.42,C35,35,36.62,36.62,30.39,No steel reinforcement intercepting the pulse path.,
Fawzi et al. (2013),C40_S5_ID,Iraq,Element - Laboratory,28,FALSE,PROCEQ PUNDIT Lab+,,,ASTM C597 (2002),Indirect,3,3790,Cube,150.0,150.0,20,0.40,C40,40,42.27,42.27,35.08,No steel reinforcement intercepting the pulse path.,
Fawzi et al. (2013),C40_S6_ID,Iraq,Element - Laboratory,28,FALSE,PROCEQ PUNDIT Lab+,,,ASTM C597 (2002),Indirect,3,3881,Cube,150.0,150.0,20,0.40,C40,40,42.28,42.28,35.09,No steel reinforcement intercepting the pulse path.,
Fawzi et al. (2013),C15_S7_ID,Iraq,Element - Laboratory,28,TRUE,PROCEQ PUNDIT Lab+,,,ASTM C597 (2002),Indirect,3,3098,Cube,150.0,150.0,20,0.79,C15,15,16.05,16.05,13.32,Steel reinforcement parallel to the pulse path.,
Fawzi et al. (2013),C15_S8_ID,Iraq,Element - Laboratory,28,TRUE,PROCEQ PUNDIT Lab+,,,ASTM C597 (2002),Indirect,3,3177,Cube,150.0,150.0,20,0.79,C15,15,16.54,16.54,13.73,Steel reinforcement parallel to the pulse path.,
Fawzi et al. (2013),C25_S7_ID,Iraq,Element - Laboratory,28,TRUE,PROCEQ PUNDIT Lab+,,,ASTM C597 (2002),Indirect,3,3598,Cube,150.0,150.0,20,0.53,C25,25,27.00,27.00,22.41,Steel reinforcement parallel to the pulse path.,
Fawzi et al. (2013),C25_S8_ID,Iraq,Element - Laboratory,28,TRUE,PROCEQ PUNDIT Lab+,,,ASTM C597 (2002),Indirect,3,3622,Cube,150.0,150.0,20,0.53,C25,25,27.07,27.07,22.47,Steel reinforcement parallel to the pulse path.,
Fawzi et al. (2013),C35_S7_ID,Iraq,Element - Laboratory,28,TRUE,PROCEQ PUNDIT Lab+,,,ASTM C597 (2002),Indirect,3,3819,Cube,150.0,150.0,20,0.42,C35,35,36.56,36.56,30.34,Steel reinforcement parallel to the pulse path.,
Fawzi et al. (2013),C35_S8_ID,Iraq,Element - Laboratory,28,TRUE,PROCEQ PUNDIT Lab+,,,ASTM C597 (2002),Indirect,3,3877,Cube,150.0,150.0,20,0.42,C35,35,36.62,36.62,30.39,Steel reinforcement parallel to the pulse path.,
Fawzi et al. (2013),C40_S7_ID,Iraq,Element - Laboratory,28,TRUE,PROCEQ PUNDIT Lab+,,,ASTM C597 (2002),Indirect,3,4041,Cube,150.0,150.0,20,0.40,C40,40,42.27,42.27,35.08,Steel reinforcement parallel to the pulse path.,
Fawzi et al. (2013),C40_S8_ID,Iraq,Element - Laboratory,28,TRUE,PROCEQ PUNDIT Lab+,,,ASTM C597 (2002),Indirect,3,4133,Cube,150.0,150.0,20,0.40,C40,40,42.28,42.28,35.09,Steel reinforcement parallel to the pulse path.,
Fawzi et al. (2013),C15_S9_ID,Iraq,Element - Laboratory,28,FALSE,PROCEQ PUNDIT Lab+,,,ASTM C597 (2002),Indirect,3,3081,Cube,150.0,150.0,20,0.79,C15,15,16.05,16.05,13.32,No steel reinforcement intercepting the pulse path.,
Fawzi et al. (2013),C15_S10_ID,Iraq,Element - Laboratory,28,FALSE,PROCEQ PUNDIT Lab+,,,ASTM C597 (2002),Indirect,3,3123,Cube,150.0,150.0,20,0.79,C15,15,16.54,16.54,13.73,No steel reinforcement intercepting the pulse path.,
Fawzi et al. (2013),C25_S9_ID,Iraq,Element - Laboratory,28,FALSE,PROCEQ PUNDIT Lab+,,,ASTM C597 (2002),Indirect,3,3604,Cube,150.0,150.0,20,0.53,C25,25,27.00,27.00,22.41,No steel reinforcement intercepting the pulse path.,
Fawzi et al. (2013),C25_S10_ID,Iraq,Element - Laboratory,28,FALSE,PROCEQ PUNDIT Lab+,,,ASTM C597 (2002),Indirect,3,3604,Cube,150.0,150.0,20,0.53,C25,25,27.07,27.07,22.47,No steel reinforcement intercepting the pulse path.,
Fawzi et al. (2013),C35_S9_ID,Iraq,Element - Laboratory,28,FALSE,PROCEQ PUNDIT Lab+,,,ASTM C597 (2002),Indirect,3,3781,Cube,150.0,150.0,20,0.42,C35,35,36.56,36.56,30.34,No steel reinforcement intercepting the pulse path.,
Fawzi et al. (2013),C35_S10_ID,Iraq,Element - Laboratory,28,FALSE,PROCEQ PUNDIT Lab+,,,ASTM C597 (2002),Indirect,3,3871,Cube,150.0,150.0,20,0.42,C35,35,36.62,36.62,30.39,No steel reinforcement intercepting the pulse path.,
Fawzi et al. (2013),C40_S9_ID,Iraq,Element - Laboratory,28,FALSE,PROCEQ PUNDIT Lab+,,,ASTM C597 (2002),Indirect,3,3956,Cube,150.0,150.0,20,0.40,C40,40,42.27,42.27,35.08,No steel reinforcement intercepting the pulse path.,
Fawzi et al. (2013),C40_S10_ID,Iraq,Element - Laboratory,28,FALSE,PROCEQ PUNDIT Lab+,,,ASTM C597 (2002),Indirect,3,4034,Cube,150.0,150.0,20,0.40,C40,40,42.28,42.28,35.09,No steel reinforcement intercepting the pulse path.,
Fawzi et al. (2013),F15_S1,Iraq,Element - Laboratory,28,FALSE,PROCEQ PUNDIT Lab+,,,ASTM C597 (2002),Direct,3,3901,Cube,150.0,150.0,20,0.79,C15,15,16.05,16.05,13.32,No steel reinforcement intercepting the pulse path.,
Fawzi et al. (2013),F15_S2,Iraq,Element - Laboratory,28,FALSE,PROCEQ PUNDIT Lab+,,,ASTM C597 (2002),Direct,3,3922,Cube,150.0,150.0,20,0.79,C15,15,16.54,16.54,13.73,No steel reinforcement intercepting the pulse path.,
Fawzi et al. (2013),F25_S1,Iraq,Element - Laboratory,28,FALSE,PROCEQ PUNDIT Lab+,,,ASTM C597 (2002),Direct,3,4395,Cube,150.0,150.0,20,0.53,C25,25,27.00,27.00,22.41,No steel reinforcement intercepting the pulse path.,
Fawzi et al. (2013),F25_S2,Iraq,Element - Laboratory,28,FALSE,PROCEQ PUNDIT Lab+,,,ASTM C597 (2002),Direct,3,4420,Cube,150.0,150.0,20,0.53,C25,25,27.07,27.07,22.47,No steel reinforcement intercepting the pulse path.,
Fawzi et al. (2013),F35_S1,Iraq,Element - Laboratory,28,FALSE,PROCEQ PUNDIT Lab+,,,ASTM C597 (2002),Direct,3,4694,Cube,150.0,150.0,20,0.42,C35,35,36.56,36.56,30.34,No steel reinforcement intercepting the pulse path.,
Fawzi et al. (2013),F35_S2,Iraq,Element - Laboratory,28,FALSE,PROCEQ PUNDIT Lab+,,,ASTM C597 (2002),Direct,3,4709,Cube,150.0,150.0,20,0.42,C35,35,36.62,36.62,30.39,No steel reinforcement intercepting the pulse path.,
Fawzi et al. (2013),F40_S1,Iraq,Element - Laboratory,28,FALSE,PROCEQ PUNDIT Lab+,,,ASTM C597 (2002),Direct,3,4768,Cube,150.0,150.0,20,0.40,C40,40,42.27,42.27,35.08,No steel reinforcement intercepting the pulse path.,
Fawzi et al. (2013),F40_S2,Iraq,Element - Laboratory,28,FALSE,PROCEQ PUNDIT Lab+,,,ASTM C597 (2002),Direct,3,4773,Cube,150.0,150.0,20,0.40,C40,40,42.28,42.28,35.09,No steel reinforcement intercepting the pulse path.,
Fawzi et al. (2013),F15_S3,Iraq,Element - Laboratory,28,TRUE,PROCEQ PUNDIT Lab+,,,ASTM C597 (2002),Direct,3,3994,Cube,150.0,150.0,20,0.79,C15,15,16.05,16.05,13.32,Steel reinforcement perpendicular to the pulse path.,
Fawzi et al. (2013),F15_S4,Iraq,Element - Laboratory,28,TRUE,PROCEQ PUNDIT Lab+,,,ASTM C597 (2002),Direct,3,4037,Cube,150.0,150.0,20,0.79,C15,15,16.54,16.54,13.73,Steel reinforcement perpendicular to the pulse path.,
Fawzi et al. (2013),F25_S3,Iraq,Element - Laboratory,28,TRUE,PROCEQ PUNDIT Lab+,,,ASTM C597 (2002),Direct,3,4537,Cube,150.0,150.0,20,0.53,C25,25,27.00,27.00,22.41,Steel reinforcement perpendicular to the pulse path.,
Fawzi et al. (2013),F25_S4,Iraq,Element - Laboratory,28,TRUE,PROCEQ PUNDIT Lab+,,,ASTM C597 (2002),Direct,3,4575,Cube,150.0,150.0,20,0.53,C25,25,27.07,27.07,22.47,Steel reinforcement perpendicular to the pulse path.,
Fawzi et al. (2013),F35_S3,Iraq,Element - Laboratory,28,TRUE,PROCEQ PUNDIT Lab+,,,ASTM C597 (2002),Direct,3,4896,Cube,150.0,150.0,20,0.42,C35,35,36.56,36.56,30.34,Steel reinforcement perpendicular to the pulse path.,
Fawzi et al. (2013),F35_S4,Iraq,Element - Laboratory,28,TRUE,PROCEQ PUNDIT Lab+,,,ASTM C597 (2002),Direct,3,4909,Cube,150.0,150.0,20,0.42,C35,35,36.62,36.62,30.39,Steel reinforcement perpendicular to the pulse path.,
Fawzi et al. (2013),F40_S3,Iraq,Element - Laboratory,28,TRUE,PROCEQ PUNDIT Lab+,,,ASTM C597 (2002),Direct,3,4993,Cube,150.0,150.0,20,0.40,C40,40,42.27,42.27,35.08,Steel reinforcement perpendicular to the pulse path.,
Fawzi et al. (2013),F40_S4,Iraq,Element - Laboratory,28,TRUE,PROCEQ PUNDIT Lab+,,,ASTM C597 (2002),Direct,3,4982,Cube,150.0,150.0,20,0.40,C40,40,42.28,42.28,35.09,Steel reinforcement perpendicular to the pulse path.,
Fawzi et al. (2013),F15_S5,Iraq,Element - Laboratory,28,TRUE,PROCEQ PUNDIT Lab+,,,ASTM C597 (2002),Direct,3,4053,Cube,150.0,150.0,20,0.79,C15,15,16.05,16.05,13.32,Steel reinforcement parallel to the pulse path.,
Fawzi et al. (2013),F15_S6,Iraq,Element - Laboratory,28,TRUE,PROCEQ PUNDIT Lab+,,,ASTM C597 (2002),Direct,3,4060,Cube,150.0,150.0,20,0.79,C15,15,16.54,16.54,13.73,Steel reinforcement parallel to the pulse path.,
Fawzi et al. (2013),F25_S5,Iraq,Element - Laboratory,28,TRUE,PROCEQ PUNDIT Lab+,,,ASTM C597 (2002),Direct,3,4581,Cube,150.0,150.0,20,0.53,C25,25,27.00,27.00,22.41,Steel reinforcement parallel to the pulse path.,
Fawzi et al. (2013),F25_S6,Iraq,Element - Laboratory,28,TRUE,PROCEQ PUNDIT Lab+,,,ASTM C597 (2002),Direct,3,4602,Cube,150.0,150.0,20,0.53,C25,25,27.07,27.07,22.47,Steel reinforcement parallel to the pulse path.,
Fawzi et al. (2013),F35_S5,Iraq,Element - Laboratory,28,TRUE,PROCEQ PUNDIT Lab+,,,ASTM C597 (2002),Direct,3,4985,Cube,150.0,150.0,20,0.42,C35,35,36.56,36.56,30.34,Steel reinforcement parallel to the pulse path.,
Fawzi et al. (2013),F35_S6,Iraq,Element - Laboratory,28,TRUE,PROCEQ PUNDIT Lab+,,,ASTM C597 (2002),Direct,3,4991,Cube,150.0,150.0,20,0.42,C35,35,36.62,36.62,30.39,Steel reinforcement parallel to the pulse path.,
Fawzi et al. (2013),F40_S5,Iraq,Element - Laboratory,28,TRUE,PROCEQ PUNDIT Lab+,,,ASTM C597 (2002),Direct,3,5254,Cube,150.0,150.0,20,0.40,C40,40,42.27,42.27,35.08,Steel reinforcement parallel to the pulse path.,
Fawzi et al. (2013),F40_S6,Iraq,Element - Laboratory,28,TRUE,PROCEQ PUNDIT Lab+,,,ASTM C597 (2002),Direct,3,5245,Cube,150.0,150.0,20,0.40,C40,40,42.28,42.28,35.09,Steel reinforcement parallel to the pulse path.,
Fawzi et al. (2013),F15_S1_ID,Iraq,Element - Laboratory,28,FALSE,PROCEQ PUNDIT Lab+,,,ASTM C597 (2002),Indirect,3,3137,Cube,150.0,150.0,20,0.79,C15,15,16.05,16.05,13.32,No steel reinforcement intercepting the pulse path.,
Fawzi et al. (2013),F15_S2_ID,Iraq,Element - Laboratory,28,FALSE,PROCEQ PUNDIT Lab+,,,ASTM C597 (2002),Indirect,3,3148,Cube,150.0,150.0,20,0.79,C15,15,16.54,16.54,13.73,No steel reinforcement intercepting the pulse path.,
Fawzi et al. (2013),F25_S1_ID,Iraq,Element - Laboratory,28,FALSE,PROCEQ PUNDIT Lab+,,,ASTM C597 (2002),Indirect,3,3689,Cube,150.0,150.0,20,0.53,C25,25,27.00,27.00,22.41,No steel reinforcement intercepting the pulse path.,
Fawzi et al. (2013),F25_S2_ID,Iraq,Element - Laboratory,28,FALSE,PROCEQ PUNDIT Lab+,,,ASTM C597 (2002),Indirect,3,3706,Cube,150.0,150.0,20,0.53,C25,25,27.07,27.07,22.47,No steel reinforcement intercepting the pulse path.,
Fawzi et al. (2013),F35_S1_ID,Iraq,Element - Laboratory,28,FALSE,PROCEQ PUNDIT Lab+,,,ASTM C597 (2002),Indirect,3,3932,Cube,150.0,150.0,20,0.42,C35,35,36.56,36.56,30.34,No steel reinforcement intercepting the pulse path.,
Fawzi et al. (2013),F35_S2_ID,Iraq,Element - Laboratory,28,FALSE,PROCEQ PUNDIT Lab+,,,ASTM C597 (2002),Indirect,3,3960,Cube,150.0,150.0,20,0.42,C35,35,36.62,36.62,30.39,No steel reinforcement intercepting the pulse path.,
Fawzi et al. (2013),F40_S1_ID,Iraq,Element - Laboratory,28,FALSE,PROCEQ PUNDIT Lab+,,,ASTM C597 (2002),Indirect,3,4053,Cube,150.0,150.0,20,0.40,C40,40,42.27,42.27,35.08,No steel reinforcement intercepting the pulse path.,
Fawzi et al. (2013),F40_S2_ID,Iraq,Element - Laboratory,28,FALSE,PROCEQ PUNDIT Lab+,,,ASTM C597 (2002),Indirect,3,4071,Cube,150.0,150.0,20,0.40,C40,40,42.28,42.28,35.09,No steel reinforcement intercepting the pulse path.,
Fawzi et al. (2013),F15_S3_ID,Iraq,Element - Laboratory,28,TRUE,PROCEQ PUNDIT Lab+,,,ASTM C597 (2002),Indirect,3,3188,Cube,150.0,150.0,20,0.79,C15,15,16.05,16.05,13.32,Steel reinforcement perpendicular to the pulse path.,
Fawzi et al. (2013),F15_S4_ID,Iraq,Element - Laboratory,28,TRUE,PROCEQ PUNDIT Lab+,,,ASTM C597 (2002),Indirect,3,3199,Cube,150.0,150.0,20,0.79,C15,15,16.54,16.54,13.73,Steel reinforcement perpendicular to the pulse path.,
Fawzi et al. (2013),F25_S3_ID,Iraq,Element - Laboratory,28,TRUE,PROCEQ PUNDIT Lab+,,,ASTM C597 (2002),Indirect,3,3767,Cube,150.0,150.0,20,0.53,C25,25,27.00,27.00,22.41,Steel reinforcement perpendicular to the pulse path.,
Fawzi et al. (2013),F25_S4_ID,Iraq,Element - Laboratory,28,TRUE,PROCEQ PUNDIT Lab+,,,ASTM C597 (2002),Indirect,3,3780,Cube,150.0,150.0,20,0.53,C25,25,27.07,27.07,22.47,Steel reinforcement perpendicular to the pulse path.,
Fawzi et al. (2013),F35_S3_ID,Iraq,Element - Laboratory,28,TRUE,PROCEQ PUNDIT Lab+,,,ASTM C597 (2002),Indirect,3,4085,Cube,150.0,150.0,20,0.42,C35,35,36.56,36.56,30.34,Steel reinforcement perpendicular to the pulse path.,
Fawzi et al. (2013),F35_S4_ID,Iraq,Element - Laboratory,28,TRUE,PROCEQ PUNDIT Lab+,,,ASTM C597 (2002),Indirect,3,4111,Cube,150.0,150.0,20,0.42,C35,35,36.62,36.62,30.39,Steel reinforcement perpendicular to the pulse path.,
Fawzi et al. (2013),F40_S3_ID,Iraq,Element - Laboratory,28,TRUE,PROCEQ PUNDIT Lab+,,,ASTM C597 (2002),Indirect,3,4225,Cube,150.0,150.0,20,0.40,C40,40,42.27,42.27,35.08,Steel reinforcement perpendicular to the pulse path.,
Fawzi et al. (2013),F40_S4_ID,Iraq,Element - Laboratory,28,TRUE,PROCEQ PUNDIT Lab+,,,ASTM C597 (2002),Indirect,3,4238,Cube,150.0,150.0,20,0.40,C40,40,42.28,42.28,35.09,Steel reinforcement perpendicular to the pulse path.,
Fawzi et al. (2013),F15_S5_ID,Iraq,Element - Laboratory,28,TRUE,PROCEQ PUNDIT Lab+,,,ASTM C597 (2002),Indirect,3,3253,Cube,150.0,150.0,20,0.79,C15,15,16.05,16.05,13.32,Steel reinforcement parallel to the pulse path.,
Fawzi et al. (2013),F15_S6_ID,Iraq,Element - Laboratory,28,TRUE,PROCEQ PUNDIT Lab+,,,ASTM C597 (2002),Indirect,3,3246,Cube,150.0,150.0,20,0.79,C15,15,16.54,16.54,13.73,Steel reinforcement parallel to the pulse path.,
Fawzi et al. (2013),F25_S5_ID,Iraq,Element - Laboratory,28,TRUE,PROCEQ PUNDIT Lab+,,,ASTM C597 (2002),Indirect,3,3833,Cube,150.0,150.0,20,0.53,C25,25,27.00,27.00,22.41,Steel reinforcement parallel to the pulse path.,
Fawzi et al. (2013),F25_S6_ID,Iraq,Element - Laboratory,28,TRUE,PROCEQ PUNDIT Lab+,,,ASTM C597 (2002),Indirect,3,3880,Cube,150.0,150.0,20,0.53,C25,25,27.07,27.07,22.47,Steel reinforcement parallel to the pulse path.,
Fawzi et al. (2013),F35_S5_ID,Iraq,Element - Laboratory,28,TRUE,PROCEQ PUNDIT Lab+,,,ASTM C597 (2002),Indirect,3,4111,Cube,150.0,150.0,20,0.42,C35,35,36.56,36.56,30.34,Steel reinforcement parallel to the pulse path.,
Fawzi et al. (2013),F35_S6_ID,Iraq,Element - Laboratory,28,TRUE,PROCEQ PUNDIT Lab+,,,ASTM C597 (2002),Indirect,3,4152,Cube,150.0,150.0,20,0.42,C35,35,36.62,36.62,30.39,Steel reinforcement parallel to the pulse path.,
Fawzi et al. (2013),F40_S5_ID,Iraq,Element - Laboratory,28,TRUE,PROCEQ PUNDIT Lab+,,,ASTM C597 (2002),Indirect,3,4334,Cube,150.0,150.0,20,0.40,C40,40,42.27,42.27,35.08,Steel reinforcement parallel to the pulse path.,
Fawzi et al. (2013),F40_S6_ID,Iraq,Element - Laboratory,28,TRUE,PROCEQ PUNDIT Lab+,,,ASTM C597 (2002),Indirect,3,4370,Cube,150.0,150.0,20,0.40,C40,40,42.28,42.28,35.09,Steel reinforcement parallel to the pulse path.,
Fawzi et al. (2013),S15_S1,Iraq,Element - Laboratory,28,FALSE,PROCEQ PUNDIT Lab+,,,ASTM C597 (2002),Direct,3,3809,Cube,150.0,150.0,20,0.79,C15,15,16.05,16.05,13.32,,
Fawzi et al. (2013),S15_S2,Iraq,Element - Laboratory,28,FALSE,PROCEQ PUNDIT Lab+,,,ASTM C597 (2002),Direct,3,3807,Cube,150.0,150.0,20,0.79,C15,15,16.54,16.54,13.73,,
Fawzi et al. (2013),S25_S1,Iraq,Element - Laboratory,28,FALSE,PROCEQ PUNDIT Lab+,,,ASTM C597 (2002),Direct,3,4333,Cube,150.0,150.0,20,0.53,C25,25,27.00,27.00,22.41,,
Fawzi et al. (2013),S25_S2,Iraq,Element - Laboratory,28,FALSE,PROCEQ PUNDIT Lab+,,,ASTM C597 (2002),Direct,3,4320,Cube,150.0,150.0,20,0.53,C25,25,27.07,27.07,22.47,,
Fawzi et al. (2013),S35_S1,Iraq,Element - Laboratory,28,FALSE,PROCEQ PUNDIT Lab+,,,ASTM C597 (2002),Direct,3,4670,Cube,150.0,150.0,20,0.42,C35,35,36.56,36.56,30.34,,
Fawzi et al. (2013),S35_S2,Iraq,Element - Laboratory,28,FALSE,PROCEQ PUNDIT Lab+,,,ASTM C597 (2002),Direct,3,4685,Cube,150.0,150.0,20,0.42,C35,35,36.62,36.62,30.39,,
Fawzi et al. (2013),S40_S1,Iraq,Element - Laboratory,28,FALSE,PROCEQ PUNDIT Lab+,,,ASTM C597 (2002),Direct,3,4823,Cube,150.0,150.0,20,0.40,C40,40,42.27,42.27,35.08,,
Fawzi et al. (2013),S40_S2,Iraq,Element - Laboratory,28,FALSE,PROCEQ PUNDIT Lab+,,,ASTM C597 (2002),Direct,3,4843,Cube,150.0,150.0,20,0.40,C40,40,42.28,42.28,35.09,,
Fawzi et al. (2013),S15_S1_ID,Iraq,Element - Laboratory,28,FALSE,PROCEQ PUNDIT Lab+,,,ASTM C597 (2002),Indirect,3,3119,Cube,150.0,150.0,20,0.79,C15,15,16.05,16.05,13.32,,
Fawzi et al. (2013),S15_S2_ID,Iraq,Element - Laboratory,28,FALSE,PROCEQ PUNDIT Lab+,,,ASTM C597 (2002),Indirect,3,3119,Cube,150.0,150.0,20,0.79,C15,15,16.54,16.54,13.73,,
Fawzi et al. (2013),S25_S1_ID,Iraq,Element - Laboratory,28,FALSE,PROCEQ PUNDIT Lab+,,,ASTM C597 (2002),Indirect,3,3481,Cube,150.0,150.0,20,0.53,C25,25,27.00,27.00,22.41,,
Fawzi et al. (2013),S25_S2_ID,Iraq,Element - Laboratory,28,FALSE,PROCEQ PUNDIT Lab+,,,ASTM C597 (2002),Indirect,3,3470,Cube,150.0,150.0,20,0.53,C25,25,27.07,27.07,22.47,,
Fawzi et al. (2013),S35_S1_ID,Iraq,Element - Laboratory,28,FALSE,PROCEQ PUNDIT Lab+,,,ASTM C597 (2002),Indirect,3,3845,Cube,150.0,150.0,20,0.42,C35,35,36.56,36.56,30.34,,
Fawzi et al. (2013),S35_S2_ID,Iraq,Element - Laboratory,28,FALSE,PROCEQ PUNDIT Lab+,,,ASTM C597 (2002),Indirect,3,3892,Cube,150.0,150.0,20,0.42,C35,35,36.62,36.62,30.39,,
Fawzi et al. (2013),S40_S1_ID,Iraq,Element - Laboratory,28,FALSE,PROCEQ PUNDIT Lab+,,,ASTM C597 (2002),Indirect,3,4052,Cube,150.0,150.0,20,0.40,C40,40,42.27,42.27,35.08,,
Fawzi et al. (2013),S40_S2_ID,Iraq,Element - Laboratory,28,FALSE,PROCEQ PUNDIT Lab+,,,ASTM C597 (2002),Indirect,3,4052,Cube,150.0,150.0,20,0.40,C40,40,42.28,42.28,35.09,,
Jain et al. (2013),OPC20_7,India,Cube - Laboratory,7,FALSE,,,,IS 13311: Part 1 (1992),Direct,3,4240,Cube,150.0,150.0,,0.50,M20,20,17.81,17.81,14.78,Ordinary Portland Cement (OPC) used in mixture.,
Jain et al. (2013),OPC20_28,India,Cube - Laboratory,28,FALSE,,,,IS 13311: Part 1 (1992),Direct,3,4510,Cube,150.0,150.0,,0.50,M20,20,23.25,23.25,19.30,Ordinary Portland Cement (OPC) used in mixture.,
Jain et al. (2013),OPC20_56,India,Cube - Laboratory,56,FALSE,,,,IS 13311: Part 1 (1992),Direct,3,4660,Cube,150.0,150.0,,0.50,M20,20,29.32,29.32,24.34,Ordinary Portland Cement (OPC) used in mixture.,
Jain et al. (2013),OPC20_28,India,Cube - Laboratory,28,FALSE,,,,IS 13311: Part 1 (1992),Direct,3,4590,Cube,150.0,150.0,,0.50,M20,20,25.69,25.69,21.32,Ordinary Portland Cement (OPC) used in mixture.,
Jain et al. (2013),OPC20_56,India,Cube - Laboratory,56,FALSE,,,,IS 13311: Part 1 (1992),Direct,3,4960,Cube,150.0,150.0,,0.50,M20,20,30.38,30.38,25.22,Ordinary Portland Cement (OPC) used in mixture.,
Jain et al. (2013),OPC30_7,India,Cube - Laboratory,7,FALSE,,,,IS 13311: Part 1 (1992),Direct,3,4430,Cube,150.0,150.0,,0.45,M30,30,21.10,21.10,17.51,Ordinary Portland Cement (OPC) used in mixture.,
Jain et al. (2013),OPC30_28,India,Cube - Laboratory,28,FALSE,,,,IS 13311: Part 1 (1992),Direct,3,4570,Cube,150.0,150.0,,0.45,M30,30,32.26,32.26,26.78,Ordinary Portland Cement (OPC) used in mixture.,
Jain et al. (2013),OPC30_56,India,Cube - Laboratory,56,FALSE,,,,IS 13311: Part 1 (1992),Direct,3,4780,Cube,150.0,150.0,,0.45,M30,30,36.15,36.15,30.00,Ordinary Portland Cement (OPC) used in mixture.,
Jain et al. (2013),OPC30_28,India,Cube - Laboratory,28,FALSE,,,,IS 13311: Part 1 (1992),Direct,3,4620,Cube,150.0,150.0,,0.45,M30,30,33.48,33.48,27.79,Ordinary Portland Cement (OPC) used in mixture.,
