Repository: juliamfm/ML_material_classifier

# KNN e SVM para classificação da resistência à compressão do concreto por ultrassom

Esse programa usa os algoritmos de aprendizado supervisionado k-Nearest Neighbors e Support Vector Mechine para classificação da resistência à compressão do concreto a partir de dados de ensaios de Velocidade de Pulso Ultrassônico (VPU). O problema é formulado como classificação multiclasse, em que cada amostra é atribuída a uma faixa de resistência à compressão.

Referência da base de dados: MATTHEWS, B.; ALLAIX, D.; WIJTE, S.; VULLINGS, M.. Advancing non-destructive concrete compressive strength estimation: Large-Scale datasets and machine learning framework. **NDT & E International**, v.

File: Complete_UPV_Database_raw.csv (part 15 of 25)
Literature,Specimen ID,Country,Specimen Type,Specimen Age (days),Rebar Present,UPV Device Brand & Model,Transducer Diameter (mm),Transducer Frequency (kHz),Standard,Test Type,No. Tests,"Average Velocity, Vp (m/s)",Compression Specimen,Height (mm),Width/Diameter (mm),Max Aggregate Size (mm),W/C Ratio,Strength Class,"Design Strength, fck (MPa)","fc,core (MPa)","fc,ref (MPa)","fc,cyl (MPa)",Notes,
Jain et al. (2013),OPC30_56,India,Cube - Laboratory,56,FALSE,,,,IS 13311: Part 1 (1992),Direct,3,4850,Cube,150.0,150.0,,0.45,M30,30,37.65,37.65,31.25,Ordinary Portland Cement (OPC) used in mixture.,
Jain et al. (2013),OPC40_7,India,Cube - Laboratory,7,FALSE,,,,IS 13311: Part 1 (1992),Direct,3,4650,Cube,150.0,150.0,,0.37,M40,40,33.70,33.70,27.97,Ordinary Portland Cement (OPC) used in mixture.,
Jain et al. (2013),OPC40_28,India,Cube - Laboratory,28,FALSE,,,,IS 13311: Part 1 (1992),Direct,3,4800,Cube,150.0,150.0,,0.37,M40,40,42.77,42.77,35.50,Ordinary Portland Cement (OPC) used in mixture.,
Jain et al. (2013),OPC40_56,India,Cube - Laboratory,56,FALSE,,,,IS 13311: Part 1 (1992),Direct,3,4910,Cube,150.0,150.0,,0.37,M40,40,45.81,45.81,38.02,Ordinary Portland Cement (OPC) used in mixture.,
Jain et al. (2013),OPC40_28,India,Cube - Laboratory,28,FALSE,,,,IS 13311: Part 1 (1992),Direct,3,4890,Cube,150.0,150.0,,0.37,M40,40,43.67,43.67,36.25,Ordinary Portland Cement (OPC) used in mixture.,
Jain et al. (2013),OPC40_56,India,Cube - Laboratory,56,FALSE,,,,IS 13311: Part 1 (1992),Direct,3,4910,Cube,150.0,150.0,,0.37,M40,40,46.97,46.97,38.99,Ordinary Portland Cement (OPC) used in mixture.,
Jain et al. (2013),OPC50_7,India,Cube - Laboratory,7,FALSE,,,,IS 13311: Part 1 (1992),Direct,3,4610,Cube,150.0,150.0,,0.35,M50,50,43.72,43.72,36.29,Ordinary Portland Cement (OPC) used in mixture.,
Jain et al. (2013),OPC50_28,India,Cube - Laboratory,28,FALSE,,,,IS 13311: Part 1 (1992),Direct,3,5080,Cube,150.0,150.0,,0.35,M50,50,52.65,52.65,43.70,Ordinary Portland Cement (OPC) used in mixture.,
Jain et al. (2013),OPC50_56,India,Cube - Laboratory,56,FALSE,,,,IS 13311: Part 1 (1992),Direct,3,5110,Cube,150.0,150.0,,0.35,M50,50,55.82,55.82,46.33,Ordinary Portland Cement (OPC) used in mixture.,
Jain et al. (2013),OPC50_28,India,Cube - Laboratory,28,FALSE,,,,IS 13311: Part 1 (1992),Direct,3,5150,Cube,150.0,150.0,,0.35,M50,50,54.22,54.22,45.00,Ordinary Portland Cement (OPC) used in mixture.,
Jain et al. (2013),OPC50_56,India,Cube - Laboratory,56,FALSE,,,,IS 13311: Part 1 (1992),Direct,3,5220,Cube,150.0,150.0,,0.35,M50,50,58.93,58.93,48.91,Ordinary Portland Cement (OPC) used in mixture.,
Jain et al. (2013),PPC20_7,India,Cube - Laboratory,7,FALSE,,,,IS 13311: Part 1 (1992),Direct,3,3610,Cube,150.0,150.0,,0.50,M20,20,16.22,16.22,13.46,Portland Pozzolana Cement (PPC) used in mixture.,
Jain et al. (2013),PPC20_28,India,Cube - Laboratory,28,FALSE,,,,IS 13311: Part 1 (1992),Direct,3,4360,Cube,150.0,150.0,,0.50,M20,20,22.87,22.87,18.98,Portland Pozzolana Cement (PPC) used in mixture.,
Jain et al. (2013),PPC20_56,India,Cube - Laboratory,56,FALSE,,,,IS 13311: Part 1 (1992),Direct,3,4500,Cube,150.0,150.0,,0.50,M20,20,27.92,27.92,23.17,Portland Pozzolana Cement (PPC) used in mixture.,
Jain et al. (2013),PPC20_28,India,Cube - Laboratory,28,FALSE,,,,IS 13311: Part 1 (1992),Direct,3,4510,Cube,150.0,150.0,,0.50,M20,20,23.30,23.30,19.34,Portland Pozzolana Cement (PPC) used in mixture.,
Jain et al. (2013),PPC20_56,India,Cube - Laboratory,56,FALSE,,,,IS 13311: Part 1 (1992),Direct,3,4910,Cube,150.0,150.0,,0.50,M20,20,28.50,28.50,23.66,Portland Pozzolana Cement (PPC) used in mixture.,
Jain et al. (2013),PPC30_7,India,Cube - Laboratory,7,FALSE,,,,IS 13311: Part 1 (1992),Direct,3,4020,Cube,150.0,150.0,,0.45,M30,30,20.13,20.13,16.71,Portland Pozzolana Cement (PPC) used in mixture.,
Jain et al. (2013),PPC30_28,India,Cube - Laboratory,28,FALSE,,,,IS 13311: Part 1 (1992),Direct,3,4510,Cube,150.0,150.0,,0.45,M30,30,31.23,31.23,25.92,Portland Pozzolana Cement (PPC) used in mixture.,
Jain et al. (2013),PPC30_56,India,Cube - Laboratory,56,FALSE,,,,IS 13311: Part 1 (1992),Direct,3,4690,Cube,150.0,150.0,,0.45,M30,30,33.89,33.89,28.13,Portland Pozzolana Cement (PPC) used in mixture.,
Jain et al. (2013),PPC30_28,India,Cube - Laboratory,28,FALSE,,,,IS 13311: Part 1 (1992),Direct,3,4530,Cube,150.0,150.0,,0.45,M30,30,32.12,32.12,26.66,Portland Pozzolana Cement (PPC) used in mixture.,
Jain et al. (2013),PPC30_56,India,Cube - Laboratory,56,FALSE,,,,IS 13311: Part 1 (1992),Direct,3,4780,Cube,150.0,150.0,,0.45,M30,30,37.28,37.28,30.94,Portland Pozzolana Cement (PPC) used in mixture.,
Jain et al. (2013),PPC40_7,India,Cube - Laboratory,7,FALSE,,,,IS 13311: Part 1 (1992),Direct,3,4500,Cube,150.0,150.0,,0.37,M40,40,31.83,31.83,26.42,Portland Pozzolana Cement (PPC) used in mixture.,
Jain et al. (2013),PPC40_28,India,Cube - Laboratory,28,FALSE,,,,IS 13311: Part 1 (1992),Direct,3,4790,Cube,150.0,150.0,,0.37,M40,40,42.53,42.53,35.30,Portland Pozzolana Cement (PPC) used in mixture.,
Jain et al. (2013),PPC40_56,India,Cube - Laboratory,56,FALSE,,,,IS 13311: Part 1 (1992),Direct,3,4930,Cube,150.0,150.0,,0.37,M40,40,44.75,44.75,37.14,Portland Pozzolana Cement (PPC) used in mixture.,
Jain et al. (2013),PPC40_28,India,Cube - Laboratory,28,FALSE,,,,IS 13311: Part 1 (1992),Direct,3,4820,Cube,150.0,150.0,,0.37,M40,40,43.23,43.23,35.88,Portland Pozzolana Cement (PPC) used in mixture.,
Jain et al. (2013),PPC40_56,India,Cube - Laboratory,56,FALSE,,,,IS 13311: Part 1 (1992),Direct,3,4960,Cube,150.0,150.0,,0.37,M40,40,45.74,45.74,37.96,Portland Pozzolana Cement (PPC) used in mixture.,
Jain et al. (2013),PPC50_7,India,Cube - Laboratory,7,FALSE,,,,IS 13311: Part 1 (1992),Direct,3,4730,Cube,150.0,150.0,,0.35,M50,50,41.06,41.06,34.08,Portland Pozzolana Cement (PPC) used in mixture.,
Jain et al. (2013),PPC50_28,India,Cube - Laboratory,28,FALSE,,,,IS 13311: Part 1 (1992),Direct,3,4970,Cube,150.0,150.0,,0.35,M50,50,52.12,52.12,43.26,Portland Pozzolana Cement (PPC) used in mixture.,
Jain et al. (2013),PPC50_56,India,Cube - Laboratory,56,FALSE,,,,IS 13311: Part 1 (1992),Direct,3,5060,Cube,150.0,150.0,,0.35,M50,50,54.96,54.96,45.62,Portland Pozzolana Cement (PPC) used in mixture.,
Jain et al. (2013),PPC50_28,India,Cube - Laboratory,28,FALSE,,,,IS 13311: Part 1 (1992),Direct,3,5010,Cube,150.0,150.0,,0.35,M50,50,53.80,53.80,44.65,Portland Pozzolana Cement (PPC) used in mixture.,
Jain et al. (2013),PPC50_56,India,Cube - Laboratory,56,FALSE,,,,IS 13311: Part 1 (1992),Direct,3,5100,Cube,150.0,150.0,,0.35,M50,50,59.33,59.33,49.24,Portland Pozzolana Cement (PPC) used in mixture.,
Lal et al. (2013),NC_1,India,Cube - Laboratory,28,FALSE,PUNDIT PC 1000,,54,ASTM C597 (2002),Direct,4,4600,Cube,150.0,150.0,20,,M25,25,32.00,32.00,26.56,,
Lal et al. (2013),NC_2,India,Cube - Laboratory,28,FALSE,PUNDIT PC 1000,,54,ASTM C597 (2002),Direct,4,4530,Cube,150.0,150.0,20,,M25,25,30.10,30.10,24.98,,
Lal et al. (2013),NC_3,India,Cube - Laboratory,28,FALSE,PUNDIT PC 1000,,54,ASTM C597 (2002),Direct,4,4500,Cube,150.0,150.0,20,,M25,25,30.20,30.20,25.07,,
Lal et al. (2013),NC_4,India,Cube - Laboratory,28,FALSE,PUNDIT PC 1000,,54,ASTM C597 (2002),Direct,4,4450,Cube,150.0,150.0,20,,M25,25,30.00,30.00,24.90,,
Lal et al. (2013),NC_5,India,Cube - Laboratory,28,FALSE,PUNDIT PC 1000,,54,ASTM C597 (2002),Direct,4,4680,Cube,150.0,150.0,20,,M25,25,32.60,32.60,27.06,,
Lal et al. (2013),NC_6,India,Cube - Laboratory,28,FALSE,PUNDIT PC 1000,,54,ASTM C597 (2002),Direct,4,4500,Cube,150.0,150.0,20,,M25,25,30.00,30.00,24.90,,
Lal et al. (2013),NC_7,India,Cube - Laboratory,28,FALSE,PUNDIT PC 1000,,54,ASTM C597 (2002),Direct,4,4590,Cube,150.0,150.0,20,,M25,25,31.00,31.00,25.73,,
Lal et al. (2013),NC_8,India,Cube - Laboratory,28,FALSE,PUNDIT PC 1000,,54,ASTM C597 (2002),Direct,4,4610,Cube,150.0,150.0,20,,M25,25,31.50,31.50,26.15,,
Lal et al. (2013),NC_9,India,Cube - Laboratory,28,FALSE,PUNDIT PC 1000,,54,ASTM C597 (2002),Direct,4,4500,Cube,150.0,150.0,20,,M25,25,30.00,30.00,24.90,,
Lal et al. (2013),NC_10,India,Cube - Laboratory,28,FALSE,PUNDIT PC 1000,,54,ASTM C597 (2002),Direct,4,4600,Cube,150.0,150.0,20,,M25,25,32.50,32.50,26.98,,
Nguyen et al. (2013),D1,France,Element - In-situ,28,TRUE,,,200,,Indirect,9,4239,Cube,150.0,150.0,20,,C20/25,20,26.60,26.60,22.08,,
Nguyen et al. (2013),D2,France,Element - In-situ,28,TRUE,,,200,,Indirect,9,4412,Cube,150.0,150.0,20,,C25/30,25,37.30,37.30,30.96,,
Nguyen et al. (2013),D3,France,Element - In-situ,28,TRUE,,,200,,Indirect,9,3792,Cube,150.0,150.0,20,,C25/30,25,37.30,37.30,30.96,,
Nguyen et al. (2013),D4,France,Element - In-situ,28,TRUE,,,200,,Indirect,9,4484,Cube,150.0,150.0,20,,C30/37,30,35.80,35.80,29.71,,
Nguyen et al. (2013),D5,France,Element - In-situ,28,TRUE,,,200,,Indirect,9,4534,Cube,150.0,150.0,14,,C35/45,35,45.60,45.60,37.85,,
Giannini et al. (2014),C1_B1_GF_1,Italy,Element - In-situ,16071,TRUE,,,,,Direct,1,2790,Core,200.0,100.0,,,,,10.38,10.05,8.34,,
Giannini et al. (2014),C1_B1_GF_2,Italy,Element - In-situ,16071,TRUE,,,,,Direct,1,2186,Core,200.0,100.0,,,,,8.18,7.92,6.57,,
Giannini et al. (2014),C1_B1_GF_3,Italy,Element - In-situ,16071,TRUE,,,,,Direct,1,2489,Core,200.0,100.0,,,,,12.52,12.12,10.06,,
Giannini et al. (2014),C1_B1_1F_1,Italy,Element - In-situ,16071,TRUE,,,,,Direct,1,3475,Core,200.0,100.0,,,,,12.15,11.77,9.77,,
Giannini et al. (2014),C1_B1_1F_2,Italy,Element - In-situ,16071,TRUE,,,,,Direct,1,3576,Core,200.0,100.0,,,,,22.23,21.53,17.87,,
Giannini et al. (2014),C1_B1_1F_3,Italy,Element - In-situ,16071,TRUE,,,,,Direct,1,3259,Core,200.0,100.0,,,,,18.60,18.01,14.95,,
Giannini et al. (2014),C1_B1_1F_4,Italy,Element - In-situ,16071,TRUE,,,,,Direct,1,3336,Core,200.0,100.0,,,,,22.99,22.26,18.48,,
Giannini et al. (2014),C1_B1_1F_5,Italy,Element - In-situ,16071,TRUE,,,,,Direct,1,3148,Core,200.0,100.0,,,,,15.42,14.93,12.39,,
Giannini et al. (2014),C1_B1_2F_1,Italy,Element - In-situ,16071,TRUE,,,,,Direct,1,3088,Core,200.0,100.0,,,,,16.14,15.63,12.97,,
Giannini et al. (2014),C1_B1_2F_2,Italy,Element - In-situ,16071,TRUE,,,,,Direct,1,3005,Core,200.0,100.0,,,,,13.77,13.34,11.07,,
Giannini et al. (2014),C1_B1_2F_3,Italy,Element - In-situ,16071,TRUE,,,,,Direct,1,3018,Core,200.0,100.0,,,,,12.16,11.78,9.77,,
Giannini et al. (2014),C1_B2_GF_1,Italy,Element - In-situ,16071,TRUE,,,,,Direct,1,3565,Core,200.0,100.0,,,,,15.15,14.67,12.18,,
Giannini et al. (2014),C1_B2_GF_2,Italy,Element - In-situ,16071,TRUE,,,,,Direct,1,3488,Core,200.0,100.0,,,,,23.32,22.58,18.74,,
Giannini et al. (2014),C1_B2_GF_3,Italy,Element - In-situ,16071,TRUE,,,,,Direct,1,3649,Core,200.0,100.0,,,,,25.26,24.46,20.30,,
Giannini et al. (2014),C1_B2_GF_4,Italy,Element - In-situ,16071,TRUE,,,,,Direct,1,3228,Core,200.0,100.0,,,,,14.56,14.10,11.70,,
Giannini et al. (2014),C1_B2_GF_5,Italy,Element - In-situ,16071,TRUE,,,,,Direct,1,3299,Core,200.0,100.0,,,,,23.90,23.15,19.21,,
Giannini et al. (2014),C1_B3_GF_1,Italy,Element - In-situ,16071,TRUE,,,,,Direct,1,3482,Core,200.0,100.0,,,,,14.21,13.76,11.42,,
Giannini et al. (2014),C1_B3_GF_2,Italy,Element - In-situ,16071,TRUE,,,,,Direct,1,2324,Core,200.0,100.0,,,,,12.23,11.84,9.83,,
Giannini et al. (2014),C1_B3_GF_3,Italy,Element - In-situ,16071,TRUE,,,,,Direct,1,2777,Core,200.0,100.0,,,,,10.67,10.33,8.58,,
Giannini et al. (2014),C1_B3_1F_1,Italy,Element - In-situ,16071,TRUE,,,,,Direct,1,2650,Core,200.0,100.0,,,,,12.86,12.45,10.34,,
Giannini et al. (2014),C1_B3_1F_2,Italy,Element - In-situ,16071,TRUE,,,,,Direct,1,2837,Core,200.0,100.0,,,,,11.45,11.09,9.20,,
Giannini et al. (2014),C1_B3_1F_3,Italy,Element - In-situ,16071,TRUE,,,,,Direct,1,3417,Core,200.0,100.0,,,,,25.38,24.58,20.40,,
Giannini et al. (2014),C2_B1_1,Italy,Element - In-situ,4748,TRUE,,,,,Direct,1,3780,Core,200.0,100.0,,,,,32.17,31.15,25.86,,
Giannini et al. (2014),C2_B1_2,Italy,Element - In-situ,4748,TRUE,,,,,Direct,1,3502,Core,200.0,100.0,,,,,22.77,22.05,18.30,,
Giannini et al. (2014),C2_B1_3,Italy,Element - In-situ,4748,TRUE,,,,,Direct,1,3371,Core,200.0,100.0,,,,,21.93,21.24,17.63,,
Giannini et al. (2014),C2_B2_1,Italy,Element - In-situ,4748,TRUE,,,,,Direct,1,3781,Core,200.0,100.0,,,,,39.28,38.04,31.57,,
Giannini et al. (2014),C2_B2_2,Italy,Element - In-situ,4748,TRUE,,,,,Direct,1,3689,Core,200.0,100.0,,,,,37.83,36.64,30.41,,
Giannini et al. (2014),C2_B2_3,Italy,Element - In-situ,4748,TRUE,,,,,Direct,1,3760,Core,200.0,100.0,,,,,32.77,31.74,26.34,,
Giannini et al. (2014),C2_B3_1,Italy,Element - In-situ,4748,TRUE,,,,,Direct,1,3665,Core,200.0,100.0,,,,,29.64,28.70,23.82,,
Giannini et al. (2014),C2_B3_2,Italy,Element - In-situ,4748,TRUE,,,,,Direct,1,3888,Core,200.0,100.0,,,,,35.54,34.42,28.57,,
Giannini et al. (2014),C2_B3_3,Italy,Element - In-situ,4748,TRUE,,,,,Direct,1,3719,Core,200.0,100.0,,,,,22.77,22.05,18.30,,
Giannini et al. (2014),C2_B4_1,Italy,Element - In-situ,4748,TRUE,,,,,Direct,1,3739,Core,200.0,100.0,,,,,38.19,36.98,30.70,,
Giannini et al. (2014),C2_B5_1,Italy,Element - In-situ,4748,TRUE,,,,,Direct,1,3775,Core,200.0,100.0,,,,,34.34,33.26,27.60,,
Giannini et al. (2014),C2_B5_2,Italy,Element - In-situ,4748,TRUE,,,,,Direct,1,3865,Core,200.0,100.0,,,,,38.07,36.87,30.60,,
Giannini et al. (2014),C2_B6_1,Italy,Element - In-situ,4748,TRUE,,,,,Direct,1,3860,Core,200.0,100.0,,,,,36.14,35.00,29.05,,
Giannini et al. (2014),C2_B6_2,Italy,Element - In-situ,4748,TRUE,,,,,Direct,1,4045,Core,200.0,100.0,,,,,39.04,37.81,31.38,,
Giannini et al. (2014),C2_B6_3,Italy,Element - In-situ,4748,TRUE,,,,,Direct,1,3899,Core,200.0,100.0,,,,,32.65,31.62,26.24,,
Giannini et al. (2014),C2_B7_1,Italy,Element - In-situ,4748,TRUE,,,,,Direct,1,3620,Core,200.0,100.0,,,,,29.16,28.24,23.44,,
Giannini et al. (2014),C2_B7_2,Italy,Element - In-situ,4748,TRUE,,,,,Direct,1,3405,Core,200.0,100.0,,,,,29.88,28.94,24.02,,
Giannini et al. (2014),C2_B7_3,Italy,Element - In-situ,4748,TRUE,,,,,Direct,1,3582,Core,200.0,100.0,,,,,31.08,30.10,24.98,,
Giannini et al. (2014),C2_B8_1,Italy,Element - In-situ,4748,TRUE,,,,,Direct,1,3790,Core,200.0,100.0,,,,,33.01,31.97,26.53,,
Giannini et al. (2014),C2_B8_2,Italy,Element - In-situ,4748,TRUE,,,,,Direct,1,3912,Core,200.0,100.0,,,,,28.07,27.18,22.56,,
Giannini et al. (2014),C2_B8_3,Italy,Element - In-situ,4748,TRUE,,,,,Direct,1,3868,Core,200.0,100.0,,,,,39.64,38.39,31.86,,
Pfister et al. (2014),F-1_1,Italy,Cylinder - In-situ,3653,FALSE,RP5000 SIRIO,,50,EN 12504-4 (2004),Direct,1,3967,Core,200.0,100.0,,,,,19.00,18.40,15.28,,
Pfister et al. (2014),F-1_2,Italy,Cylinder - In-situ,3653,FALSE,RP5000 SIRIO,,50,EN 12504-4 (2004),Direct,1,3985,Core,200.0,100.0,,,,,26.69,25.85,21.46,,
Pfister et al. (2014),F-1_3,Italy,Cylinder - In-situ,3653,FALSE,RP5000 SIRIO,,50,EN 12504-4 (2004),Direct,1,3983,Core,200.0,100.0,,,,,26.95,26.10,21.66,,
Pfister et al. (2014),F-1_4,Italy,Cylinder - In-situ,3653,FALSE,RP5000 SIRIO,,50,EN 12504-4 (2004),Direct,1,3988,Core,200.0,100.0,,,,,27.78,26.90,22.33,,
Pfister et al. (2014),F-1_5,Italy,Cylinder - In-situ,3653,FALSE,RP5000 SIRIO,,50,EN 12504-4 (2004),Direct,1,4032,Core,200.0,100.0,,,,,23.14,22.40,18.60,,
Pfister et al. (2014),F-1_6,Italy,Cylinder - In-situ,3653,FALSE,RP5000 SIRIO,,50,EN 12504-4 (2004),Direct,1,4222,Core,200.0,100.0,,,,,20.59,19.94,16.55,,
Pfister et al. (2014),F-1_7,Italy,Cylinder - In-situ,3653,FALSE,RP5000 SIRIO,,50,EN 12504-4 (2004),Direct,1,4182,Core,200.0,100.0,,,,,23.96,23.21,19.26,,
Pfister et al. (2014),F-1_8,Italy,Cylinder - In-situ,3653,FALSE,RP5000 SIRIO,,50,EN 12504-4 (2004),Direct,1,4124,Core,200.0,100.0,,,,,26.82,25.98,21.56,,
Pfister et al. (2014),F-1_9,Italy,Cylinder - In-situ,3653,FALSE,RP5000 SIRIO,,50,EN 12504-4 (2004),Direct,1,4062,Core,200.0,100.0,,,,,29.94,28.99,24.06,,
Pfister et al. (2014),F-1_10,Italy,Cylinder - In-situ,3653,FALSE,RP5000 SIRIO,,50,EN 12504-4 (2004),Direct,1,4076,Core,200.0,100.0,,,,,30.13,29.18,24.22,,
Pfister et al. (2014),F-1_11,Italy,Cylinder - In-situ,3653,FALSE,RP5000 SIRIO,,50,EN 12504-4 (2004),Direct,1,4112,Core,200.0,100.0,,,,,30.51,29.55,24.52,,
Pfister et al. (2014),F-1_12,Italy,Cylinder - In-situ,3653,FALSE,RP5000 SIRIO,,50,EN 12504-4 (2004),Direct,1,4149,Core,200.0,100.0,,,,,30.06,29.11,24.16,,
Pfister et al. (2014),F-1_13,Italy,Cylinder - In-situ,3653,FALSE,RP5000 SIRIO,,50,EN 12504-4 (2004),Direct,1,4163,Core,200.0,100.0,,,,,31.40,30.41,25.24,,
Pfister et al. (2014),F-1_14,Italy,Cylinder - In-situ,3653,FALSE,RP5000 SIRIO,,50,EN 12504-4 (2004),Direct,1,4135,Core,200.0,100.0,,,,,32.03,31.02,25.75,,
Pfister et al. (2014),F-1_15,Italy,Cylinder - In-situ,3653,FALSE,RP5000 SIRIO,,50,EN 12504-4 (2004),Direct,1,4111,Core,200.0,100.0,,,,,31.97,30.96,25.70,,
Pfister et al. (2014),F-1_16,Italy,Cylinder - In-situ,3653,FALSE,RP5000 SIRIO,,50,EN 12504-4 (2004),Direct,1,4112,Core,200.0,100.0,,,,,32.80,31.76,26.36,,
Pfister et al. (2014),F-1_17,Italy,Cylinder - In-situ,3653,FALSE,RP5000 SIRIO,,50,EN 12504-4 (2004),Direct,1,4095,Core,200.0,100.0,,,,,32.10,31.08,25.80,,
Pfister et al. (2014),F-1_18,Italy,Cylinder - In-situ,3653,FALSE,RP5000 SIRIO,,50,EN 12504-4 (2004),Direct,1,4065,Core,200.0,100.0,,,,,33.18,32.13,26.67,,
Pfister et al. (2014),F-1_19,Italy,Cylinder - In-situ,3653,FALSE,RP5000 SIRIO,,50,EN 12504-4 (2004),Direct,1,4054,Core,200.0,100.0,,,,,32.99,31.95,26.51,,
Pfister et al. (2014),F-1_20,Italy,Cylinder - In-situ,3653,FALSE,RP5000 SIRIO,,50,EN 12504-4 (2004),Direct,1,4040,Core,200.0,100.0,,,,,37.37,36.19,30.04,,
Pfister et al. (2014),F-1_21,Italy,Cylinder - In-situ,3653,FALSE,RP5000 SIRIO,,50,EN 12504-4 (2004),Direct,1,4094,Core,200.0,100.0,,,,,35.59,34.47,28.61,,
Pfister et al. (2014),F-1_22,Italy,Cylinder - In-situ,3653,FALSE,RP5000 SIRIO,,50,EN 12504-4 (2004),Direct,1,4092,Core,200.0,100.0,,,,,36.86,35.70,29.63,,
Pfister et al. (2014),F-1_23,Italy,Cylinder - In-situ,3653,FALSE,RP5000 SIRIO,,50,EN 12504-4 (2004),Direct,1,4127,Core,200.0,100.0,,,,,37.37,36.19,30.04,,
Pfister et al. (2014),F-1_24,Italy,Cylinder - In-situ,3653,FALSE,RP5000 SIRIO,,50,EN 12504-4 (2004),Direct,1,4137,Core,200.0,100.0,,,,,35.97,34.84,28.92,,
Pfister et al. (2014),F-1_25,Italy,Cylinder - In-situ,3653,FALSE,RP5000 SIRIO,,50,EN 12504-4 (2004),Direct,1,4150,Core,200.0,100.0,,,,,38.14,36.93,30.65,,
Pfister et al. (2014),F-1_26,Italy,Cylinder - In-situ,3653,FALSE,RP5000 SIRIO,,50,EN 12504-4 (2004),Direct,1,4174,Core,200.0,100.0,,,,,40.23,38.96,32.34,,
Pfister et al. (2014),F-1_27,Italy,Cylinder - In-situ,3653,FALSE,RP5000 SIRIO,,50,EN 12504-4 (2004),Direct,1,4122,Core,200.0,100.0,,,,,32.99,31.95,26.51,,
Pfister et al. (2014),F-1_28,Italy,Cylinder - In-situ,3653,FALSE,RP5000 SIRIO,,50,EN 12504-4 (2004),Direct,1,4164,Core,200.0,100.0,,,,,33.56,32.50,26.97,,
Pfister et al. (2014),F-1_29,Italy,Cylinder - In-situ,3653,FALSE,RP5000 SIRIO,,50,EN 12504-4 (2004),Direct,1,4180,Core,200.0,100.0,,,,,33.24,32.19,26.72,,
Pfister et al. (2014),F-1_30,Italy,Cylinder - In-situ,3653,FALSE,RP5000 SIRIO,,50,EN 12504-4 (2004),Direct,1,4208,Core,200.0,100.0,,,,,32.10,31.08,25.80,,
Pfister et al. (2014),F-1_31,Italy,Cylinder - In-situ,3653,FALSE,RP5000 SIRIO,,50,EN 12504-4 (2004),Direct,1,4190,Core,200.0,100.0,,,,,34.64,33.55,27.84,,
Pfister et al. (2014),F-1_32,Italy,Cylinder - In-situ,3653,FALSE,RP5000 SIRIO,,50,EN 12504-4 (2004),Direct,1,4196,Core,200.0,100.0,,,,,35.53,34.41,28.56,,
Pfister et al. (2014),F-1_33,Italy,Cylinder - In-situ,3653,FALSE,RP5000 SIRIO,,50,EN 12504-4 (2004),Direct,1,4206,Core,200.0,100.0,,,,,36.10,34.96,29.02,,
Pfister et al. (2014),F-1_34,Italy,Cylinder - In-situ,3653,FALSE,RP5000 SIRIO,,50,EN 12504-4 (2004),Direct,1,4202,Core,200.0,100.0,,,,,36.42,35.27,29.27,,
Pfister et al. (2014),F-1_35,Italy,Cylinder - In-situ,3653,FALSE,RP5000 SIRIO,,50,EN 12504-4 (2004),Direct,1,4173,Core,200.0,100.0,,,,,38.39,37.18,30.86,,
Pfister et al. (2014),F-1_36,Italy,Cylinder - In-situ,3653,FALSE,RP5000 SIRIO,,50,EN 12504-4 (2004),Direct,1,4184,Core,200.0,100.0,,,,,41.82,40.50,33.62,,
Pfister et al. (2014),F-1_37,Italy,Cylinder - In-situ,3653,FALSE,RP5000 SIRIO,,50,EN 12504-4 (2004),Direct,1,4211,Core,200.0,100.0,,,,,37.88,36.69,30.45,,
Pfister et al. (2014),F-1_38,Italy,Cylinder - In-situ,3653,FALSE,RP5000 SIRIO,,50,EN 12504-4 (2004),Direct,1,4220,Core,200.0,100.0,,,,,37.12,35.95,29.84,,
Pfister et al. (2014),F-1_39,Italy,Cylinder - In-situ,3653,FALSE,RP5000 SIRIO,,50,EN 12504-4 (2004),Direct,1,4228,Core,200.0,100.0,,,,,37.75,36.56,30.35,,
Pfister et al. (2014),F-1_40,Italy,Cylinder - In-situ,3653,FALSE,RP5000 SIRIO,,50,EN 12504-4 (2004),Direct,1,4232,Core,200.0,100.0,,,,,38.64,37.42,31.06,,
Pfister et al. (2014),F-1_41,Italy,Cylinder - In-situ,3653,FALSE,RP5000 SIRIO,,50,EN 12504-4 (2004),Direct,1,4257,Core,200.0,100.0,,,,,35.40,34.28,28.46,,
Pfister et al. (2014),F-1_42,Italy,Cylinder - In-situ,3653,FALSE,RP5000 SIRIO,,50,EN 12504-4 (2004),Direct,1,4272,Core,200.0,100.0,,,,,35.02,33.92,28.15,,
Pfister et al. (2014),F-1_43,Italy,Cylinder - In-situ,3653,FALSE,RP5000 SIRIO,,50,EN 12504-4 (2004),Direct,1,4293,Core,200.0,100.0,,,,,33.62,32.56,27.03,,
Pfister et al. (2014),F-1_44,Italy,Cylinder - In-situ,3653,FALSE,RP5000 SIRIO,,50,EN 12504-4 (2004),Direct,1,4292,Core,200.0,100.0,,,,,29.81,28.87,23.96,,
Pfister et al. (2014),F-1_45,Italy,Cylinder - In-situ,3653,FALSE,RP5000 SIRIO,,50,EN 12504-4 (2004),Direct,1,4328,Core,200.0,100.0,,,,,34.58,33.48,27.79,,
Pfister et al. (2014),F-1_46,Italy,Cylinder - In-situ,3653,FALSE,RP5000 SIRIO,,50,EN 12504-4 (2004),Direct,1,4337,Core,200.0,100.0,,,,,41.06,39.76,33.00,,
Pfister et al. (2014),F-1_47,Italy,Cylinder - In-situ,3653,FALSE,RP5000 SIRIO,,50,EN 12504-4 (2004),Direct,1,4392,Core,200.0,100.0,,,,,41.57,40.26,33.41,,
Pfister et al. (2014),F2_1,Italy,Cylinder - In-situ,3653,FALSE,RP5000 SIRIO,,50,EN 12504-4 (2004),Direct,1,3778,Core,200.0,100.0,,,,,24.90,24.11,20.02,,
Pfister et al. (2014),F2_2,Italy,Cylinder - In-situ,3653,FALSE,RP5000 SIRIO,,50,EN 12504-4 (2004),Direct,1,3802,Core,200.0,100.0,,,,,23.17,22.44,18.62,,
Pfister et al. (2014),F2_3,Italy,Cylinder - In-situ,3653,FALSE,RP5000 SIRIO,,50,EN 12504-4 (2004),Direct,1,3847,Core,200.0,100.0,,,,,23.54,22.80,18.92,,
Pfister et al. (2014),F2_4,Italy,Cylinder - In-situ,3653,FALSE,RP5000 SIRIO,,50,EN 12504-4 (2004),Direct,1,3932,Core,200.0,100.0,,,,,24.16,23.40,19.42,,
Pfister et al. (2014),F2_5,Italy,Cylinder - In-situ,3653,FALSE,RP5000 SIRIO,,50,EN 12504-4 (2004),Direct,1,3944,Core,200.0,100.0,,,,,21.50,20.82,17.28,,
Pfister et al. (2014),F2_6,Italy,Cylinder - In-situ,3653,FALSE,RP5000 SIRIO,,50,EN 12504-4 (2004),Direct,1,3956,Core,200.0,100.0,,,,,22.98,22.26,18.47,,
Pfister et al. (2014),F2_7,Italy,Cylinder - In-situ,3653,FALSE,RP5000 SIRIO,,50,EN 12504-4 (2004),Direct,1,3970,Core,200.0,100.0,,,,,23.42,22.68,18.82,,
Pfister et al. (2014),F2_8,Italy,Cylinder - In-situ,3653,FALSE,RP5000 SIRIO,,50,EN 12504-4 (2004),Direct,1,3990,Core,200.0,100.0,,,,,24.28,23.52,19.52,,
Pfister et al. (2014),F2_9,Italy,Cylinder - In-situ,3653,FALSE,RP5000 SIRIO,,50,EN 12504-4 (2004),Direct,1,3986,Core,200.0,100.0,,,,,26.01,25.19,20.91,,
Pfister et al. (2014),F2_10,Italy,Cylinder - In-situ,3653,FALSE,RP5000 SIRIO,,50,EN 12504-4 (2004),Direct,1,3980,Core,200.0,100.0,,,,,26.45,25.61,21.26,,
Pfister et al. (2014),F2_11,Italy,Cylinder - In-situ,3653,FALSE,RP5000 SIRIO,,50,EN 12504-4 (2004),Direct,1,3928,Core,200.0,100.0,,,,,26.88,26.03,21.61,,
Pfister et al. (2014),F2_12,Italy,Cylinder - In-situ,3653,FALSE,RP5000 SIRIO,,50,EN 12504-4 (2004),Direct,1,3961,Core,200.0,100.0,,,,,28.80,27.89,23.15,,
Pfister et al. (2014),F2_13,Italy,Cylinder - In-situ,3653,FALSE,RP5000 SIRIO,,50,EN 12504-4 (2004),Direct,1,3965,Core,200.0,100.0,,,,,27.69,26.81,22.25,,
Pfister et al. (2014),F2_14,Italy,Cylinder - In-situ,3653,FALSE,RP5000 SIRIO,,50,EN 12504-4 (2004),Direct,1,3976,Core,200.0,100.0,,,,,28.12,27.23,22.60,,
Pfister et al. (2014),F2_15,Italy,Cylinder - In-situ,3653,FALSE,RP5000 SIRIO,,50,EN 12504-4 (2004),Direct,1,4005,Core,200.0,100.0,,,,,29.91,28.97,24.04,,
Pfister et al. (2014),F2_16,Italy,Cylinder - In-situ,3653,FALSE,RP5000 SIRIO,,50,EN 12504-4 (2004),Direct,1,4020,Core,200.0,100.0,,,,,28.43,27.53,22.85,,
Pfister et al. (2014),F2_17,Italy,Cylinder - In-situ,3653,FALSE,RP5000 SIRIO,,50,EN 12504-4 (2004),Direct,1,4024,Core,200.0,100.0,,,,,27.50,26.63,22.10,,
Pfister et al. (2014),F2_18,Italy,Cylinder - In-situ,3653,FALSE,RP5000 SIRIO,,50,EN 12504-4 (2004),Direct,1,4042,Core,200.0,100.0,,,,,26.63,25.79,21.41,,
Pfister et al. (2014),F2_19,Italy,Cylinder - In-situ,3653,FALSE,RP5000 SIRIO,,50,EN 12504-4 (2004),Direct,1,4035,Core,200.0,100.0,,,,,25.58,24.77,20.56,,
Pfister et al. (2014),F2_20,Italy,Cylinder - In-situ,3653,FALSE,RP5000 SIRIO,,50,EN 12504-4 (2004),Direct,1,4025,Core,200.0,100.0,,,,,22.55,21.84,18.13,,
Pfister et al. (2014),F2_21,Italy,Cylinder - In-situ,3653,FALSE,RP5000 SIRIO,,50,EN 12504-4 (2004),Direct,1,4051,Core,200.0,100.0,,,,,22.92,22.20,18.42,,
Pfister et al. (2014),F2_22,Italy,Cylinder - In-situ,3653,FALSE,RP5000 SIRIO,,50,EN 12504-4 (2004),Direct,1,4062,Core,200.0,100.0,,,,,24.65,23.87,19.82,,
Pfister et al. (2014),F2_23,Italy,Cylinder - In-situ,3653,FALSE,RP5000 SIRIO,,50,EN 12504-4 (2004),Direct,1,4064,Core,200.0,100.0,,,,,26.57,25.73,21.36,,
Pfister et al. (2014),F2_24,Italy,Cylinder - In-situ,3653,FALSE,RP5000 SIRIO,,50,EN 12504-4 (2004),Direct,1,4090,Core,200.0,100.0,,,,,27.50,26.63,22.10,,
Pfister et al. (2014),F2_25,Italy,Cylinder - In-situ,3653,FALSE,RP5000 SIRIO,,50,EN 12504-4 (2004),Direct,1,4105,Core,200.0,100.0,,,,,26.76,25.91,21.51,,
Pfister et al. (2014),F2_26,Italy,Cylinder - In-situ,3653,FALSE,RP5000 SIRIO,,50,EN 12504-4 (2004),Direct,1,4125,Core,200.0,100.0,,,,,25.89,25.07,20.81,,
Pfister et al. (2014),F2_27,Italy,Cylinder - In-situ,3653,FALSE,RP5000 SIRIO,,50,EN 12504-4 (2004),Direct,1,4144,Core,200.0,100.0,,,,,24.28,23.52,19.52,,
Pfister et al. (2014),F2_28,Italy,Cylinder - In-situ,3653,FALSE,RP5000 SIRIO,,50,EN 12504-4 (2004),Direct,1,4088,Core,200.0,100.0,,,,,28.61,27.71,23.00,,
Pfister et al. (2014),F2_29,Italy,Cylinder - In-situ,3653,FALSE,RP5000 SIRIO,,50,EN 12504-4 (2004),Direct,1,4080,Core,200.0,100.0,,,,,28.80,27.89,23.15,,
Pfister et al. (2014),F2_30,Italy,Cylinder - In-situ,3653,FALSE,RP5000 SIRIO,,50,EN 12504-4 (2004),Direct,1,4086,Core,200.0,100.0,,,,,29.79,28.85,23.94,,
Pfister et al. (2014),F2_31,Italy,Cylinder - In-situ,3653,FALSE,RP5000 SIRIO,,50,EN 12504-4 (2004),Direct,1,4102,Core,200.0,100.0,,,,,30.10,29.15,24.19,,
Pfister et al. (2014),F2_32,Italy,Cylinder - In-situ,3653,FALSE,RP5000 SIRIO,,50,EN 12504-4 (2004),Direct,1,4100,Core,200.0,100.0,,,,,29.85,28.91,23.99,,
Pfister et al. (2014),F2_33,Italy,Cylinder - In-situ,3653,FALSE,RP5000 SIRIO,,50,EN 12504-4 (2004),Direct,1,4138,Core,200.0,100.0,,,,,28.43,27.53,22.85,,
Pfister et al. (2014),F2_34,Italy,Cylinder - In-situ,3653,FALSE,RP5000 SIRIO,,50,EN 12504-4 (2004),Direct,1,4132,Core,200.0,100.0,,,,,29.79,28.85,23.94,,
Pfister et al. (2014),F2_35,Italy,Cylinder - In-situ,3653,FALSE,RP5000 SIRIO,,50,EN 12504-4 (2004),Direct,1,4152,Core,200.0,100.0,,,,,29.85,28.91,23.99,,
Pfister et al. (2014),F2_36,Italy,Cylinder - In-situ,3653,FALSE,RP5000 SIRIO,,50,EN 12504-4 (2004),Direct,1,4152,Core,200.0,100.0,,,,,30.41,29.45,24.44,,
Pfister et al. (2014),F2_37,Italy,Cylinder - In-situ,3653,FALSE,RP5000 SIRIO,,50,EN 12504-4 (2004),Direct,1,4126,Core,200.0,100.0,,,,,33.32,32.26,26.78,,
Pfister et al. (2014),F2_38,Italy,Cylinder - In-situ,3653,FALSE,RP5000 SIRIO,,50,EN 12504-4 (2004),Direct,1,4123,Core,200.0,100.0,,,,,35.73,34.60,28.72,,
Pfister et al. (2014),F2_39,Italy,Cylinder - In-situ,3653,FALSE,RP5000 SIRIO,,50,EN 12504-4 (2004),Direct,1,4175,Core,200.0,100.0,,,,,36.23,35.08,29.12,,
Pfister et al. (2014),F2_40,Italy,Cylinder - In-situ,3653,FALSE,RP5000 SIRIO,,50,EN 12504-4 (2004),Direct,1,4158,Core,200.0,100.0,,,,,33.19,32.14,26.68,,
Pfister et al. (2014),F2_41,Italy,Cylinder - In-situ,3653,FALSE,RP5000 SIRIO,,50,EN 12504-4 (2004),Direct,1,4162,Core,200.0,100.0,,,,,32.45,31.43,26.08,,
Pfister et al. (2014),F2_42,Italy,Cylinder - In-situ,3653,FALSE,RP5000 SIRIO,,50,EN 12504-4 (2004),Direct,1,4197,Core,200.0,100.0,,,,,28.80,27.89,23.15,,
Pfister et al. (2014),F2_43,Italy,Cylinder - In-situ,3653,FALSE,RP5000 SIRIO,,50,EN 12504-4 (2004),Direct,1,4208,Core,200.0,100.0,,,,,29.42,28.49,23.65,,
Pfister et al. (2014),F2_44,Italy,Cylinder - In-situ,3653,FALSE,RP5000 SIRIO,,50,EN 12504-4 (2004),Direct,1,4204,Core,200.0,100.0,,,,,29.85,28.91,23.99,,
Pfister et al. (2014),F2_45,Italy,Cylinder - In-situ,3653,FALSE,RP5000 SIRIO,,50,EN 12504-4 (2004),Direct,1,4242,Core,200.0,100.0,,,,,29.05,28.13,23.35,,
Pfister et al. (2014),F2_46,Italy,Cylinder - In-situ,3653,FALSE,RP5000 SIRIO,,50,EN 12504-4 (2004),Direct,1,4237,Core,200.0,100.0,,,,,30.41,29.45,24.44,,
Pfister et al. (2014),F2_47,Italy,Cylinder - In-situ,3653,FALSE,RP5000 SIRIO,,50,EN 12504-4 (2004),Direct,1,4273,Core,200.0,100.0,,,,,26.70,25.85,21.46,,
Pfister et al. (2014),F2_48,Italy,Cylinder - In-situ,3653,FALSE,RP5000 SIRIO,,50,EN 12504-4 (2004),Direct,1,4280,Core,200.0,100.0,,,,,30.35,29.39,24.39,,
Pfister et al. (2014),F2_49,Italy,Cylinder - In-situ,3653,FALSE,RP5000 SIRIO,,50,EN 12504-4 (2004),Direct,1,4355,Core,200.0,100.0,,,,,29.67,28.73,23.85,,
Pfister et al. (2014),F2_50,Italy,Cylinder - In-situ,3653,FALSE,RP5000 SIRIO,,50,EN 12504-4 (2004),Direct,1,4264,Core,200.0,100.0,,,,,31.27,30.29,25.14,,
Pfister et al. (2014),F2_51,Italy,Cylinder - In-situ,3653,FALSE,RP5000 SIRIO,,50,EN 12504-4 (2004),Direct,1,4260,Core,200.0,100.0,,,,,31.52,30.53,25.34,,
Pfister et al. (2014),F2_52,Italy,Cylinder - In-situ,3653,FALSE,RP5000 SIRIO,,50,EN 12504-4 (2004),Direct,1,4230,Core,200.0,100.0,,,,,32.76,31.73,26.33,,
Pfister et al. (2014),F2_53,Italy,Cylinder - In-situ,3653,FALSE,RP5000 SIRIO,,50,EN 12504-4 (2004),Direct,1,4229,Core,200.0,100.0,,,,,32.95,31.91,26.48,,
Pfister et al. (2014),F2_54,Italy,Cylinder - In-situ,3653,FALSE,RP5000 SIRIO,,50,EN 12504-4 (2004),Direct,1,4216,Core,200.0,100.0,,,,,37.71,36.52,30.31,,
Pfister et al. (2014),F2_55,Italy,Cylinder - In-situ,3653,FALSE,RP5000 SIRIO,,50,EN 12504-4 (2004),Direct,1,4348,Core,200.0,100.0,,,,,33.13,32.08,26.63,,
Pfister et al. (2014),F2_56,Italy,Cylinder - In-situ,3653,FALSE,RP5000 SIRIO,,50,EN 12504-4 (2004),Direct,1,4422,Core,200.0,100.0,,,,,33.13,32.08,26.63,,
Breccolotti & Bonfigli (2015),DS1_1,Italy,Element - In-situ,,TRUE,,,,EN 12504-4 (2004),Direct,,4036,Core,,,,,,,45.20,43.77,36.33,Cylinder dimensions not reported. Assumed to be 100 x 200 mm based on photo.,
Breccolotti & Bonfigli (2015),DS1_2,Italy,Element - In-situ,,TRUE,,,,EN 12504-4 (2004),Direct,,4203,Core,,,,,,,45.70,44.26,36.73,Cylinder dimensions not reported. Assumed to be 100 x 200 mm based on photo.,
Breccolotti & Bonfigli (2015),DS1_3,Italy,Element - In-situ,,TRUE,,,,EN 12504-4 (2004),Direct,,4416,Core,,,,,,,30.70,29.73,24.68,Cylinder dimensions not reported. Assumed to be 100 x 200 mm based on photo. Extracted core had a carbonation depth of 11mm.,
Breccolotti & Bonfigli (2015),DS1_4,Italy,Element - In-situ,,TRUE,,,,EN 12504-4 (2004),Direct,,4071,Core,,,,,,,46.30,44.84,37.22,Cylinder dimensions not reported. Assumed to be 100 x 200 mm based on photo.,
Breccolotti & Bonfigli (2015),DS1_5,Italy,Element - In-situ,,TRUE,,,,EN 12504-4 (2004),Direct,,3629,Core,,,,,,,29.50,28.57,23.71,Cylinder dimensions not reported. Assumed to be 100 x 200 mm based on photo. Extracted core had a carbonation depth of 10mm.,
Breccolotti & Bonfigli (2015),DS1_6,Italy,Element - In-situ,,TRUE,,,,EN 12504-4 (2004),Direct,,4071,Core,,,,,,,45.30,43.87,36.41,Cylinder dimensions not reported. Assumed to be 100 x 200 mm based on photo. Extracted core had a carbonation depth of 10mm.,
Breccolotti & Bonfigli (2015),DS1_7,Italy,Element - In-situ,,TRUE,,,,EN 12504-4 (2004),Direct,,4340,Core,,,,,,,58.60,56.75,47.10,Cylinder dimensions not reported. Assumed to be 100 x 200 mm based on photo.,
Breccolotti & Bonfigli (2015),DS1_8,Italy,Element - In-situ,,TRUE,,,,EN 12504-4 (2004),Direct,,4314,Core,,,,,,,60.50,58.59,48.63,Cylinder dimensions not reported. Assumed to be 100 x 200 mm based on photo.,
Breccolotti & Bonfigli (2015),DS1_9,Italy,Element - In-situ,,TRUE,,,,EN 12504-4 (2004),Direct,,3917,Core,,,,,,,37.70,36.51,30.30,Cylinder dimensions not reported. Assumed to be 100 x 200 mm based on photo.,
Breccolotti & Bonfigli (2015),DS1_10,Italy,Element - In-situ,,TRUE,,,,EN 12504-4 (2004),Direct,,3998,Core,,,,,,,32.50,31.47,26.12,Cylinder dimensions not reported. Assumed to be 100 x 200 mm based on photo. Extracted core had a carbonation depth of 10mm.,
Breccolotti & Bonfigli (2015),DS1_11,Italy,Element - In-situ,,TRUE,,,,EN 12504-4 (2004),Direct,,3768,Core,,,,,,,36.70,35.54,29.50,Cylinder dimensions not reported. Assumed to be 100 x 200 mm based on photo. Extracted core had a carbonation depth of 10mm.,
Breccolotti & Bonfigli (2015),DS1_12,Italy,Element - In-situ,,TRUE,,,,EN 12504-4 (2004),Direct,,3427,Core,,,,,,,45.60,44.16,36.65,Cylinder dimensions not reported. Assumed to be 100 x 200 mm based on photo. Extracted core had a carbonation depth of 10mm.,
Breccolotti & Bonfigli (2015),DS1_13,Italy,Element - In-situ,,TRUE,,,,EN 12504-4 (2004),Direct,,4280,Core,,,,,,,54.10,52.39,43.49,Cylinder dimensions not reported. Assumed to be 100 x 200 mm based on photo. Extracted core had a carbonation depth of 10mm.,
Breccolotti & Bonfigli (2015),DS1_14,Italy,Element - In-situ,,TRUE,,,,EN 12504-4 (2004),Direct,,4065,Core,,,,,,,43.70,42.32,35.13,Cylinder dimensions not reported. Assumed to be 100 x 200 mm based on photo. Extracted core had a carbonation depth of 10mm.,
Breccolotti & Bonfigli (2015),DS1_15,Italy,Element - In-situ,,TRUE,,,,EN 12504-4 (2004),Direct,,3662,Core,,,,,,,40.10,38.83,32.23,Cylinder dimensions not reported. Assumed to be 100 x 200 mm based on photo.,
Breccolotti & Bonfigli (2015),DS1_16,Italy,Element - In-situ,,TRUE,,,,EN 12504-4 (2004),Direct,,3640,Core,,,,,,,36.20,35.06,29.10,Cylinder dimensions not reported. Assumed to be 100 x 200 mm based on photo.,
Breccolotti & Bonfigli (2015),DS1_17,Italy,Element - In-situ,,TRUE,,,,EN 12504-4 (2004),Direct,,4130,Core,,,,,,,59.80,57.91,48.07,Cylinder dimensions not reported. Assumed to be 100 x 200 mm based on photo.,
Breccolotti & Bonfigli (2015),DS1_18,Italy,Element - In-situ,,TRUE,,,,EN 12504-4 (2004),Direct,,4020,Core,,,,,,,42.60,41.25,34.24,Cylinder dimensions not reported. Assumed to be 100 x 200 mm based on photo.,
Breccolotti & Bonfigli (2015),DS1_19,Italy,Element - In-situ,,TRUE,,,,EN 12504-4 (2004),Direct,,4376,Core,,,,,,,46.80,45.32,37.62,Cylinder dimensions not reported. Assumed to be 100 x 200 mm based on photo. Extracted core had a carbonation depth of 5mm.,
Breccolotti & Bonfigli (2015),DS1_20,Italy,Element - In-situ,,TRUE,,,,EN 12504-4 (2004),Direct,,4027,Core,,,,,,,44.20,42.80,35.53,Cylinder dimensions not reported. Assumed to be 100 x 200 mm based on photo.,
Breccolotti & Bonfigli (2015),DS1_21,Italy,Element - In-situ,,TRUE,,,,EN 12504-4 (2004),Direct,,4311,Core,,,,,,,52.40,50.75,42.12,Cylinder dimensions not reported. Assumed to be 100 x 200 mm based on photo.,
Breccolotti & Bonfigli (2015),DS1_22,Italy,Element - In-situ,,TRUE,,,,EN 12504-4 (2004),Direct,,3258,Core,,,,,,,29.70,28.76,23.87,Cylinder dimensions not reported. Assumed to be 100 x 200 mm based on photo. Extracted core had a carbonation depth of 10mm.,
Breccolotti & Bonfigli (2015),DS1_23,Italy,Element - In-situ,,TRUE,,,,EN 12504-4 (2004),Direct,,3986,Core,,,,,,,51.20,49.58,41.15,Cylinder dimensions not reported. Assumed to be 100 x 200 mm based on photo. Extracted core had a carbonation depth of 11mm.,
Breccolotti & Bonfigli (2015),DS1_24,Italy,Element - In-situ,,TRUE,,,,EN 12504-4 (2004),Direct,,3737,Core,,,,,,,39.10,37.87,31.43,Cylinder dimensions not reported. Assumed to be 100 x 200 mm based on photo. Extracted core had a carbonation depth of 8mm.,
Breccolotti & Bonfigli (2015),DS1_25,Italy,Element - In-situ,,TRUE,,,,EN 12504-4 (2004),Direct,,3559,Core,,,,,,,35.80,34.67,28.78,Cylinder dimensions not reported. Assumed to be 100 x 200 mm based on photo.,
Breccolotti & Bonfigli (2015),DS1_26,Italy,Element - In-situ,,TRUE,,,,EN 12504-4 (2004),Direct,,4059,Core,,,,,,,49.80,48.23,40.03,Cylinder dimensions not reported. Assumed to be 100 x 200 mm based on photo. Extracted core had a carbonation depth of 5mm.,
Breccolotti & Bonfigli (2015),DS1_27,Italy,Element - In-situ,,TRUE,,,,EN 12504-4 (2004),Direct,,3827,Core,,,,,,,42.30,40.96,34.00,Cylinder dimensions not reported. Assumed to be 100 x 200 mm based on photo.,
Breccolotti & Bonfigli (2015),DS1_28,Italy,Element - In-situ,,TRUE,,,,EN 12504-4 (2004),Direct,,3667,Core,,,,,,,37.10,35.93,29.82,Cylinder dimensions not reported. Assumed to be 100 x 200 mm based on photo.,
Breccolotti & Bonfigli (2015),DS1_29,Italy,Element - In-situ,,TRUE,,,,EN 12504-4 (2004),Direct,,3168,Core,,,,,,,26.50,25.66,21.30,Cylinder dimensions not reported. Assumed to be 100 x 200 mm based on photo. Extracted core had a carbonation depth of 20mm.,
Breccolotti & Bonfigli (2015),DS1_30,Italy,Element - In-situ,,TRUE,,,,EN 12504-4 (2004),Direct,,3923,Core,,,,,,,36.40,35.25,29.26,Cylinder dimensions not reported. Assumed to be 100 x 200 mm based on photo.,
Breccolotti & Bonfigli (2015),DS1_31,Italy,Element - In-situ,,TRUE,,,,EN 12504-4 (2004),Direct,,3623,Core,,,,,,,28.40,27.50,22.83,Cylinder dimensions not reported. Assumed to be 100 x 200 mm based on photo.,
Breccolotti & Bonfigli (2015),DS1_32,Italy,Element - In-situ,,TRUE,,,,EN 12504-4 (2004),Direct,,3610,Core,,,,,,,38.90,37.67,31.27,Cylinder dimensions not reported. Assumed to be 100 x 200 mm based on photo. Extracted core had a carbonation depth of 10mm.,
Breccolotti & Bonfigli (2015),DS1_33,Italy,Element - In-situ,,TRUE,,,,EN 12504-4 (2004),Direct,,4105,Core,,,,,,,50.70,49.10,40.75,Cylinder dimensions not reported. Assumed to be 100 x 200 mm based on photo. Extracted core had a carbonation depth of 7mm.,
Breccolotti & Bonfigli (2015),DS1_34,Italy,Element - In-situ,,TRUE,,,,EN 12504-4 (2004),Direct,,4195,Core,,,,,,,56.60,54.81,45.49,Cylinder dimensions not reported. Assumed to be 100 x 200 mm based on photo.,
Breccolotti & Bonfigli (2015),DS2_1,Italy,Element - In-situ,,TRUE,,,,EN 12504-4 (2004),Direct,,3638,Core,,,,,,,26.60,25.76,21.38,Cylinder dimensions not reported. Assumed to be 100 x 200 mm based on photo. Extracted core had a carbonation depth of 55mm.,
Breccolotti & Bonfigli (2015),DS2_2,Italy,Element - In-situ,,TRUE,,,,EN 12504-4 (2004),Direct,,4389,Core,,,,,,,34.20,33.12,27.49,Cylinder dimensions not reported. Assumed to be 100 x 200 mm based on photo. Extracted core had a carbonation depth of 35mm.,
Breccolotti & Bonfigli (2015),DS2_3,Italy,Element - In-situ,,TRUE,,,,EN 12504-4 (2004),Direct,,3773,Core,,,,,,,39.00,37.77,31.35,Cylinder dimensions not reported. Assumed to be 100 x 200 mm based on photo. Extracted core had a carbonation depth of 30mm.,
Breccolotti & Bonfigli (2015),DS2_4,Italy,Element - In-situ,,TRUE,,,,EN 12504-4 (2004),Direct,,4000,Core,,,,,,,40.30,39.03,32.39,Cylinder dimensions not reported. Assumed to be 100 x 200 mm based on photo. Extracted core had a carbonation depth of 20mm.,
Breccolotti & Bonfigli (2015),DS2_5,Italy,Element - In-situ,,TRUE,,,,EN 12504-4 (2004),Direct,,4915,Core,,,,,,,45.00,43.58,36.17,Cylinder dimensions not reported. Assumed to be 100 x 200 mm based on photo. Extracted core had a carbonation depth of 40mm.,
Breccolotti & Bonfigli (2015),DS2_6,Italy,Element - In-situ,,TRUE,,,,EN 12504-4 (2004),Direct,,4315,Core,,,,,,,45.70,44.26,36.73,Cylinder dimensions not reported. Assumed to be 100 x 200 mm based on photo. Extracted core had a carbonation depth of 25mm.,
Breccolotti & Bonfigli (2015),DS2_7,Italy,Element - In-situ,,TRUE,,,,EN 12504-4 (2004),Direct,,4257,Core,,,,,,,47.20,45.71,37.94,Cylinder dimensions not reported. Assumed to be 100 x 200 mm based on photo. Extracted core had a carbonation depth of 15mm.,
Breccolotti & Bonfigli (2015),DS2_8,Italy,Element - In-situ,,TRUE,,,,EN 12504-4 (2004),Direct,,4414,Core,,,,,,,57.00,55.20,45.82,Cylinder dimensions not reported. Assumed to be 100 x 200 mm based on photo. Extracted core had a carbonation depth of 20mm.,
Breccolotti & Bonfigli (2015),DS2_9,Italy,Element - In-situ,,TRUE,,,,EN 12504-4 (2004),Direct,,4191,Core,,,,,,,60.60,58.69,48.71,Cylinder dimensions not reported. Assumed to be 100 x 200 mm based on photo. Extracted core had a carbonation depth of 25mm.,
