Repository: juliamfm/ML_material_classifier

# KNN e SVM para classificação da resistência à compressão do concreto por ultrassom

Esse programa usa os algoritmos de aprendizado supervisionado k-Nearest Neighbors e Support Vector Mechine para classificação da resistência à compressão do concreto a partir de dados de ensaios de Velocidade de Pulso Ultrassônico (VPU). O problema é formulado como classificação multiclasse, em que cada amostra é atribuída a uma faixa de resistência à compressão.

Referência da base de dados: MATTHEWS, B.; ALLAIX, D.; WIJTE, S.; VULLINGS, M.. Advancing non-destructive concrete compressive strength estimation: Large-Scale datasets and machine learning framework. **NDT & E International**, v.

File: Complete_UPV_Database_raw.csv (part 16 of 25)
Literature,Specimen ID,Country,Specimen Type,Specimen Age (days),Rebar Present,UPV Device Brand & Model,Transducer Diameter (mm),Transducer Frequency (kHz),Standard,Test Type,No. Tests,"Average Velocity, Vp (m/s)",Compression Specimen,Height (mm),Width/Diameter (mm),Max Aggregate Size (mm),W/C Ratio,Strength Class,"Design Strength, fck (MPa)","fc,core (MPa)","fc,ref (MPa)","fc,cyl (MPa)",Notes,
Breccolotti & Bonfigli (2015),DS2_10,Italy,Element - In-situ,,TRUE,,,,EN 12504-4 (2004),Direct,,4104,Core,,,,,,,22.90,22.18,18.41,Cylinder dimensions not reported. Assumed to be 100 x 200 mm based on photo. Extracted core had a carbonation depth of 80mm.,
Nikhil et al. (2015) ,C15_1,India,Cube - Laboratory,28,FALSE,,,,IS 13311: Part 1 (1992),Direct,1,3620,Cube,150.0,150.0,20,0.50,M15,15,16.80,16.80,13.94,,
Nikhil et al. (2015) ,C15_2,India,Cube - Laboratory,28,FALSE,,,,IS 13311: Part 1 (1992),Direct,1,3718,Cube,150.0,150.0,20,0.50,M15,15,17.40,17.40,14.44,,
Nikhil et al. (2015) ,C15_3,India,Cube - Laboratory,28,FALSE,,,,IS 13311: Part 1 (1992),Direct,1,3906,Cube,150.0,150.0,20,0.50,M15,15,18.10,18.10,15.02,,
Nikhil et al. (2015) ,C15_4,India,Cube - Laboratory,28,FALSE,,,,IS 13311: Part 1 (1992),Direct,1,3789,Cube,150.0,150.0,20,0.50,M15,15,19.60,19.60,16.27,,
Nikhil et al. (2015) ,C20_1,India,Cube - Laboratory,28,FALSE,,,,IS 13311: Part 1 (1992),Direct,1,4003,Cube,150.0,150.0,20,0.50,M20,20,20.10,20.10,16.68,,
Nikhil et al. (2015) ,C20_2,India,Cube - Laboratory,28,FALSE,,,,IS 13311: Part 1 (1992),Direct,1,4112,Cube,150.0,150.0,20,0.55,M20,20,20.50,20.50,17.02,,
Nikhil et al. (2015) ,C20_3,India,Cube - Laboratory,28,FALSE,,,,IS 13311: Part 1 (1992),Direct,1,3964,Cube,150.0,150.0,20,0.55,M20,20,21.40,21.40,17.76,,
Nikhil et al. (2015) ,C20_4,India,Cube - Laboratory,28,FALSE,,,,IS 13311: Part 1 (1992),Direct,1,4003,Cube,150.0,150.0,20,0.55,M20,20,23.80,23.80,19.75,,
Nikhil et al. (2015) ,C25_1,India,Cube - Laboratory,28,FALSE,,,,IS 13311: Part 1 (1992),Direct,1,3998,Cube,150.0,150.0,20,0.54,M25,25,25.60,25.60,21.25,,
Nikhil et al. (2015) ,C25_2,India,Cube - Laboratory,28,FALSE,,,,IS 13311: Part 1 (1992),Direct,1,4112,Cube,150.0,150.0,20,0.54,M25,25,26.90,26.90,22.33,,
Nikhil et al. (2015) ,C25_3,India,Cube - Laboratory,28,FALSE,,,,IS 13311: Part 1 (1992),Direct,1,4049,Cube,150.0,150.0,20,0.54,M25,25,28.90,28.90,23.99,,
Nikhil et al. (2015) ,C25_4,India,Cube - Laboratory,28,FALSE,,,,IS 13311: Part 1 (1992),Direct,1,4109,Cube,150.0,150.0,20,0.54,M25,25,29.60,29.60,24.57,,
Nikhil et al. (2015) ,C30_1,India,Cube - Laboratory,28,FALSE,,,,IS 13311: Part 1 (1992),Direct,1,4112,Cube,150.0,150.0,20,0.49,M30,30,30.30,30.30,25.15,,
Nikhil et al. (2015) ,C30_2,India,Cube - Laboratory,28,FALSE,,,,IS 13311: Part 1 (1992),Direct,1,4129,Cube,150.0,150.0,20,0.49,M30,30,31.20,31.20,25.90,,
Nikhil et al. (2015) ,C30_3,India,Cube - Laboratory,28,FALSE,,,,IS 13311: Part 1 (1992),Direct,1,4219,Cube,150.0,150.0,20,0.49,M30,30,32.40,32.40,26.89,,
Nikhil et al. (2015) ,C30_4,India,Cube - Laboratory,28,FALSE,,,,IS 13311: Part 1 (1992),Direct,1,4199,Cube,150.0,150.0,20,0.49,M30,30,33.10,33.10,27.47,,
Nikhil et al. (2015) ,C35_1,India,Cube - Laboratory,28,FALSE,,,,IS 13311: Part 1 (1992),Direct,1,4112,Cube,150.0,150.0,20,0.49,M35,35,35.80,35.80,29.71,,
Nikhil et al. (2015) ,C35_2,India,Cube - Laboratory,28,FALSE,,,,IS 13311: Part 1 (1992),Direct,1,4159,Cube,150.0,150.0,20,0.49,M35,35,36.90,36.90,30.63,,
Nikhil et al. (2015) ,C35_3,India,Cube - Laboratory,28,FALSE,,,,IS 13311: Part 1 (1992),Direct,1,4259,Cube,150.0,150.0,20,0.49,M35,35,38.40,38.40,31.87,,
Nikhil et al. (2015) ,C40_1,India,Cube - Laboratory,28,FALSE,,,,IS 13311: Part 1 (1992),Direct,1,4159,Cube,150.0,150.0,20,0.43,M40,40,40.20,40.20,33.37,,
Nobile (2015),S_1,Italy,Cylinder - Laboratory,,FALSE,,,,,,,2470,Cylinder,,,,,,,10.00,10.00,10.00,No experimental parameters reported or in Nobile and Bonagura (same data) neither. Cylinder dimensions not reported. Assumed to be 150 x 300 mm for normalization. ,
Nobile (2015),S_2,Italy,Cylinder - Laboratory,,FALSE,,,,,,,2450,Cylinder,,,,,,,12.60,12.60,12.60,No experimental parameters reported or in Nobile and Bonagura (same data) neither. Cylinder dimensions not reported. Assumed to be 150 x 300 mm for normalization. ,
Nobile (2015),S_3,Italy,Cylinder - Laboratory,,FALSE,,,,,,,2830,Cylinder,,,,,,,17.50,17.50,17.50,No experimental parameters reported or in Nobile and Bonagura (same data) neither. Cylinder dimensions not reported. Assumed to be 150 x 300 mm for normalization. ,
Nobile (2015),S_4,Italy,Cylinder - Laboratory,,FALSE,,,,,,,3250,Cylinder,,,,,,,17.80,17.80,17.80,No experimental parameters reported or in Nobile and Bonagura (same data) neither. Cylinder dimensions not reported. Assumed to be 150 x 300 mm for normalization. ,
Nobile (2015),S_5,Italy,Cylinder - Laboratory,,FALSE,,,,,,,2960,Cylinder,,,,,,,18.50,18.50,18.50,No experimental parameters reported or in Nobile and Bonagura (same data) neither. Cylinder dimensions not reported. Assumed to be 150 x 300 mm for normalization. ,
Nobile (2015),S_6,Italy,Cylinder - Laboratory,,FALSE,,,,,,,2930,Cylinder,,,,,,,18.70,18.70,18.70,No experimental parameters reported or in Nobile and Bonagura (same data) neither. Cylinder dimensions not reported. Assumed to be 150 x 300 mm for normalization. ,
Nobile (2015),S_7,Italy,Cylinder - Laboratory,,FALSE,,,,,,,3285,Cylinder,,,,,,,18.90,18.90,18.90,No experimental parameters reported or in Nobile and Bonagura (same data) neither. Cylinder dimensions not reported. Assumed to be 150 x 300 mm for normalization. ,
Nobile (2015),S_8,Italy,Cylinder - Laboratory,,FALSE,,,,,,,3120,Cylinder,,,,,,,20.60,20.60,20.60,No experimental parameters reported or in Nobile and Bonagura (same data) neither. Cylinder dimensions not reported. Assumed to be 150 x 300 mm for normalization. ,
Nobile (2015),S_9,Italy,Cylinder - Laboratory,,FALSE,,,,,,,3140,Cylinder,,,,,,,23.25,23.25,23.25,No experimental parameters reported or in Nobile and Bonagura (same data) neither. Cylinder dimensions not reported. Assumed to be 150 x 300 mm for normalization. ,
Nobile (2015),S_10,Italy,Cylinder - Laboratory,,FALSE,,,,,,,3500,Cylinder,,,,,,,25.60,25.60,25.60,No experimental parameters reported or in Nobile and Bonagura (same data) neither. Cylinder dimensions not reported. Assumed to be 150 x 300 mm for normalization. ,
Nobile (2015),S_11,Italy,Cylinder - Laboratory,,FALSE,,,,,,,2965,Cylinder,,,,,,,27.80,27.80,27.80,No experimental parameters reported or in Nobile and Bonagura (same data) neither. Cylinder dimensions not reported. Assumed to be 150 x 300 mm for normalization. ,
Nobile (2015),S_12,Italy,Cylinder - Laboratory,,FALSE,,,,,,,3470,Cylinder,,,,,,,29.30,29.30,29.30,No experimental parameters reported or in Nobile and Bonagura (same data) neither. Cylinder dimensions not reported. Assumed to be 150 x 300 mm for normalization. ,
Nobile (2015),S_13,Italy,Cylinder - Laboratory,,FALSE,,,,,,,3490,Cylinder,,,,,,,32.16,32.16,32.16,No experimental parameters reported or in Nobile and Bonagura (same data) neither. Cylinder dimensions not reported. Assumed to be 150 x 300 mm for normalization. ,
Nobile (2015),S_14,Italy,Cylinder - Laboratory,,FALSE,,,,,,,3750,Cylinder,,,,,,,36.80,36.80,36.80,No experimental parameters reported or in Nobile and Bonagura (same data) neither. Cylinder dimensions not reported. Assumed to be 150 x 300 mm for normalization. ,
Nobile (2015),S_15,Italy,Cylinder - Laboratory,,FALSE,,,,,,,3900,Cylinder,,,,,,,54.10,54.10,54.10,No experimental parameters reported or in Nobile and Bonagura (same data) neither. Cylinder dimensions not reported. Assumed to be 150 x 300 mm for normalization. ,
Nobile (2015),S_16,Italy,Cylinder - Laboratory,,FALSE,,,,,,,4095,Cylinder,,,,,,,56.60,56.60,56.60,No experimental parameters reported or in Nobile and Bonagura (same data) neither. Cylinder dimensions not reported. Assumed to be 150 x 300 mm for normalization. ,
Pucinotti (2015),U5,Italy,Element - In-situ,31046,TRUE,,,,BS 4408: Part 5 (1974),Direct,,3879,Core,188.0,94.0,,,,,14.27,13.82,11.47,The National Museum of Reggio Calabria was constructed somewhere in the 1930s. Confined masonry structure.,
Pucinotti (2015),U6,Italy,Element - In-situ,31046,TRUE,,,,BS 4408: Part 5 (1974),Direct,,4110,Core,183.0,94.0,,,,,16.91,16.38,13.59,The National Museum of Reggio Calabria was constructed somewhere in the 1930s. Confined masonry structure.,
Pucinotti (2015),U7,Italy,Element - In-situ,31046,TRUE,,,,BS 4408: Part 5 (1974),Direct,,4072,Core,147.0,74.0,,,,,18.42,17.38,14.42,The National Museum of Reggio Calabria was constructed somewhere in the 1930s. Confined masonry structure.,
Pucinotti (2015),U8,Italy,Element - In-situ,31046,TRUE,,,,BS 4408: Part 5 (1974),Direct,,3134,Core,163.0,94.0,,,,,4.97,4.31,3.58,The National Museum of Reggio Calabria was constructed somewhere in the 1930s. Confined masonry structure.,
Pucinotti (2015),U9,Italy,Element - In-situ,31046,TRUE,,,,BS 4408: Part 5 (1974),Direct,,3533,Core,187.0,94.0,,,,,11.81,11.44,9.49,The National Museum of Reggio Calabria was constructed somewhere in the 1930s. Confined masonry structure.,
Pucinotti (2015),U10,Italy,Element - In-situ,31046,TRUE,,,,BS 4408: Part 5 (1974),Direct,,4265,Core,188.0,94.0,,,,,19.16,18.55,15.40,The National Museum of Reggio Calabria was constructed somewhere in the 1930s. Confined masonry structure.,
Pucinotti (2015),U11,Italy,Element - In-situ,31046,TRUE,,,,BS 4408: Part 5 (1974),Direct,,4095,Core,186.0,94.0,,,,,17.86,17.30,14.36,The National Museum of Reggio Calabria was constructed somewhere in the 1930s. Confined masonry structure.,
Pucinotti (2015),U12,Italy,Element - In-situ,31046,TRUE,,,,BS 4408: Part 5 (1974),Direct,,4237,Core,149.0,74.0,,,,,25.68,24.23,20.11,The National Museum of Reggio Calabria was constructed somewhere in the 1930s. Confined masonry structure.,
Pucinotti (2015),U19,Italy,Element - In-situ,31046,TRUE,,,,BS 4408: Part 5 (1974),Direct,,3581,Core,185.0,94.0,,,,,12.67,12.27,10.18,The National Museum of Reggio Calabria was constructed somewhere in the 1930s. Confined masonry structure.,
Pucinotti (2015),U21,Italy,Element - In-situ,31046,TRUE,,,,BS 4408: Part 5 (1974),Direct,,3592,Core,148.0,74.0,,,,,14.59,13.76,11.42,The National Museum of Reggio Calabria was constructed somewhere in the 1930s. Confined masonry structure.,
Pucinotti (2015),U24,Italy,Element - In-situ,31046,TRUE,,,,BS 4408: Part 5 (1974),Direct,,3650,Core,188.0,94.0,,,,,11.25,10.89,9.04,The National Museum of Reggio Calabria was constructed somewhere in the 1930s. Confined masonry structure.,
Pucinotti (2015),U30,Italy,Element - In-situ,31046,TRUE,,,,BS 4408: Part 5 (1974),Direct,,3920,Core,185.0,94.0,,,,,13.97,13.53,11.23,The National Museum of Reggio Calabria was constructed somewhere in the 1930s. Confined masonry structure.,
Pucinotti (2015),U31,Italy,Element - In-situ,31046,TRUE,,,,BS 4408: Part 5 (1974),Direct,,3906,Core,188.0,94.0,,,,,14.14,13.69,11.37,The National Museum of Reggio Calabria was constructed somewhere in the 1930s. Confined masonry structure.,
Pucinotti (2015),U32,Italy,Element - In-situ,31046,TRUE,,,,BS 4408: Part 5 (1974),Direct,,3975,Core,188.0,94.0,,,,,13.84,13.40,11.12,The National Museum of Reggio Calabria was constructed somewhere in the 1930s. Confined masonry structure.,
Pucinotti (2015),U33,Italy,Element - In-situ,31046,TRUE,,,,BS 4408: Part 5 (1974),Direct,,3893,Core,188.0,94.0,,,,,16.74,16.21,13.46,The National Museum of Reggio Calabria was constructed somewhere in the 1930s. Confined masonry structure.,
Pucinotti (2015),U34,Italy,Element - In-situ,31046,TRUE,,,,BS 4408: Part 5 (1974),Direct,,3614,Core,146.0,74.0,,,,,11.93,11.25,9.34,The National Museum of Reggio Calabria was constructed somewhere in the 1930s. Confined masonry structure.,
Pucinotti (2015),U35,Italy,Element - In-situ,31046,TRUE,,,,BS 4408: Part 5 (1974),Direct,,3697,Core,188.0,94.0,,,,,11.07,10.72,8.90,The National Museum of Reggio Calabria was constructed somewhere in the 1930s. Confined masonry structure.,
Pucinotti (2015),U36,Italy,Element - In-situ,31046,TRUE,,,,BS 4408: Part 5 (1974),Direct,,3473,Core,188.0,94.0,,,,,8.56,8.29,6.88,The National Museum of Reggio Calabria was constructed somewhere in the 1930s. Confined masonry structure.,
Pucinotti (2015),U40,Italy,Element - In-situ,31046,TRUE,,,,BS 4408: Part 5 (1974),Direct,,3710,Core,146.0,74.0,,,,,13.47,12.71,10.55,The National Museum of Reggio Calabria was constructed somewhere in the 1930s. Confined masonry structure.,
Pucinotti (2015),U46,Italy,Element - In-situ,31046,TRUE,,,,BS 4408: Part 5 (1974),Direct,,3557,Core,188.0,94.0,,,,,22.45,21.74,18.05,The National Museum of Reggio Calabria was constructed somewhere in the 1930s. Confined masonry structure.,
Pucinotti (2015),U48,Italy,Element - In-situ,31046,TRUE,,,,BS 4408: Part 5 (1974),Direct,,3640,Core,147.0,74.0,,,,,8.79,8.29,6.88,The National Museum of Reggio Calabria was constructed somewhere in the 1930s. Confined masonry structure.,
Pucinotti (2015),U51,Italy,Element - In-situ,31046,TRUE,,,,BS 4408: Part 5 (1974),Direct,,3441,Core,148.0,74.0,,,,,7.75,7.31,6.07,The National Museum of Reggio Calabria was constructed somewhere in the 1930s. Confined masonry structure.,
Pucinotti (2015),U52,Italy,Element - In-situ,31046,TRUE,,,,BS 4408: Part 5 (1974),Direct,,3724,Core,187.0,94.0,,,,,13.71,13.28,11.02,The National Museum of Reggio Calabria was constructed somewhere in the 1930s. Confined masonry structure.,
Amini et al. (2016),C_1,USA,Cylinder - Laboratory,,FALSE,,,,ASTM C597 (1989),Direct,3,2685,Cylinder,,,,,,,1.35,1.35,1.35,Cylinder dimensions not reported. Assumed to be 150 x 300 mm for normalization. ,
Amini et al. (2016),C_2,USA,Cylinder - Laboratory,,FALSE,,,,ASTM C597 (1989),Direct,3,2720,Cylinder,,,,,,,1.80,1.80,1.80,Cylinder dimensions not reported. Assumed to be 150 x 300 mm for normalization. ,
Amini et al. (2016),C_3,USA,Cylinder - Laboratory,,FALSE,,,,ASTM C597 (1989),Direct,3,2952,Cylinder,,,,,,,1.35,1.35,1.35,Cylinder dimensions not reported. Assumed to be 150 x 300 mm for normalization. ,
Amini et al. (2016),C_4,USA,Cylinder - Laboratory,,FALSE,,,,ASTM C597 (1989),Direct,3,2942,Cylinder,,,,,,,1.95,1.95,1.95,Cylinder dimensions not reported. Assumed to be 150 x 300 mm for normalization. ,
Amini et al. (2016),C_5,USA,Cylinder - Laboratory,,FALSE,,,,ASTM C597 (1989),Direct,3,3010,Cylinder,,,,,,,3.15,3.15,3.15,Cylinder dimensions not reported. Assumed to be 150 x 300 mm for normalization. ,
Amini et al. (2016),C_6,USA,Cylinder - Laboratory,,FALSE,,,,ASTM C597 (1989),Direct,3,3129,Cylinder,,,,,,,6.01,6.01,6.01,Cylinder dimensions not reported. Assumed to be 150 x 300 mm for normalization. ,
Amini et al. (2016),C_7,USA,Cylinder - Laboratory,,FALSE,,,,ASTM C597 (1989),Direct,3,3114,Cylinder,,,,,,,10.97,10.97,10.97,Cylinder dimensions not reported. Assumed to be 150 x 300 mm for normalization. ,
Amini et al. (2016),C_8,USA,Cylinder - Laboratory,,FALSE,,,,ASTM C597 (1989),Direct,3,3505,Cylinder,,,,,,,12.17,12.17,12.17,Cylinder dimensions not reported. Assumed to be 150 x 300 mm for normalization. ,
Amini et al. (2016),C_9,USA,Cylinder - Laboratory,,FALSE,,,,ASTM C597 (1989),Direct,3,3251,Cylinder,,,,,,,11.72,11.72,11.72,Cylinder dimensions not reported. Assumed to be 150 x 300 mm for normalization. ,
Amini et al. (2016),C_10,USA,Cylinder - Laboratory,,FALSE,,,,ASTM C597 (1989),Direct,3,3114,Cylinder,,,,,,,8.11,8.11,8.11,Cylinder dimensions not reported. Assumed to be 150 x 300 mm for normalization. ,
Amini et al. (2016),C_11,USA,Cylinder - Laboratory,,FALSE,,,,ASTM C597 (1989),Direct,3,3324,Cylinder,,,,,,,9.91,9.91,9.91,Cylinder dimensions not reported. Assumed to be 150 x 300 mm for normalization. ,
Amini et al. (2016),C_12,USA,Cylinder - Laboratory,,FALSE,,,,ASTM C597 (1989),Direct,3,3220,Cylinder,,,,,,,10.97,10.97,10.97,Cylinder dimensions not reported. Assumed to be 150 x 300 mm for normalization. ,
Amini et al. (2016),C_13,USA,Cylinder - Laboratory,,FALSE,,,,ASTM C597 (1989),Direct,3,3424,Cylinder,,,,,,,11.57,11.57,11.57,Cylinder dimensions not reported. Assumed to be 150 x 300 mm for normalization. ,
Amini et al. (2016),C_14,USA,Cylinder - Laboratory,,FALSE,,,,ASTM C597 (1989),Direct,3,3519,Cylinder,,,,,,,11.72,11.72,11.72,Cylinder dimensions not reported. Assumed to be 150 x 300 mm for normalization. ,
Amini et al. (2016),C_15,USA,Cylinder - Laboratory,,FALSE,,,,ASTM C597 (1989),Direct,3,3509,Cylinder,,,,,,,12.62,12.62,12.62,Cylinder dimensions not reported. Assumed to be 150 x 300 mm for normalization. ,
Amini et al. (2016),C_16,USA,Cylinder - Laboratory,,FALSE,,,,ASTM C597 (1989),Direct,3,3272,Cylinder,,,,,,,12.62,12.62,12.62,Cylinder dimensions not reported. Assumed to be 150 x 300 mm for normalization. ,
Amini et al. (2016),C_17,USA,Cylinder - Laboratory,,FALSE,,,,ASTM C597 (1989),Direct,3,3316,Cylinder,,,,,,,8.86,8.86,8.86,Cylinder dimensions not reported. Assumed to be 150 x 300 mm for normalization. ,
Amini et al. (2016),C_18,USA,Cylinder - Laboratory,,FALSE,,,,ASTM C597 (1989),Direct,3,3471,Cylinder,,,,,,,7.21,7.21,7.21,Cylinder dimensions not reported. Assumed to be 150 x 300 mm for normalization. ,
Amini et al. (2016),C_19,USA,Cylinder - Laboratory,,FALSE,,,,ASTM C597 (1989),Direct,3,3249,Cylinder,,,,,,,6.01,6.01,6.01,Cylinder dimensions not reported. Assumed to be 150 x 300 mm for normalization. ,
Amini et al. (2016),C_20,USA,Cylinder - Laboratory,,FALSE,,,,ASTM C597 (1989),Direct,3,3326,Cylinder,,,,,,,10.21,10.21,10.21,Cylinder dimensions not reported. Assumed to be 150 x 300 mm for normalization. ,
Amini et al. (2016),C_21,USA,Cylinder - Laboratory,,FALSE,,,,ASTM C597 (1989),Direct,3,3291,Cylinder,,,,,,,10.21,10.21,10.21,Cylinder dimensions not reported. Assumed to be 150 x 300 mm for normalization. ,
Amini et al. (2016),C_22,USA,Cylinder - Laboratory,,FALSE,,,,ASTM C597 (1989),Direct,3,3341,Cylinder,,,,,,,17.58,17.58,17.58,Cylinder dimensions not reported. Assumed to be 150 x 300 mm for normalization. ,
Amini et al. (2016),C_23,USA,Cylinder - Laboratory,,FALSE,,,,ASTM C597 (1989),Direct,3,3355,Cylinder,,,,,,,15.62,15.62,15.62,Cylinder dimensions not reported. Assumed to be 150 x 300 mm for normalization. ,
Amini et al. (2016),C_24,USA,Cylinder - Laboratory,,FALSE,,,,ASTM C597 (1989),Direct,3,3451,Cylinder,,,,,,,22.38,22.38,22.38,Cylinder dimensions not reported. Assumed to be 150 x 300 mm for normalization. ,
Amini et al. (2016),C_25,USA,Cylinder - Laboratory,,FALSE,,,,ASTM C597 (1989),Direct,3,3468,Cylinder,,,,,,,24.48,24.48,24.48,Cylinder dimensions not reported. Assumed to be 150 x 300 mm for normalization. ,
Amini et al. (2016),C_26,USA,Cylinder - Laboratory,,FALSE,,,,ASTM C597 (1989),Direct,3,3413,Cylinder,,,,,,,21.48,21.48,21.48,Cylinder dimensions not reported. Assumed to be 150 x 300 mm for normalization. ,
Amini et al. (2016),C_27,USA,Cylinder - Laboratory,,FALSE,,,,ASTM C597 (1989),Direct,3,3434,Cylinder,,,,,,,16.07,16.07,16.07,Cylinder dimensions not reported. Assumed to be 150 x 300 mm for normalization. ,
Amini et al. (2016),C_28,USA,Cylinder - Laboratory,,FALSE,,,,ASTM C597 (1989),Direct,3,3457,Cylinder,,,,,,,17.88,17.88,17.88,Cylinder dimensions not reported. Assumed to be 150 x 300 mm for normalization. ,
Amini et al. (2016),C_29,USA,Cylinder - Laboratory,,FALSE,,,,ASTM C597 (1989),Direct,3,3330,Cylinder,,,,,,,20.13,20.13,20.13,Cylinder dimensions not reported. Assumed to be 150 x 300 mm for normalization. ,
Amini et al. (2016),C_30,USA,Cylinder - Laboratory,,FALSE,,,,ASTM C597 (1989),Direct,3,3582,Cylinder,,,,,,,20.43,20.43,20.43,Cylinder dimensions not reported. Assumed to be 150 x 300 mm for normalization. ,
Amini et al. (2016),C_31,USA,Cylinder - Laboratory,,FALSE,,,,ASTM C597 (1989),Direct,3,3573,Cylinder,,,,,,,24.33,24.33,24.33,Cylinder dimensions not reported. Assumed to be 150 x 300 mm for normalization. ,
Amini et al. (2016),C_32,USA,Cylinder - Laboratory,,FALSE,,,,ASTM C597 (1989),Direct,3,3632,Cylinder,,,,,,,32.75,32.75,32.75,Cylinder dimensions not reported. Assumed to be 150 x 300 mm for normalization. ,
Amini et al. (2016),C_33,USA,Cylinder - Laboratory,,FALSE,,,,ASTM C597 (1989),Direct,3,3380,Cylinder,,,,,,,13.67,13.67,13.67,Cylinder dimensions not reported. Assumed to be 150 x 300 mm for normalization. ,
Amini et al. (2016),C_34,USA,Cylinder - Laboratory,,FALSE,,,,ASTM C597 (1989),Direct,3,3332,Cylinder,,,,,,,15.32,15.32,15.32,Cylinder dimensions not reported. Assumed to be 150 x 300 mm for normalization. ,
Amini et al. (2016),C_35,USA,Cylinder - Laboratory,,FALSE,,,,ASTM C597 (1989),Direct,3,3430,Cylinder,,,,,,,16.67,16.67,16.67,Cylinder dimensions not reported. Assumed to be 150 x 300 mm for normalization. ,
Amini et al. (2016),C_36,USA,Cylinder - Laboratory,,FALSE,,,,ASTM C597 (1989),Direct,3,3557,Cylinder,,,,,,,20.13,20.13,20.13,Cylinder dimensions not reported. Assumed to be 150 x 300 mm for normalization. ,
Amini et al. (2016),C_37,USA,Cylinder - Laboratory,,FALSE,,,,ASTM C597 (1989),Direct,3,3569,Cylinder,,,,,,,21.93,21.93,21.93,Cylinder dimensions not reported. Assumed to be 150 x 300 mm for normalization. ,
Amini et al. (2016),C_38,USA,Cylinder - Laboratory,,FALSE,,,,ASTM C597 (1989),Direct,3,3619,Cylinder,,,,,,,22.98,22.98,22.98,Cylinder dimensions not reported. Assumed to be 150 x 300 mm for normalization. ,
Amini et al. (2016),C_39,USA,Cylinder - Laboratory,,FALSE,,,,ASTM C597 (1989),Direct,3,3517,Cylinder,,,,,,,13.22,13.22,13.22,Cylinder dimensions not reported. Assumed to be 150 x 300 mm for normalization. ,
Amini et al. (2016),C_40,USA,Cylinder - Laboratory,,FALSE,,,,ASTM C597 (1989),Direct,3,3644,Cylinder,,,,,,,13.67,13.67,13.67,Cylinder dimensions not reported. Assumed to be 150 x 300 mm for normalization. ,
Amini et al. (2016),C_41,USA,Cylinder - Laboratory,,FALSE,,,,ASTM C597 (1989),Direct,3,3422,Cylinder,,,,,,,20.88,20.88,20.88,Cylinder dimensions not reported. Assumed to be 150 x 300 mm for normalization. ,
Amini et al. (2016),C_42,USA,Cylinder - Laboratory,,FALSE,,,,ASTM C597 (1989),Direct,3,3451,Cylinder,,,,,,,21.63,21.63,21.63,Cylinder dimensions not reported. Assumed to be 150 x 300 mm for normalization. ,
Amini et al. (2016),C_43,USA,Cylinder - Laboratory,,FALSE,,,,ASTM C597 (1989),Direct,3,3494,Cylinder,,,,,,,17.58,17.58,17.58,Cylinder dimensions not reported. Assumed to be 150 x 300 mm for normalization. ,
Amini et al. (2016),C_44,USA,Cylinder - Laboratory,,FALSE,,,,ASTM C597 (1989),Direct,3,3521,Cylinder,,,,,,,17.58,17.58,17.58,Cylinder dimensions not reported. Assumed to be 150 x 300 mm for normalization. ,
Amini et al. (2016),C_45,USA,Cylinder - Laboratory,,FALSE,,,,ASTM C597 (1989),Direct,3,3436,Cylinder,,,,,,,18.18,18.18,18.18,Cylinder dimensions not reported. Assumed to be 150 x 300 mm for normalization. ,
Amini et al. (2016),C_46,USA,Cylinder - Laboratory,,FALSE,,,,ASTM C597 (1989),Direct,3,3399,Cylinder,,,,,,,22.68,22.68,22.68,Cylinder dimensions not reported. Assumed to be 150 x 300 mm for normalization. ,
Amini et al. (2016),C_47,USA,Cylinder - Laboratory,,FALSE,,,,ASTM C597 (1989),Direct,3,3791,Cylinder,,,,,,,25.54,25.54,25.54,Cylinder dimensions not reported. Assumed to be 150 x 300 mm for normalization. ,
Amini et al. (2016),C_48,USA,Cylinder - Laboratory,,FALSE,,,,ASTM C597 (1989),Direct,3,3486,Cylinder,,,,,,,27.34,27.34,27.34,Cylinder dimensions not reported. Assumed to be 150 x 300 mm for normalization. ,
Amini et al. (2016),C_49,USA,Cylinder - Laboratory,,FALSE,,,,ASTM C597 (1989),Direct,3,3517,Cylinder,,,,,,,29.29,29.29,29.29,Cylinder dimensions not reported. Assumed to be 150 x 300 mm for normalization. ,
Amini et al. (2016),C_50,USA,Cylinder - Laboratory,,FALSE,,,,ASTM C597 (1989),Direct,3,3493,Cylinder,,,,,,,30.19,30.19,30.19,Cylinder dimensions not reported. Assumed to be 150 x 300 mm for normalization. ,
Amini et al. (2016),C_51,USA,Cylinder - Laboratory,,FALSE,,,,ASTM C597 (1989),Direct,3,3467,Cylinder,,,,,,,11.57,11.57,11.57,Cylinder dimensions not reported. Assumed to be 150 x 300 mm for normalization. ,
Amini et al. (2016),C_52,USA,Cylinder - Laboratory,,FALSE,,,,ASTM C597 (1989),Direct,3,3382,Cylinder,,,,,,,14.87,14.87,14.87,Cylinder dimensions not reported. Assumed to be 150 x 300 mm for normalization. ,
Amini et al. (2016),C_53,USA,Cylinder - Laboratory,,FALSE,,,,ASTM C597 (1989),Direct,3,3511,Cylinder,,,,,,,15.17,15.17,15.17,Cylinder dimensions not reported. Assumed to be 150 x 300 mm for normalization. ,
Amini et al. (2016),C_54,USA,Cylinder - Laboratory,,FALSE,,,,ASTM C597 (1989),Direct,3,3384,Cylinder,,,,,,,18.48,18.48,18.48,Cylinder dimensions not reported. Assumed to be 150 x 300 mm for normalization. ,
Amini et al. (2016),C_55,USA,Cylinder - Laboratory,,FALSE,,,,ASTM C597 (1989),Direct,3,3571,Cylinder,,,,,,,24.48,24.48,24.48,Cylinder dimensions not reported. Assumed to be 150 x 300 mm for normalization. ,
Amini et al. (2016),C_56,USA,Cylinder - Laboratory,,FALSE,,,,ASTM C597 (1989),Direct,3,3561,Cylinder,,,,,,,30.19,30.19,30.19,Cylinder dimensions not reported. Assumed to be 150 x 300 mm for normalization. ,
Amini et al. (2016),C_57,USA,Cylinder - Laboratory,,FALSE,,,,ASTM C597 (1989),Direct,3,3534,Cylinder,,,,,,,23.58,23.58,23.58,Cylinder dimensions not reported. Assumed to be 150 x 300 mm for normalization. ,
Amini et al. (2016),C_58,USA,Cylinder - Laboratory,,FALSE,,,,ASTM C597 (1989),Direct,3,3640,Cylinder,,,,,,,29.74,29.74,29.74,Cylinder dimensions not reported. Assumed to be 150 x 300 mm for normalization. ,
Amini et al. (2016),C_59,USA,Cylinder - Laboratory,,FALSE,,,,ASTM C597 (1989),Direct,3,3806,Cylinder,,,,,,,30.34,30.34,30.34,Cylinder dimensions not reported. Assumed to be 150 x 300 mm for normalization. ,
Amini et al. (2016),C_60,USA,Cylinder - Laboratory,,FALSE,,,,ASTM C597 (1989),Direct,3,3424,Cylinder,,,,,,,13.97,13.97,13.97,Cylinder dimensions not reported. Assumed to be 150 x 300 mm for normalization. ,
Amini et al. (2016),C_61,USA,Cylinder - Laboratory,,FALSE,,,,ASTM C597 (1989),Direct,3,3528,Cylinder,,,,,,,20.88,20.88,20.88,Cylinder dimensions not reported. Assumed to be 150 x 300 mm for normalization. ,
Amini et al. (2016),C_62,USA,Cylinder - Laboratory,,FALSE,,,,ASTM C597 (1989),Direct,3,3455,Cylinder,,,,,,,23.73,23.73,23.73,Cylinder dimensions not reported. Assumed to be 150 x 300 mm for normalization. ,
Amini et al. (2016),C_63,USA,Cylinder - Laboratory,,FALSE,,,,ASTM C597 (1989),Direct,3,3596,Cylinder,,,,,,,20.43,20.43,20.43,Cylinder dimensions not reported. Assumed to be 150 x 300 mm for normalization. ,
Amini et al. (2016),C_64,USA,Cylinder - Laboratory,,FALSE,,,,ASTM C597 (1989),Direct,3,3625,Cylinder,,,,,,,22.38,22.38,22.38,Cylinder dimensions not reported. Assumed to be 150 x 300 mm for normalization. ,
Amini et al. (2016),C_65,USA,Cylinder - Laboratory,,FALSE,,,,ASTM C597 (1989),Direct,3,3959,Cylinder,,,,,,,30.34,30.34,30.34,Cylinder dimensions not reported. Assumed to be 150 x 300 mm for normalization. ,
Amini et al. (2016),C_66,USA,Cylinder - Laboratory,,FALSE,,,,ASTM C597 (1989),Direct,3,3812,Cylinder,,,,,,,32.90,32.90,32.90,Cylinder dimensions not reported. Assumed to be 150 x 300 mm for normalization. ,
Amini et al. (2016),C_67,USA,Cylinder - Laboratory,,FALSE,,,,ASTM C597 (1989),Direct,3,3445,Cylinder,,,,,,,18.63,18.63,18.63,Cylinder dimensions not reported. Assumed to be 150 x 300 mm for normalization. ,
Amini et al. (2016),C_68,USA,Cylinder - Laboratory,,FALSE,,,,ASTM C597 (1989),Direct,3,3798,Cylinder,,,,,,,32.75,32.75,32.75,Cylinder dimensions not reported. Assumed to be 150 x 300 mm for normalization. ,
Amini et al. (2016),C_69,USA,Cylinder - Laboratory,,FALSE,,,,ASTM C597 (1989),Direct,3,3825,Cylinder,,,,,,,33.50,33.50,33.50,Cylinder dimensions not reported. Assumed to be 150 x 300 mm for normalization. ,
Amini et al. (2016),C_70,USA,Cylinder - Laboratory,,FALSE,,,,ASTM C597 (1989),Direct,3,3758,Cylinder,,,,,,,33.50,33.50,33.50,Cylinder dimensions not reported. Assumed to be 150 x 300 mm for normalization. ,
Amini et al. (2016),C_71,USA,Cylinder - Laboratory,,FALSE,,,,ASTM C597 (1989),Direct,3,3744,Cylinder,,,,,,,25.84,25.84,25.84,Cylinder dimensions not reported. Assumed to be 150 x 300 mm for normalization. ,
Amini et al. (2016),C_72,USA,Cylinder - Laboratory,,FALSE,,,,ASTM C597 (1989),Direct,3,3673,Cylinder,,,,,,,25.39,25.39,25.39,Cylinder dimensions not reported. Assumed to be 150 x 300 mm for normalization. ,
Amini et al. (2016),C_73,USA,Cylinder - Laboratory,,FALSE,,,,ASTM C597 (1989),Direct,3,3507,Cylinder,,,,,,,22.53,22.53,22.53,Cylinder dimensions not reported. Assumed to be 150 x 300 mm for normalization. ,
Amini et al. (2016),C_74,USA,Cylinder - Laboratory,,FALSE,,,,ASTM C597 (1989),Direct,3,3891,Cylinder,,,,,,,26.14,26.14,26.14,Cylinder dimensions not reported. Assumed to be 150 x 300 mm for normalization. ,
Amini et al. (2016),C_75,USA,Cylinder - Laboratory,,FALSE,,,,ASTM C597 (1989),Direct,3,3864,Cylinder,,,,,,,33.50,33.50,33.50,Cylinder dimensions not reported. Assumed to be 150 x 300 mm for normalization. ,
Amini et al. (2016),C_76,USA,Cylinder - Laboratory,,FALSE,,,,ASTM C597 (1989),Direct,3,3989,Cylinder,,,,,,,32.00,32.00,32.00,Cylinder dimensions not reported. Assumed to be 150 x 300 mm for normalization. ,
Amini et al. (2016),C_77,USA,Cylinder - Laboratory,,FALSE,,,,ASTM C597 (1989),Direct,3,3862,Cylinder,,,,,,,31.55,31.55,31.55,Cylinder dimensions not reported. Assumed to be 150 x 300 mm for normalization. ,
Amini et al. (2016),C_78,USA,Cylinder - Laboratory,,FALSE,,,,ASTM C597 (1989),Direct,3,3455,Cylinder,,,,,,,10.06,10.06,10.06,Cylinder dimensions not reported. Assumed to be 150 x 300 mm for normalization. ,
Amini et al. (2016),C_79,USA,Cylinder - Laboratory,,FALSE,,,,ASTM C597 (1989),Direct,3,3447,Cylinder,,,,,,,18.78,18.78,18.78,Cylinder dimensions not reported. Assumed to be 150 x 300 mm for normalization. ,
Amini et al. (2016),C_80,USA,Cylinder - Laboratory,,FALSE,,,,ASTM C597 (1989),Direct,3,3625,Cylinder,,,,,,,18.48,18.48,18.48,Cylinder dimensions not reported. Assumed to be 150 x 300 mm for normalization. ,
Bamogo et al. (2016),SC_1,Burkina Faso,Cylinder - In-situ,,FALSE,PROCEQ PUNDIT Lab+,,,,Direct,,4066,Core,310.0,155.0,,,,,12.07,12.07,10.02,Cylinder dimensions reported as ranging from 30/15 to 32/16.,
Bamogo et al. (2016),SC_2,Burkina Faso,Cylinder - In-situ,,FALSE,PROCEQ PUNDIT Lab+,,,,Direct,,4210,Core,310.0,155.0,,,,,17.03,17.03,14.14,Cylinder dimensions reported as ranging from 30/15 to 32/16.,
Bamogo et al. (2016),SC_3,Burkina Faso,Cylinder - In-situ,,FALSE,PROCEQ PUNDIT Lab+,,,,Direct,,4019,Core,310.0,155.0,,,,,23.59,23.59,19.58,Cylinder dimensions reported as ranging from 30/15 to 32/16.,
Bamogo et al. (2016),SC_4,Burkina Faso,Cylinder - In-situ,,FALSE,PROCEQ PUNDIT Lab+,,,,Direct,,4297,Core,310.0,155.0,,,,,18.19,18.19,15.10,Cylinder dimensions reported as ranging from 30/15 to 32/16.,
Bamogo et al. (2016),SC_5,Burkina Faso,Cylinder - In-situ,,FALSE,PROCEQ PUNDIT Lab+,,,,Direct,,4341,Core,310.0,155.0,,,,,17.55,17.55,14.57,Cylinder dimensions reported as ranging from 30/15 to 32/16.,
Bamogo et al. (2016),SC_6,Burkina Faso,Cylinder - In-situ,,FALSE,PROCEQ PUNDIT Lab+,,,,Direct,,4347,Core,310.0,155.0,,,,,21.49,21.49,17.83,Cylinder dimensions reported as ranging from 30/15 to 32/16.,
Bamogo et al. (2016),SC_7,Burkina Faso,Cylinder - In-situ,,FALSE,PROCEQ PUNDIT Lab+,,,,Direct,,4423,Core,310.0,155.0,,,,,27.29,27.29,22.65,Cylinder dimensions reported as ranging from 30/15 to 32/16.,
Bamogo et al. (2016),SC_8,Burkina Faso,Cylinder - In-situ,,FALSE,PROCEQ PUNDIT Lab+,,,,Direct,,4327,Core,310.0,155.0,,,,,29.44,29.44,24.43,Cylinder dimensions reported as ranging from 30/15 to 32/16.,
Bamogo et al. (2016),SC_9,Burkina Faso,Cylinder - In-situ,,FALSE,PROCEQ PUNDIT Lab+,,,,Direct,,4537,Core,310.0,155.0,,,,,30.43,30.43,25.26,Cylinder dimensions reported as ranging from 30/15 to 32/16.,
Bamogo et al. (2016),SC_10,Burkina Faso,Cylinder - In-situ,,FALSE,PROCEQ PUNDIT Lab+,,,,Direct,,4583,Core,310.0,155.0,,,,,28.88,28.88,23.97,Cylinder dimensions reported as ranging from 30/15 to 32/16.,
Bamogo et al. (2016),SC_11,Burkina Faso,Cylinder - In-situ,,FALSE,PROCEQ PUNDIT Lab+,,,,Direct,,4575,Core,310.0,155.0,,,,,34.21,34.21,28.39,Cylinder dimensions reported as ranging from 30/15 to 32/16.,
Bamogo et al. (2016),SC_12,Burkina Faso,Cylinder - In-situ,,FALSE,PROCEQ PUNDIT Lab+,,,,Direct,,4600,Core,310.0,155.0,,,,,33.93,33.93,28.16,Cylinder dimensions reported as ranging from 30/15 to 32/16.,
Bamogo et al. (2016),SC_13,Burkina Faso,Cylinder - In-situ,,FALSE,PROCEQ PUNDIT Lab+,,,,Direct,,4652,Core,310.0,155.0,,,,,28.36,28.36,23.54,Cylinder dimensions reported as ranging from 30/15 to 32/16.,
Bamogo et al. (2016),SC_14,Burkina Faso,Cylinder - In-situ,,FALSE,PROCEQ PUNDIT Lab+,,,,Direct,,4669,Core,310.0,155.0,,,,,28.40,28.40,23.57,Cylinder dimensions reported as ranging from 30/15 to 32/16.,
Bamogo et al. (2016),SC_15,Burkina Faso,Cylinder - In-situ,,FALSE,PROCEQ PUNDIT Lab+,,,,Direct,,4868,Core,310.0,155.0,,,,,34.92,34.92,28.98,Cylinder dimensions reported as ranging from 30/15 to 32/16.,
Bamogo et al. (2016),LC_1,Burkina Faso,Cylinder - Laboratory,,FALSE,PROCEQ PUNDIT Lab+,,,,Direct,,4688,Cylinder,310.0,155.0,,,,,27.38,27.38,27.38,Cylinder dimensions reported as ranging from 30/15 to 32/16.,
Bamogo et al. (2016),LC_2,Burkina Faso,Cylinder - Laboratory,,FALSE,PROCEQ PUNDIT Lab+,,,,Direct,,4743,Cylinder,310.0,155.0,,,,,28.79,28.79,28.79,Cylinder dimensions reported as ranging from 30/15 to 32/16.,
Bamogo et al. (2016),LC_3,Burkina Faso,Cylinder - Laboratory,,FALSE,PROCEQ PUNDIT Lab+,,,,Direct,,4810,Cylinder,310.0,155.0,,,,,27.39,27.39,27.39,Cylinder dimensions reported as ranging from 30/15 to 32/16.,
Bamogo et al. (2016),LC_4,Burkina Faso,Cylinder - Laboratory,,FALSE,PROCEQ PUNDIT Lab+,,,,Direct,,4824,Cylinder,310.0,155.0,,,,,27.39,27.39,27.39,Cylinder dimensions reported as ranging from 30/15 to 32/16.,
Bamogo et al. (2016),LC_5,Burkina Faso,Cylinder - Laboratory,,FALSE,PROCEQ PUNDIT Lab+,,,,Direct,,4724,Cylinder,310.0,155.0,,,,,31.58,31.58,31.58,Cylinder dimensions reported as ranging from 30/15 to 32/16.,
Bamogo et al. (2016),LC_6,Burkina Faso,Cylinder - Laboratory,,FALSE,PROCEQ PUNDIT Lab+,,,,Direct,,4829,Cylinder,310.0,155.0,,,,,30.18,30.18,30.18,Cylinder dimensions reported as ranging from 30/15 to 32/16.,
Bamogo et al. (2016),LC_7,Burkina Faso,Cylinder - Laboratory,,FALSE,PROCEQ PUNDIT Lab+,,,,Direct,,4868,Cylinder,310.0,155.0,,,,,34.38,34.38,34.38,Cylinder dimensions reported as ranging from 30/15 to 32/16.,
Bamogo et al. (2016),LC_8,Burkina Faso,Cylinder - Laboratory,,FALSE,PROCEQ PUNDIT Lab+,,,,Direct,,4883,Cylinder,310.0,155.0,,,,,33.74,33.74,33.74,Cylinder dimensions reported as ranging from 30/15 to 32/16.,
Bamogo et al. (2016),LC_9,Burkina Faso,Cylinder - Laboratory,,FALSE,PROCEQ PUNDIT Lab+,,,,Direct,,4924,Cylinder,310.0,155.0,,,,,34.59,34.59,34.59,Cylinder dimensions reported as ranging from 30/15 to 32/16.,
Bhosale & Salunkhe (2016),M20_SC_1,India,Cylinder - Laboratory,28,FALSE,,,,IS 13311: Part 1 (1992),Direct,,3880,Cylinder,200.0,100.0,20,0.50,M20,20,21.70,21.01,21.01,,
Bhosale & Salunkhe (2016),M20_SC_2,India,Cylinder - Laboratory,28,FALSE,,,,IS 13311: Part 1 (1992),Direct,,3940,Cylinder,200.0,100.0,20,0.50,M20,20,22.40,21.69,21.69,,
Bhosale & Salunkhe (2016),M20_SC_3,India,Cylinder - Laboratory,28,FALSE,,,,IS 13311: Part 1 (1992),Direct,,3880,Cylinder,200.0,100.0,20,0.50,M20,20,21.50,20.82,20.82,,
Bhosale & Salunkhe (2016),M20_SC_4,India,Cylinder - Laboratory,28,FALSE,,,,IS 13311: Part 1 (1992),Direct,,3900,Cylinder,200.0,100.0,20,0.50,M20,20,21.80,21.11,21.11,,
Bhosale & Salunkhe (2016),M20_SC_5,India,Cylinder - Laboratory,28,FALSE,,,,IS 13311: Part 1 (1992),Direct,,3900,Cylinder,200.0,100.0,20,0.50,M20,20,21.70,21.01,21.01,,
Bhosale & Salunkhe (2016),M20_SC_6,India,Cylinder - Laboratory,28,FALSE,,,,IS 13311: Part 1 (1992),Direct,,3840,Cylinder,200.0,100.0,20,0.50,M20,20,21.10,20.43,20.43,,
Bhosale & Salunkhe (2016),M20_SC_7,India,Cylinder - Laboratory,28,FALSE,,,,IS 13311: Part 1 (1992),Direct,,3950,Cylinder,200.0,100.0,20,0.50,M20,20,22.80,22.08,22.08,,
Bhosale & Salunkhe (2016),M20_SC_8,India,Cylinder - Laboratory,28,FALSE,,,,IS 13311: Part 1 (1992),Direct,,4020,Cylinder,200.0,100.0,20,0.50,M20,20,23.70,22.95,22.95,,
Bhosale & Salunkhe (2016),M20_SC_9,India,Cylinder - Laboratory,28,FALSE,,,,IS 13311: Part 1 (1992),Direct,,3920,Cylinder,200.0,100.0,20,0.50,M20,20,21.90,21.21,21.21,,
Bhosale & Salunkhe (2016),M20_SC_10,India,Cylinder - Laboratory,28,FALSE,,,,IS 13311: Part 1 (1992),Direct,,3920,Cylinder,200.0,100.0,20,0.50,M20,20,22.10,21.40,21.40,,
Bhosale & Salunkhe (2016),M20_CY_1,India,Cylinder - Laboratory,28,FALSE,,,,IS 13311: Part 1 (1992),Direct,,4070,Cylinder,200.0,100.0,20,0.50,M20,20,22.50,21.79,21.79,,
Bhosale & Salunkhe (2016),M20_CY_2,India,Cylinder - Laboratory,28,FALSE,,,,IS 13311: Part 1 (1992),Direct,,4250,Cylinder,200.0,100.0,20,0.50,M20,20,24.60,23.82,23.82,,
Bhosale & Salunkhe (2016),M20_CY_3,India,Cylinder - Laboratory,28,FALSE,,,,IS 13311: Part 1 (1992),Direct,,4060,Cylinder,200.0,100.0,20,0.50,M20,20,21.90,21.21,21.21,,
Bhosale & Salunkhe (2016),M20_CY_4,India,Cylinder - Laboratory,28,FALSE,,,,IS 13311: Part 1 (1992),Direct,,4180,Cylinder,200.0,100.0,20,0.50,M20,20,24.40,23.63,23.63,,
Bhosale & Salunkhe (2016),M20_CY_5,India,Cylinder - Laboratory,28,FALSE,,,,IS 13311: Part 1 (1992),Direct,,4160,Cylinder,200.0,100.0,20,0.50,M20,20,23.20,22.47,22.47,,
Bhosale & Salunkhe (2016),M25_SC_1,India,Cylinder - Laboratory,28,FALSE,,,,IS 13311: Part 1 (1992),Direct,,4070,Cylinder,200.0,100.0,20,0.44,M25,25,25.80,24.99,24.99,,
Bhosale & Salunkhe (2016),M25_SC_2,India,Cylinder - Laboratory,28,FALSE,,,,IS 13311: Part 1 (1992),Direct,,4060,Cylinder,200.0,100.0,20,0.44,M25,25,25.70,24.89,24.89,,
Bhosale & Salunkhe (2016),M25_SC_3,India,Cylinder - Laboratory,28,FALSE,,,,IS 13311: Part 1 (1992),Direct,,4090,Cylinder,200.0,100.0,20,0.44,M25,25,25.90,25.08,25.08,,
Bhosale & Salunkhe (2016),M25_SC_4,India,Cylinder - Laboratory,28,FALSE,,,,IS 13311: Part 1 (1992),Direct,,4080,Cylinder,200.0,100.0,20,0.44,M25,25,25.90,25.08,25.08,,
Bhosale & Salunkhe (2016),M25_SC_5,India,Cylinder - Laboratory,28,FALSE,,,,IS 13311: Part 1 (1992),Direct,,4020,Cylinder,200.0,100.0,20,0.44,M25,25,25.50,24.69,24.69,,
Bhosale & Salunkhe (2016),M25_SC_6,India,Cylinder - Laboratory,28,FALSE,,,,IS 13311: Part 1 (1992),Direct,,4100,Cylinder,200.0,100.0,20,0.44,M25,25,26.00,25.18,25.18,,
Bhosale & Salunkhe (2016),M25_SC_7,India,Cylinder - Laboratory,28,FALSE,,,,IS 13311: Part 1 (1992),Direct,,4020,Cylinder,200.0,100.0,20,0.44,M25,25,25.50,24.69,24.69,,
Bhosale & Salunkhe (2016),M25_SC_8,India,Cylinder - Laboratory,28,FALSE,,,,IS 13311: Part 1 (1992),Direct,,4100,Cylinder,200.0,100.0,20,0.44,M25,25,26.00,25.18,25.18,,
Bhosale & Salunkhe (2016),M25_SC_9,India,Cylinder - Laboratory,28,FALSE,,,,IS 13311: Part 1 (1992),Direct,,4110,Cylinder,200.0,100.0,20,0.44,M25,25,26.10,25.28,25.28,,
Bhosale & Salunkhe (2016),M25_SC_10,India,Cylinder - Laboratory,28,FALSE,,,,IS 13311: Part 1 (1992),Direct,,4090,Cylinder,200.0,100.0,20,0.44,M25,25,26.20,25.37,25.37,,
Bhosale & Salunkhe (2016),M25_CY_1,India,Cylinder - Laboratory,28,FALSE,,,,IS 13311: Part 1 (1992),Direct,,4250,Cylinder,200.0,100.0,20,0.44,M25,25,27.00,26.15,26.15,,
Bhosale & Salunkhe (2016),M25_CY_2,India,Cylinder - Laboratory,28,FALSE,,,,IS 13311: Part 1 (1992),Direct,,4200,Cylinder,200.0,100.0,20,0.44,M25,25,26.10,25.28,25.28,,
Bhosale & Salunkhe (2016),M25_CY_3,India,Cylinder - Laboratory,28,FALSE,,,,IS 13311: Part 1 (1992),Direct,,4300,Cylinder,200.0,100.0,20,0.44,M25,25,27.70,26.83,26.83,,
Bhosale & Salunkhe (2016),M25_CY_4,India,Cylinder - Laboratory,28,FALSE,,,,IS 13311: Part 1 (1992),Direct,,4300,Cylinder,200.0,100.0,20,0.44,M25,25,28.40,27.50,27.50,,
Bhosale & Salunkhe (2016),M25_CY_5,India,Cylinder - Laboratory,28,FALSE,,,,IS 13311: Part 1 (1992),Direct,,4150,Cylinder,200.0,100.0,20,0.44,M25,25,25.80,24.99,24.99,,
Bhosale & Salunkhe (2016),M30_SC_1,India,Cylinder - Laboratory,28,FALSE,,,,IS 13311: Part 1 (1992),Direct,,4050,Cylinder,200.0,100.0,20,0.42,M30,30,27.80,26.92,26.92,,
Bhosale & Salunkhe (2016),M30_SC_2,India,Cylinder - Laboratory,28,FALSE,,,,IS 13311: Part 1 (1992),Direct,,4000,Cylinder,200.0,100.0,20,0.42,M30,30,28.20,27.31,27.31,,
