Repository: juliamfm/ML_material_classifier

# KNN e SVM para classificação da resistência à compressão do concreto por ultrassom

Esse programa usa os algoritmos de aprendizado supervisionado k-Nearest Neighbors e Support Vector Mechine para classificação da resistência à compressão do concreto a partir de dados de ensaios de Velocidade de Pulso Ultrassônico (VPU). O problema é formulado como classificação multiclasse, em que cada amostra é atribuída a uma faixa de resistência à compressão.

Referência da base de dados: MATTHEWS, B.; ALLAIX, D.; WIJTE, S.; VULLINGS, M.. Advancing non-destructive concrete compressive strength estimation: Large-Scale datasets and machine learning framework. **NDT & E International**, v.

File: Complete_UPV_Database_raw.csv (part 17 of 25)
Literature,Specimen ID,Country,Specimen Type,Specimen Age (days),Rebar Present,UPV Device Brand & Model,Transducer Diameter (mm),Transducer Frequency (kHz),Standard,Test Type,No. Tests,"Average Velocity, Vp (m/s)",Compression Specimen,Height (mm),Width/Diameter (mm),Max Aggregate Size (mm),W/C Ratio,Strength Class,"Design Strength, fck (MPa)","fc,core (MPa)","fc,ref (MPa)","fc,cyl (MPa)",Notes,
Bhosale & Salunkhe (2016),M30_SC_3,India,Cylinder - Laboratory,28,FALSE,,,,IS 13311: Part 1 (1992),Direct,,4070,Cylinder,200.0,100.0,20,0.42,M30,30,29.40,28.47,28.47,,
Bhosale & Salunkhe (2016),M30_SC_4,India,Cylinder - Laboratory,28,FALSE,,,,IS 13311: Part 1 (1992),Direct,,4060,Cylinder,200.0,100.0,20,0.42,M30,30,29.60,28.67,28.67,,
Bhosale & Salunkhe (2016),M30_SC_5,India,Cylinder - Laboratory,28,FALSE,,,,IS 13311: Part 1 (1992),Direct,,4020,Cylinder,200.0,100.0,20,0.42,M30,30,28.50,27.60,27.60,,
Bhosale & Salunkhe (2016),M30_SC_6,India,Cylinder - Laboratory,28,FALSE,,,,IS 13311: Part 1 (1992),Direct,,4040,Cylinder,200.0,100.0,20,0.42,M30,30,28.90,27.99,27.99,,
Bhosale & Salunkhe (2016),M30_SC_7,India,Cylinder - Laboratory,28,FALSE,,,,IS 13311: Part 1 (1992),Direct,,4050,Cylinder,200.0,100.0,20,0.42,M30,30,29.10,28.18,28.18,,
Bhosale & Salunkhe (2016),M30_SC_8,India,Cylinder - Laboratory,28,FALSE,,,,IS 13311: Part 1 (1992),Direct,,4160,Cylinder,200.0,100.0,20,0.42,M30,30,31.40,30.41,30.41,,
Bhosale & Salunkhe (2016),M30_SC_9,India,Cylinder - Laboratory,28,FALSE,,,,IS 13311: Part 1 (1992),Direct,,4120,Cylinder,200.0,100.0,20,0.42,M30,30,30.80,29.83,29.83,,
Bhosale & Salunkhe (2016),M30_SC_10,India,Cylinder - Laboratory,28,FALSE,,,,IS 13311: Part 1 (1992),Direct,,4130,Cylinder,200.0,100.0,20,0.42,M30,30,30.80,29.83,29.83,,
Bhosale & Salunkhe (2016),M30_CY_1,India,Cylinder - Laboratory,28,FALSE,,,,IS 13311: Part 1 (1992),Direct,,4300,Cylinder,200.0,100.0,20,0.42,M30,30,29.80,28.86,28.86,,
Bhosale & Salunkhe (2016),M30_CY_2,India,Cylinder - Laboratory,28,FALSE,,,,IS 13311: Part 1 (1992),Direct,,4280,Cylinder,200.0,100.0,20,0.42,M30,30,30.90,29.92,29.92,,
Bhosale & Salunkhe (2016),M30_CY_3,India,Cylinder - Laboratory,28,FALSE,,,,IS 13311: Part 1 (1992),Direct,,4430,Cylinder,200.0,100.0,20,0.42,M30,30,36.20,35.06,35.06,,
Bhosale & Salunkhe (2016),M30_CY_4,India,Cylinder - Laboratory,28,FALSE,,,,IS 13311: Part 1 (1992),Direct,,4400,Cylinder,200.0,100.0,20,0.42,M30,30,34.90,33.80,33.80,,
Bhosale & Salunkhe (2016),M30_CY_5,India,Cylinder - Laboratory,28,FALSE,,,,IS 13311: Part 1 (1992),Direct,,4350,Cylinder,200.0,100.0,20,0.42,M30,30,33.90,32.83,32.83,,
El-Mir & Nehme (2016),R1_28,Lebanon,Cube - Laboratory,28,FALSE,,,,EN 12504-4 (2004),Direct,3,4390,Cube,150.0,150.0,16,0.56,,,58.00,58.00,48.14,Cubes cast using self-compacting concrete (SCC) mixture. R = reference series.,
El-Mir & Nehme (2016),R2_28,Lebanon,Cube - Laboratory,28,FALSE,,,,EN 12504-4 (2004),Direct,3,4420,Cube,150.0,150.0,16,0.50,,,63.00,63.00,52.29,Cubes cast using self-compacting concrete (SCC) mixture. R = reference series.,
El-Mir & Nehme (2016),R3_28,Lebanon,Cube - Laboratory,28,FALSE,,,,EN 12504-4 (2004),Direct,3,4530,Cube,150.0,150.0,16,0.45,,,70.00,70.00,58.90,Cubes cast using self-compacting concrete (SCC) mixture. R = reference series.,
El-Mir & Nehme (2016),R4_28,Lebanon,Cube - Laboratory,28,FALSE,,,,EN 12504-4 (2004),Direct,3,4360,Cube,150.0,150.0,16,0.56,,,47.00,47.00,39.01,Cubes cast using self-compacting concrete (SCC) mixture. R = reference series.,
El-Mir & Nehme (2016),R5_28,Lebanon,Cube - Laboratory,28,FALSE,,,,EN 12504-4 (2004),Direct,3,4440,Cube,150.0,150.0,16,0.50,,,53.00,53.00,43.99,Cubes cast using self-compacting concrete (SCC) mixture. R = reference series.,
El-Mir & Nehme (2016),R6_28,Lebanon,Cube - Laboratory,28,FALSE,,,,EN 12504-4 (2004),Direct,3,4480,Cube,150.0,150.0,16,0.45,,,58.00,58.00,48.14,Cubes cast using self-compacting concrete (SCC) mixture. R = reference series.,
El-Mir & Nehme (2016),R7_28,Lebanon,Cube - Laboratory,28,FALSE,,,,EN 12504-4 (2004),Direct,3,4320,Cube,150.0,150.0,16,0.56,,,41.00,41.00,34.03,Cubes cast using self-compacting concrete (SCC) mixture. R = reference series.,
El-Mir & Nehme (2016),R8_28,Lebanon,Cube - Laboratory,28,FALSE,,,,EN 12504-4 (2004),Direct,3,4380,Cube,150.0,150.0,16,0.50,,,48.00,48.00,39.84,Cubes cast using self-compacting concrete (SCC) mixture. R = reference series.,
El-Mir & Nehme (2016),R9_28,Lebanon,Cube - Laboratory,28,FALSE,,,,EN 12504-4 (2004),Direct,3,4415,Cube,150.0,150.0,16,0.45,,,52.00,52.00,43.16,Cubes cast using self-compacting concrete (SCC) mixture. R = reference series.,
El-Mir & Nehme (2016),M1_28,Lebanon,Cube - Laboratory,28,FALSE,,,,EN 12504-4 (2004),Direct,3,4430,Cube,150.0,150.0,16,0.56,,,61.00,61.00,50.63,Cubes cast using self-compacting concrete (SCC) mixture. M = Metakaolin series.,
El-Mir & Nehme (2016),M2_28,Lebanon,Cube - Laboratory,28,FALSE,,,,EN 12504-4 (2004),Direct,3,4485,Cube,150.0,150.0,16,0.50,,,69.00,69.00,57.90,Cubes cast using self-compacting concrete (SCC) mixture. M = Metakaolin series.,
El-Mir & Nehme (2016),M3_28,Lebanon,Cube - Laboratory,28,FALSE,,,,EN 12504-4 (2004),Direct,3,4620,Cube,150.0,150.0,16,0.45,,,77.00,77.00,65.90,Cubes cast using self-compacting concrete (SCC) mixture. M = Metakaolin series.,
El-Mir & Nehme (2016),M4_28,Lebanon,Cube - Laboratory,28,FALSE,,,,EN 12504-4 (2004),Direct,3,4370,Cube,150.0,150.0,16,0.56,,,56.00,56.00,46.48,Cubes cast using self-compacting concrete (SCC) mixture. M = Metakaolin series.,
El-Mir & Nehme (2016),M5_28,Lebanon,Cube - Laboratory,28,FALSE,,,,EN 12504-4 (2004),Direct,3,4400,Cube,150.0,150.0,16,0.50,,,62.00,62.00,51.46,Cubes cast using self-compacting concrete (SCC) mixture. M = Metakaolin series.,
El-Mir & Nehme (2016),M6_28,Lebanon,Cube - Laboratory,28,FALSE,,,,EN 12504-4 (2004),Direct,3,4550,Cube,150.0,150.0,16,0.45,,,70.00,70.00,58.90,Cubes cast using self-compacting concrete (SCC) mixture. M = Metakaolin series.,
El-Mir & Nehme (2016),M7_28,Lebanon,Cube - Laboratory,28,FALSE,,,,EN 12504-4 (2004),Direct,3,4375,Cube,150.0,150.0,16,0.56,,,51.00,51.00,42.33,Cubes cast using self-compacting concrete (SCC) mixture. M = Metakaolin series.,
El-Mir & Nehme (2016),M8_28,Lebanon,Cube - Laboratory,28,FALSE,,,,EN 12504-4 (2004),Direct,3,4455,Cube,150.0,150.0,16,0.50,,,64.00,64.00,53.12,Cubes cast using self-compacting concrete (SCC) mixture. M = Metakaolin series.,
El-Mir & Nehme (2016),M9_28,Lebanon,Cube - Laboratory,28,FALSE,,,,EN 12504-4 (2004),Direct,3,4510,Cube,150.0,150.0,16,0.45,,,65.00,65.00,53.95,Cubes cast using self-compacting concrete (SCC) mixture. M = Metakaolin series.,
El-Mir & Nehme (2016),S1_28,Lebanon,Cube - Laboratory,28,FALSE,,,,EN 12504-4 (2004),Direct,3,4395,Cube,150.0,150.0,16,0.56,,,59.00,59.00,48.97,Cubes cast using self-compacting concrete (SCC) mixture. S = Silica fume series.,
El-Mir & Nehme (2016),S2_28,Lebanon,Cube - Laboratory,28,FALSE,,,,EN 12504-4 (2004),Direct,3,4447,Cube,150.0,150.0,16,0.50,,,65.00,65.00,53.95,Cubes cast using self-compacting concrete (SCC) mixture. S = Silica fume series.,
El-Mir & Nehme (2016),S3_28,Lebanon,Cube - Laboratory,28,FALSE,,,,EN 12504-4 (2004),Direct,3,4548,Cube,150.0,150.0,16,0.45,,,74.00,74.00,62.90,Cubes cast using self-compacting concrete (SCC) mixture. S = Silica fume series.,
El-Mir & Nehme (2016),S4_28,Lebanon,Cube - Laboratory,28,FALSE,,,,EN 12504-4 (2004),Direct,3,4385,Cube,150.0,150.0,16,0.56,,,50.00,50.00,41.50,Cubes cast using self-compacting concrete (SCC) mixture. S = Silica fume series.,
El-Mir & Nehme (2016),S5_28,Lebanon,Cube - Laboratory,28,FALSE,,,,EN 12504-4 (2004),Direct,3,4415,Cube,150.0,150.0,16,0.50,,,59.00,59.00,48.97,Cubes cast using self-compacting concrete (SCC) mixture. S = Silica fume series.,
El-Mir & Nehme (2016),S6_28,Lebanon,Cube - Laboratory,28,FALSE,,,,EN 12504-4 (2004),Direct,3,4510,Cube,150.0,150.0,16,0.45,,,70.00,70.00,58.90,Cubes cast using self-compacting concrete (SCC) mixture. S = Silica fume series.,
El-Mir & Nehme (2016),S7_28,Lebanon,Cube - Laboratory,28,FALSE,,,,EN 12504-4 (2004),Direct,3,4385,Cube,150.0,150.0,16,0.56,,,49.00,49.00,40.67,Cubes cast using self-compacting concrete (SCC) mixture. S = Silica fume series.,
El-Mir & Nehme (2016),S8_28,Lebanon,Cube - Laboratory,28,FALSE,,,,EN 12504-4 (2004),Direct,3,4400,Cube,150.0,150.0,16,0.50,,,59.00,59.00,48.97,Cubes cast using self-compacting concrete (SCC) mixture. S = Silica fume series.,
El-Mir & Nehme (2016),S9_28,Lebanon,Cube - Laboratory,28,FALSE,,,,EN 12504-4 (2004),Direct,3,4425,Cube,150.0,150.0,16,0.45,,,62.00,62.00,51.46,Cubes cast using self-compacting concrete (SCC) mixture. S = Silica fume series.,
El-Mir & Nehme (2016),N1_28,Lebanon,Cube - Laboratory,28,FALSE,,,,EN 12504-4 (2004),Direct,3,4080,Cube,150.0,150.0,16,0.56,,,43.00,43.00,35.69,Cubes cast using normally-vibrated concrete (NVC) mixture.,
El-Mir & Nehme (2016),N2_28,Lebanon,Cube - Laboratory,28,FALSE,,,,EN 12504-4 (2004),Direct,3,4260,Cube,150.0,150.0,16,0.50,,,46.00,46.00,38.18,Cubes cast using normally-vibrated concrete (NVC) mixture.,
El-Mir & Nehme (2016),N3_28,Lebanon,Cube - Laboratory,28,FALSE,,,,EN 12504-4 (2004),Direct,3,4316,Cube,150.0,150.0,16,0.45,,,59.00,59.00,48.97,Cubes cast using normally-vibrated concrete (NVC) mixture.,
El-Mir & Nehme (2016),R1_56,Lebanon,Cube - Laboratory,56,FALSE,,,,EN 12504-4 (2004),Direct,3,4410,Cube,150.0,150.0,16,0.56,,,65.00,65.00,53.95,Cubes cast using self-compacting concrete (SCC) mixture. R = reference series.,
El-Mir & Nehme (2016),R2_56,Lebanon,Cube - Laboratory,56,FALSE,,,,EN 12504-4 (2004),Direct,3,4495,Cube,150.0,150.0,16,0.50,,,70.00,70.00,58.90,Cubes cast using self-compacting concrete (SCC) mixture. R = reference series.,
El-Mir & Nehme (2016),R3_56,Lebanon,Cube - Laboratory,56,FALSE,,,,EN 12504-4 (2004),Direct,3,4525,Cube,150.0,150.0,16,0.45,,,76.00,76.00,64.90,Cubes cast using self-compacting concrete (SCC) mixture. R = reference series.,
El-Mir & Nehme (2016),R4_56,Lebanon,Cube - Laboratory,56,FALSE,,,,EN 12504-4 (2004),Direct,3,4380,Cube,150.0,150.0,16,0.56,,,52.00,52.00,43.16,Cubes cast using self-compacting concrete (SCC) mixture. R = reference series.,
El-Mir & Nehme (2016),R5_56,Lebanon,Cube - Laboratory,56,FALSE,,,,EN 12504-4 (2004),Direct,3,4435,Cube,150.0,150.0,16,0.50,,,59.00,59.00,48.97,Cubes cast using self-compacting concrete (SCC) mixture. R = reference series.,
El-Mir & Nehme (2016),R6_56,Lebanon,Cube - Laboratory,56,FALSE,,,,EN 12504-4 (2004),Direct,3,4510,Cube,150.0,150.0,16,0.45,,,65.00,65.00,53.95,Cubes cast using self-compacting concrete (SCC) mixture. R = reference series.,
El-Mir & Nehme (2016),R7_56,Lebanon,Cube - Laboratory,56,FALSE,,,,EN 12504-4 (2004),Direct,3,4390,Cube,150.0,150.0,16,0.56,,,46.00,46.00,38.18,Cubes cast using self-compacting concrete (SCC) mixture. R = reference series.,
El-Mir & Nehme (2016),R8_56,Lebanon,Cube - Laboratory,56,FALSE,,,,EN 12504-4 (2004),Direct,3,4410,Cube,150.0,150.0,16,0.50,,,57.00,57.00,47.31,Cubes cast using self-compacting concrete (SCC) mixture. R = reference series.,
El-Mir & Nehme (2016),R9_56,Lebanon,Cube - Laboratory,56,FALSE,,,,EN 12504-4 (2004),Direct,3,4445,Cube,150.0,150.0,16,0.45,,,60.00,60.00,49.80,Cubes cast using self-compacting concrete (SCC) mixture. R = reference series.,
El-Mir & Nehme (2016),M1_56,Lebanon,Cube - Laboratory,56,FALSE,,,,EN 12504-4 (2004),Direct,3,4485,Cube,150.0,150.0,16,0.56,,,69.00,69.00,57.90,Cubes cast using self-compacting concrete (SCC) mixture. M = Metakaolin series.,
El-Mir & Nehme (2016),M2_56,Lebanon,Cube - Laboratory,56,FALSE,,,,EN 12504-4 (2004),Direct,3,4510,Cube,150.0,150.0,16,0.50,,,75.00,75.00,63.90,Cubes cast using self-compacting concrete (SCC) mixture. M = Metakaolin series.,
El-Mir & Nehme (2016),M3_56,Lebanon,Cube - Laboratory,56,FALSE,,,,EN 12504-4 (2004),Direct,3,4655,Cube,150.0,150.0,16,0.45,,,79.00,79.00,67.90,Cubes cast using self-compacting concrete (SCC) mixture. M = Metakaolin series.,
El-Mir & Nehme (2016),M4_56,Lebanon,Cube - Laboratory,56,FALSE,,,,EN 12504-4 (2004),Direct,3,4390,Cube,150.0,150.0,16,0.56,,,61.00,61.00,50.63,Cubes cast using self-compacting concrete (SCC) mixture. M = Metakaolin series.,
El-Mir & Nehme (2016),M5_56,Lebanon,Cube - Laboratory,56,FALSE,,,,EN 12504-4 (2004),Direct,3,4440,Cube,150.0,150.0,16,0.50,,,70.00,70.00,58.90,Cubes cast using self-compacting concrete (SCC) mixture. M = Metakaolin series.,
El-Mir & Nehme (2016),M6_56,Lebanon,Cube - Laboratory,56,FALSE,,,,EN 12504-4 (2004),Direct,3,4580,Cube,150.0,150.0,16,0.45,,,74.00,74.00,62.90,Cubes cast using self-compacting concrete (SCC) mixture. M = Metakaolin series.,
El-Mir & Nehme (2016),M7_56,Lebanon,Cube - Laboratory,56,FALSE,,,,EN 12504-4 (2004),Direct,3,4445,Cube,150.0,150.0,16,0.56,,,58.00,58.00,48.14,Cubes cast using self-compacting concrete (SCC) mixture. M = Metakaolin series.,
El-Mir & Nehme (2016),M8_56,Lebanon,Cube - Laboratory,56,FALSE,,,,EN 12504-4 (2004),Direct,3,4475,Cube,150.0,150.0,16,0.50,,,71.00,71.00,59.90,Cubes cast using self-compacting concrete (SCC) mixture. M = Metakaolin series.,
El-Mir & Nehme (2016),M9_56,Lebanon,Cube - Laboratory,56,FALSE,,,,EN 12504-4 (2004),Direct,3,4510,Cube,150.0,150.0,16,0.45,,,71.00,71.00,59.90,Cubes cast using self-compacting concrete (SCC) mixture. M = Metakaolin series.,
El-Mir & Nehme (2016),S1_56,Lebanon,Cube - Laboratory,56,FALSE,,,,EN 12504-4 (2004),Direct,3,4453,Cube,150.0,150.0,16,0.56,,,64.00,64.00,53.12,Cubes cast using self-compacting concrete (SCC) mixture. S = Silica fume series.,
El-Mir & Nehme (2016),S2_56,Lebanon,Cube - Laboratory,56,FALSE,,,,EN 12504-4 (2004),Direct,3,4475,Cube,150.0,150.0,16,0.50,,,70.00,70.00,58.90,Cubes cast using self-compacting concrete (SCC) mixture. S = Silica fume series.,
El-Mir & Nehme (2016),S3_56,Lebanon,Cube - Laboratory,56,FALSE,,,,EN 12504-4 (2004),Direct,3,4570,Cube,150.0,150.0,16,0.45,,,77.00,77.00,65.90,Cubes cast using self-compacting concrete (SCC) mixture. S = Silica fume series.,
El-Mir & Nehme (2016),S4_56,Lebanon,Cube - Laboratory,56,FALSE,,,,EN 12504-4 (2004),Direct,3,4410,Cube,150.0,150.0,16,0.56,,,60.00,60.00,49.80,Cubes cast using self-compacting concrete (SCC) mixture. S = Silica fume series.,
El-Mir & Nehme (2016),S5_56,Lebanon,Cube - Laboratory,56,FALSE,,,,EN 12504-4 (2004),Direct,3,4425,Cube,150.0,150.0,16,0.50,,,69.00,69.00,57.90,Cubes cast using self-compacting concrete (SCC) mixture. S = Silica fume series.,
El-Mir & Nehme (2016),S6_56,Lebanon,Cube - Laboratory,56,FALSE,,,,EN 12504-4 (2004),Direct,3,4585,Cube,150.0,150.0,16,0.45,,,75.00,75.00,63.90,Cubes cast using self-compacting concrete (SCC) mixture. S = Silica fume series.,
El-Mir & Nehme (2016),S7_56,Lebanon,Cube - Laboratory,56,FALSE,,,,EN 12504-4 (2004),Direct,3,4405,Cube,150.0,150.0,16,0.56,,,58.00,58.00,48.14,Cubes cast using self-compacting concrete (SCC) mixture. S = Silica fume series.,
El-Mir & Nehme (2016),S8_56,Lebanon,Cube - Laboratory,56,FALSE,,,,EN 12504-4 (2004),Direct,3,4465,Cube,150.0,150.0,16,0.50,,,65.00,65.00,53.95,Cubes cast using self-compacting concrete (SCC) mixture. S = Silica fume series.,
El-Mir & Nehme (2016),S9_56,Lebanon,Cube - Laboratory,56,FALSE,,,,EN 12504-4 (2004),Direct,3,4485,Cube,150.0,150.0,16,0.45,,,69.00,69.00,57.90,Cubes cast using self-compacting concrete (SCC) mixture. S = Silica fume series.,
El-Mir & Nehme (2016),N1_56,Lebanon,Cube - Laboratory,56,FALSE,,,,EN 12504-4 (2004),Direct,3,4160,Cube,150.0,150.0,16,0.56,,,50.00,50.00,41.50,Cubes cast using normally-vibrated concrete (NVC) mixture.,
El-Mir & Nehme (2016),N2_56,Lebanon,Cube - Laboratory,56,FALSE,,,,EN 12504-4 (2004),Direct,3,4310,Cube,150.0,150.0,16,0.50,,,55.00,55.00,45.65,Cubes cast using normally-vibrated concrete (NVC) mixture.,
El-Mir & Nehme (2016),N3_56,Lebanon,Cube - Laboratory,56,FALSE,,,,EN 12504-4 (2004),Direct,3,4410,Cube,150.0,150.0,16,0.45,,,62.00,62.00,51.46,Cubes cast using normally-vibrated concrete (NVC) mixture.,
Gehlot et al. (2016),S1_1,India,Cube - Laboratory,,FALSE,,,,,Direct,1,2775,Cube,150.0,150.0,,,,,24.00,24.00,19.92,,
Gehlot et al. (2016),S1_2,India,Cube - Laboratory,,FALSE,,,,,Direct,1,2866,Cube,150.0,150.0,,,,,24.00,24.00,19.92,,
Gehlot et al. (2016),S1_3,India,Cube - Laboratory,,FALSE,,,,,Direct,1,2863,Cube,150.0,150.0,,,,,24.00,24.00,19.92,,
Gehlot et al. (2016),S2_1,India,Cube - Laboratory,,FALSE,,,,,Direct,1,3400,Cube,150.0,150.0,,,,,29.00,29.00,24.07,,
Gehlot et al. (2016),S2_2,India,Cube - Laboratory,,FALSE,,,,,Direct,1,3635,Cube,150.0,150.0,,,,,29.00,29.00,24.07,,
Gehlot et al. (2016),S2_3,India,Cube - Laboratory,,FALSE,,,,,Direct,1,3268,Cube,150.0,150.0,,,,,29.00,29.00,24.07,,
Gehlot et al. (2016),S3_1,India,Cube - Laboratory,,FALSE,,,,,Direct,1,3575,Cube,150.0,150.0,,,,,32.00,32.00,26.56,,
Gehlot et al. (2016),S3_2,India,Cube - Laboratory,,FALSE,,,,,Direct,1,3582,Cube,150.0,150.0,,,,,32.00,32.00,26.56,,
Gehlot et al. (2016),S3_3,India,Cube - Laboratory,,FALSE,,,,,Direct,1,3168,Cube,150.0,150.0,,,,,32.00,32.00,26.56,,
Gehlot et al. (2016),S4_1,India,Cube - Laboratory,,FALSE,,,,,Direct,1,4269,Cube,150.0,150.0,,,,,36.00,36.00,29.88,,
Gehlot et al. (2016),S4_2,India,Cube - Laboratory,,FALSE,,,,,Direct,1,4263,Cube,150.0,150.0,,,,,36.00,36.00,29.88,,
Gehlot et al. (2016),S4_3,India,Cube - Laboratory,,FALSE,,,,,Direct,1,4057,Cube,150.0,150.0,,,,,36.00,36.00,29.88,,
Gehlot et al. (2016),S5_1,India,Cube - Laboratory,,FALSE,,,,,Direct,1,4361,Cube,150.0,150.0,,,,,38.00,38.00,31.54,,
Gehlot et al. (2016),S5_2,India,Cube - Laboratory,,FALSE,,,,,Direct,1,4394,Cube,150.0,150.0,,,,,38.00,38.00,31.54,,
Gehlot et al. (2016),S5_3,India,Cube - Laboratory,,FALSE,,,,,Direct,1,4067,Cube,150.0,150.0,,,,,38.00,38.00,31.54,,
Gehlot et al. (2016),S6_1,India,Cube - Laboratory,,FALSE,,,,,Direct,1,4675,Cube,150.0,150.0,,,,,40.00,40.00,33.20,,
Gehlot et al. (2016),S6_2,India,Cube - Laboratory,,FALSE,,,,,Direct,1,4575,Cube,150.0,150.0,,,,,40.00,40.00,33.20,,
Gehlot et al. (2016),S6_3,India,Cube - Laboratory,,FALSE,,,,,Direct,1,4467,Cube,150.0,150.0,,,,,40.00,40.00,33.20,,
Lopes et al. (2016),BS_1,Brazil,Cylinder - In-situ,9497,FALSE,PROCEQ PUNDIT Lab+,50,54,NBR 8802 (2013),Direct,1,3435,Core,200.0,100.0,,,,,13.07,12.66,10.51,Cylinder height not reported. Assumed from diameter and photograph.,
Lopes et al. (2016),BS_2,Brazil,Cylinder - In-situ,9497,FALSE,PROCEQ PUNDIT Lab+,50,54,NBR 8802 (2013),Direct,1,3998,Core,200.0,100.0,,,,,18.75,18.16,15.07,Cylinder height not reported. Assumed from diameter and photograph.,
Lopes et al. (2016),BS_3,Brazil,Cylinder - In-situ,9497,FALSE,PROCEQ PUNDIT Lab+,50,54,NBR 8802 (2013),Direct,1,3911,Core,200.0,100.0,,,,,20.53,19.88,16.50,Cylinder height not reported. Assumed from diameter and photograph.,
Lopes et al. (2016),BS_4,Brazil,Cylinder - In-situ,9497,FALSE,PROCEQ PUNDIT Lab+,50,54,NBR 8802 (2013),Direct,1,4056,Core,200.0,100.0,,,,,21.34,20.67,17.16,Cylinder height not reported. Assumed from diameter and photograph.,
Lopes et al. (2016),BS_5,Brazil,Cylinder - In-situ,9497,FALSE,PROCEQ PUNDIT Lab+,50,54,NBR 8802 (2013),Direct,1,4227,Core,200.0,100.0,,,,,26.27,25.44,21.12,Cylinder height not reported. Assumed from diameter and photograph.,
Lopes et al. (2016),BS_6,Brazil,Cylinder - In-situ,9497,FALSE,PROCEQ PUNDIT Lab+,50,54,NBR 8802 (2013),Direct,1,4041,Core,200.0,100.0,,,,,26.49,25.65,21.29,Cylinder height not reported. Assumed from diameter and photograph.,
Lopes et al. (2016),BS_7,Brazil,Cylinder - In-situ,9497,FALSE,PROCEQ PUNDIT Lab+,50,54,NBR 8802 (2013),Direct,1,4117,Core,200.0,100.0,,,,,28.25,27.35,22.70,Cylinder height not reported. Assumed from diameter and photograph.,
Lopes et al. (2016),BS_8,Brazil,Cylinder - In-situ,9497,FALSE,PROCEQ PUNDIT Lab+,50,54,NBR 8802 (2013),Direct,1,4035,Core,200.0,100.0,,,,,32.13,31.11,25.83,Cylinder height not reported. Assumed from diameter and photograph.,
Lopes et al. (2016),BS_9,Brazil,Cylinder - In-situ,9497,FALSE,PROCEQ PUNDIT Lab+,50,54,NBR 8802 (2013),Direct,1,4111,Core,200.0,100.0,,,,,33.39,32.34,26.84,Cylinder height not reported. Assumed from diameter and photograph.,
Lopes et al. (2016),BS_10,Brazil,Cylinder - In-situ,9497,FALSE,PROCEQ PUNDIT Lab+,50,54,NBR 8802 (2013),Direct,1,4187,Core,200.0,100.0,,,,,31.07,30.09,24.98,Cylinder height not reported. Assumed from diameter and photograph.,
Lopes et al. (2016),BS_11,Brazil,Cylinder - In-situ,9497,FALSE,PROCEQ PUNDIT Lab+,50,54,NBR 8802 (2013),Direct,1,4196,Core,200.0,100.0,,,,,31.68,30.68,25.47,Cylinder height not reported. Assumed from diameter and photograph.,
Lopes et al. (2016),BS_12,Brazil,Cylinder - In-situ,9497,FALSE,PROCEQ PUNDIT Lab+,50,54,NBR 8802 (2013),Direct,1,4209,Core,200.0,100.0,,,,,32.10,31.09,25.80,Cylinder height not reported. Assumed from diameter and photograph.,
Lopes et al. (2016),BS_13,Brazil,Cylinder - In-situ,9497,FALSE,PROCEQ PUNDIT Lab+,50,54,NBR 8802 (2013),Direct,1,4105,Core,200.0,100.0,,,,,36.06,34.92,28.98,Cylinder height not reported. Assumed from diameter and photograph.,
Lopes et al. (2016),BS_14,Brazil,Cylinder - In-situ,9497,FALSE,PROCEQ PUNDIT Lab+,50,54,NBR 8802 (2013),Direct,1,4133,Core,200.0,100.0,,,,,36.25,35.11,29.14,Cylinder height not reported. Assumed from diameter and photograph.,
Lopes et al. (2016),BS_15,Brazil,Cylinder - In-situ,9497,FALSE,PROCEQ PUNDIT Lab+,50,54,NBR 8802 (2013),Direct,1,4207,Core,200.0,100.0,,,,,35.72,34.60,28.71,Cylinder height not reported. Assumed from diameter and photograph.,
Lopes et al. (2016),BS_16,Brazil,Cylinder - In-situ,9497,FALSE,PROCEQ PUNDIT Lab+,50,54,NBR 8802 (2013),Direct,1,4305,Core,200.0,100.0,,,,,35.20,34.08,28.29,Cylinder height not reported. Assumed from diameter and photograph.,
Lopes et al. (2016),BS_17,Brazil,Cylinder - In-situ,9497,FALSE,PROCEQ PUNDIT Lab+,50,54,NBR 8802 (2013),Direct,1,4328,Core,200.0,100.0,,,,,36.19,35.05,29.09,Cylinder height not reported. Assumed from diameter and photograph.,
Lopes et al. (2016),BS_18,Brazil,Cylinder - In-situ,9497,FALSE,PROCEQ PUNDIT Lab+,50,54,NBR 8802 (2013),Direct,1,4460,Core,200.0,100.0,,,,,36.12,34.98,29.03,Cylinder height not reported. Assumed from diameter and photograph.,
Lopes et al. (2016),BS_19,Brazil,Cylinder - In-situ,9497,FALSE,PROCEQ PUNDIT Lab+,50,54,NBR 8802 (2013),Direct,1,4501,Core,200.0,100.0,,,,,38.52,37.31,30.97,Cylinder height not reported. Assumed from diameter and photograph.,
Lopes et al. (2016),BS_20,Brazil,Cylinder - In-situ,9497,FALSE,PROCEQ PUNDIT Lab+,50,54,NBR 8802 (2013),Direct,1,4587,Core,200.0,100.0,,,,,40.51,39.23,32.56,Cylinder height not reported. Assumed from diameter and photograph.,
Lopes et al. (2016),BS_21,Brazil,Cylinder - In-situ,9497,FALSE,PROCEQ PUNDIT Lab+,50,54,NBR 8802 (2013),Direct,1,4231,Core,200.0,100.0,,,,,40.34,39.06,32.42,Cylinder height not reported. Assumed from diameter and photograph.,
Masi et al. (2016),HA1_C1_1,Italy,Element - In-situ,,TRUE,,,,EN 12504-4 (2004),Direct,4,4046,Core,,,,,Rbk250,20,31.60,30.60,25.40,Age of case-study structure and dimensions of extracted core samples not reported. Cylinder core dimensions not reported. Assumed to be 100 x 200 mm for normalization.,
Masi et al. (2016),HA1_C1_2,Italy,Element - In-situ,,TRUE,,,,EN 12504-4 (2004),Direct,4,3611,Core,,,,,Rbk250,20,26.80,25.95,21.54,Age of case-study structure and dimensions of extracted core samples not reported. Cylinder core dimensions not reported. Assumed to be 100 x 200 mm for normalization.,
Masi et al. (2016),HA1_C1_3,Italy,Element - In-situ,,TRUE,,,,EN 12504-4 (2004),Direct,4,4350,Core,,,,,Rbk250,20,35.30,34.19,28.37,Age of case-study structure and dimensions of extracted core samples not reported. Cylinder core dimensions not reported. Assumed to be 100 x 200 mm for normalization.,
Masi et al. (2016),HA1_C1_4,Italy,Element - In-situ,,TRUE,,,,EN 12504-4 (2004),Direct,4,4010,Core,,,,,Rbk250,20,35.10,33.99,28.21,Age of case-study structure and dimensions of extracted core samples not reported. Cylinder core dimensions not reported. Assumed to be 100 x 200 mm for normalization.,
Masi et al. (2016),HA2_B1_1,Italy,Element - In-situ,,TRUE,,,,EN 12504-4 (2004),Direct,3,3576,Core,,,,,Rbk250,20,20.80,20.14,16.72,Age of case-study structure and dimensions of extracted core samples not reported. Cylinder core dimensions not reported. Assumed to be 100 x 200 mm for normalization.,
Masi et al. (2016),HA2_C3_1,Italy,Element - In-situ,,TRUE,,,,EN 12504-4 (2004),Direct,4,3587,Core,,,,,Rbk250,20,22.30,21.60,17.92,Age of case-study structure and dimensions of extracted core samples not reported. Cylinder core dimensions not reported. Assumed to be 100 x 200 mm for normalization.,
Masi et al. (2016),HA2_C3_2,Italy,Element - In-situ,,TRUE,,,,EN 12504-4 (2004),Direct,4,3140,Core,,,,,Rbk250,20,21.80,21.11,17.52,Age of case-study structure and dimensions of extracted core samples not reported. Cylinder core dimensions not reported. Assumed to be 100 x 200 mm for normalization.,
Masi et al. (2016),HA2_C4_1,Italy,Element - In-situ,,TRUE,,,,EN 12504-4 (2004),Direct,4,3756,Core,,,,,Rbk250,20,25.80,24.99,20.74,Age of case-study structure and dimensions of extracted core samples not reported. Cylinder core dimensions not reported. Assumed to be 100 x 200 mm for normalization.,
Masi et al. (2016),HA2_C4_2,Italy,Element - In-situ,,TRUE,,,,EN 12504-4 (2004),Direct,4,3072,Core,,,,,Rbk250,20,22.70,21.98,18.25,Age of case-study structure and dimensions of extracted core samples not reported. Cylinder core dimensions not reported. Assumed to be 100 x 200 mm for normalization.,
Masi et al. (2016),HA2_B4_1,Italy,Element - In-situ,,TRUE,,,,EN 12504-4 (2004),Direct,3,3405,Core,,,,,Rbk250,20,22.60,21.89,18.17,Age of case-study structure and dimensions of extracted core samples not reported. Cylinder core dimensions not reported. Assumed to be 100 x 200 mm for normalization.,
Masi et al. (2016),HA3_C2_1,Italy,Element - In-situ,,TRUE,,,,EN 12504-4 (2004),Direct,4,2850,Core,,,,,Rbk250,20,19.20,18.59,15.43,Age of case-study structure and dimensions of extracted core samples not reported. Cylinder core dimensions not reported. Assumed to be 100 x 200 mm for normalization.,
Masi et al. (2016),HA3_C2_2,Italy,Element - In-situ,,TRUE,,,,EN 12504-4 (2004),Direct,4,2345,Core,,,,,Rbk250,20,16.30,15.79,13.10,Age of case-study structure and dimensions of extracted core samples not reported. Cylinder core dimensions not reported. Assumed to be 100 x 200 mm for normalization.,
Masi et al. (2016),HA3_B2_1,Italy,Element - In-situ,,TRUE,,,,EN 12504-4 (2004),Direct,3,2204,Core,,,,,Rbk250,20,16.70,16.17,13.42,Age of case-study structure and dimensions of extracted core samples not reported. Cylinder core dimensions not reported. Assumed to be 100 x 200 mm for normalization.,
Masi et al. (2016),HA3_B3_1,Italy,Element - In-situ,,TRUE,,,,EN 12504-4 (2004),Direct,3,2378,Core,,,,,Rbk250,20,18.80,18.21,15.11,Age of case-study structure and dimensions of extracted core samples not reported. Cylinder core dimensions not reported. Assumed to be 100 x 200 mm for normalization.,
Saleem et al. (2016),C_B_2,Pakistan,Element - In-situ,3285,TRUE,PUNDIT,50,54,EN 12504-4 (2004),Direct,3,3700,Cylinder,,,,0.45,,28,35.30,34.19,34.19,Cylinder dimensions not reported. Assumed to be 100 x 200 mm for normalization. ,
Saleem et al. (2016),C_B_3,Pakistan,Element - In-situ,3285,TRUE,PUNDIT,50,54,EN 12504-4 (2004),Direct,3,3800,Cylinder,,,,0.45,,28,37.30,36.12,36.12,Cylinder dimensions not reported. Assumed to be 100 x 200 mm for normalization. ,
Saleem et al. (2016),C_B_4,Pakistan,Element - In-situ,3285,TRUE,PUNDIT,50,54,EN 12504-4 (2004),Direct,3,3800,Cylinder,,,,0.45,,28,33.40,32.35,32.35,Cylinder dimensions not reported. Assumed to be 100 x 200 mm for normalization. ,
Saleem et al. (2016),C_LGF_1,Pakistan,Element - In-situ,3285,TRUE,PUNDIT,50,54,EN 12504-4 (2004),Direct,3,4400,Cylinder,,,,0.45,,28,43.20,41.84,41.84,Cylinder dimensions not reported. Assumed to be 100 x 200 mm for normalization. ,
Saleem et al. (2016),C_LGF_2,Pakistan,Element - In-situ,3285,TRUE,PUNDIT,50,54,EN 12504-4 (2004),Direct,3,4100,Cylinder,,,,0.45,,28,41.20,39.90,39.90,Cylinder dimensions not reported. Assumed to be 100 x 200 mm for normalization. ,
Saleem et al. (2016),C_LGF_3,Pakistan,Element - In-situ,3285,TRUE,PUNDIT,50,54,EN 12504-4 (2004),Direct,3,3700,Cylinder,,,,0.45,,28,39.20,37.96,37.96,Cylinder dimensions not reported. Assumed to be 100 x 200 mm for normalization. ,
Saleem et al. (2016),C_LGF_4,Pakistan,Element - In-situ,3285,TRUE,PUNDIT,50,54,EN 12504-4 (2004),Direct,3,3800,Cylinder,,,,0.45,,28,37.30,36.12,36.12,Cylinder dimensions not reported. Assumed to be 100 x 200 mm for normalization. ,
Saleem et al. (2016),C_GF_1,Pakistan,Element - In-situ,3285,TRUE,PUNDIT,50,54,EN 12504-4 (2004),Direct,3,4000,Cylinder,,,,0.45,,28,41.20,39.90,39.90,Cylinder dimensions not reported. Assumed to be 100 x 200 mm for normalization. ,
Saleem et al. (2016),C_GF_2,Pakistan,Element - In-situ,3285,TRUE,PUNDIT,50,54,EN 12504-4 (2004),Direct,3,4200,Cylinder,,,,0.45,,28,47.10,45.61,45.61,Cylinder dimensions not reported. Assumed to be 100 x 200 mm for normalization. ,
Saleem et al. (2016),C_GF_3,Pakistan,Element - In-situ,3285,TRUE,PUNDIT,50,54,EN 12504-4 (2004),Direct,3,4000,Cylinder,,,,0.45,,28,45.10,43.68,43.68,Cylinder dimensions not reported. Assumed to be 100 x 200 mm for normalization. ,
Saleem et al. (2016),C_GF_4,Pakistan,Element - In-situ,3285,TRUE,PUNDIT,50,54,EN 12504-4 (2004),Direct,3,4300,Cylinder,,,,0.45,,28,39.20,37.96,37.96,Cylinder dimensions not reported. Assumed to be 100 x 200 mm for normalization. ,
Saleem et al. (2016),C_FL_1,Pakistan,Element - In-situ,3285,TRUE,PUNDIT,50,54,EN 12504-4 (2004),Direct,3,4300,Cylinder,,,,0.45,,28,41.20,39.90,39.90,Cylinder dimensions not reported. Assumed to be 100 x 200 mm for normalization. ,
Saleem et al. (2016),C_FL_2,Pakistan,Element - In-situ,3285,TRUE,PUNDIT,50,54,EN 12504-4 (2004),Direct,3,3700,Cylinder,,,,0.45,,28,43.20,41.84,41.84,Cylinder dimensions not reported. Assumed to be 100 x 200 mm for normalization. ,
Saleem et al. (2016),C_FL_3,Pakistan,Element - In-situ,3285,TRUE,PUNDIT,50,54,EN 12504-4 (2004),Direct,3,4200,Cylinder,,,,0.45,,28,52.00,50.36,50.36,Cylinder dimensions not reported. Assumed to be 100 x 200 mm for normalization. ,
Saleem et al. (2016),LW_B_1,Pakistan,Element - In-situ,3285,TRUE,PUNDIT,50,54,EN 12504-4 (2004),Direct,3,4100,Cylinder,,,,0.45,,28,41.20,39.90,39.90,Cylinder dimensions not reported. Assumed to be 100 x 200 mm for normalization. ,
Saleem et al. (2016),LW_B_2,Pakistan,Element - In-situ,3285,TRUE,PUNDIT,50,54,EN 12504-4 (2004),Direct,3,3300,Cylinder,,,,0.45,,28,30.40,29.44,29.44,Cylinder dimensions not reported. Assumed to be 100 x 200 mm for normalization. ,
Saleem et al. (2016),LW_B_3,Pakistan,Element - In-situ,3285,TRUE,PUNDIT,50,54,EN 12504-4 (2004),Direct,3,3700,Cylinder,,,,0.45,,28,39.20,37.96,37.96,Cylinder dimensions not reported. Assumed to be 100 x 200 mm for normalization. ,
Saleem et al. (2016),LW_LGF_1,Pakistan,Element - In-situ,3285,TRUE,PUNDIT,50,54,EN 12504-4 (2004),Direct,3,4700,Cylinder,,,,0.45,,28,52.00,50.36,50.36,Cylinder dimensions not reported. Assumed to be 100 x 200 mm for normalization. ,
Saleem et al. (2016),LW_GF_1,Pakistan,Element - In-situ,3285,TRUE,PUNDIT,50,54,EN 12504-4 (2004),Direct,3,4700,Cylinder,,,,0.45,,28,41.20,39.90,39.90,Cylinder dimensions not reported. Assumed to be 100 x 200 mm for normalization. ,
Saleem et al. (2016),LW_GF_2,Pakistan,Element - In-situ,3285,TRUE,PUNDIT,50,54,EN 12504-4 (2004),Direct,3,4200,Cylinder,,,,0.45,,28,54.00,52.29,52.29,Cylinder dimensions not reported. Assumed to be 100 x 200 mm for normalization. ,
Saleem et al. (2016),LW_GF_3,Pakistan,Element - In-situ,3285,TRUE,PUNDIT,50,54,EN 12504-4 (2004),Direct,3,4300,Cylinder,,,,0.45,,28,37.30,36.12,36.12,Cylinder dimensions not reported. Assumed to be 100 x 200 mm for normalization. ,
Saleem et al. (2016),LW_GF_4,Pakistan,Element - In-situ,3285,TRUE,PUNDIT,50,54,EN 12504-4 (2004),Direct,3,4100,Cylinder,,,,0.45,,28,46.10,44.64,44.64,Cylinder dimensions not reported. Assumed to be 100 x 200 mm for normalization. ,
Saleem et al. (2016),S_B_1,Pakistan,Element - In-situ,3285,TRUE,PUNDIT,50,54,EN 12504-4 (2004),Indirect,3,2400,Cylinder,,,,0.45,,21,39.20,37.96,37.96,Cylinder dimensions not reported. Assumed to be 100 x 200 mm for normalization. ,
Saleem et al. (2016),S_B_2,Pakistan,Element - In-situ,3285,TRUE,PUNDIT,50,54,EN 12504-4 (2004),Indirect,3,2600,Cylinder,,,,0.45,,21,35.30,34.19,34.19,Cylinder dimensions not reported. Assumed to be 100 x 200 mm for normalization. ,
Saleem et al. (2016),S_B_3,Pakistan,Element - In-situ,3285,TRUE,PUNDIT,50,54,EN 12504-4 (2004),Indirect,3,2600,Cylinder,,,,0.45,,21,35.30,34.19,34.19,Cylinder dimensions not reported. Assumed to be 100 x 200 mm for normalization. ,
Saleem et al. (2016),S_LGF_1,Pakistan,Element - In-situ,3285,TRUE,PUNDIT,50,54,EN 12504-4 (2004),Indirect,3,2200,Cylinder,,,,0.45,,21,47.10,45.61,45.61,Cylinder dimensions not reported. Assumed to be 100 x 200 mm for normalization. ,
Saleem et al. (2016),S_LGF_2,Pakistan,Element - In-situ,3285,TRUE,PUNDIT,50,54,EN 12504-4 (2004),Indirect,3,2200,Cylinder,,,,0.45,,21,46.10,44.64,44.64,Cylinder dimensions not reported. Assumed to be 100 x 200 mm for normalization. ,
Saleem et al. (2016),S_LGF_3,Pakistan,Element - In-situ,3285,TRUE,PUNDIT,50,54,EN 12504-4 (2004),Indirect,3,2600,Cylinder,,,,0.45,,21,39.20,37.96,37.96,Cylinder dimensions not reported. Assumed to be 100 x 200 mm for normalization. ,
Saleem et al. (2016),S_LGF_4,Pakistan,Element - In-situ,3285,TRUE,PUNDIT,50,54,EN 12504-4 (2004),Indirect,3,2200,Cylinder,,,,0.45,,21,44.20,42.80,42.80,Cylinder dimensions not reported. Assumed to be 100 x 200 mm for normalization. ,
Saleem et al. (2016),S_GF_1,Pakistan,Element - In-situ,3285,TRUE,PUNDIT,50,54,EN 12504-4 (2004),Indirect,3,2200,Cylinder,,,,0.45,,21,41.20,39.90,39.90,Cylinder dimensions not reported. Assumed to be 100 x 200 mm for normalization. ,
Saleem et al. (2016),S_GF_2,Pakistan,Element - In-situ,3285,TRUE,PUNDIT,50,54,EN 12504-4 (2004),Indirect,3,2200,Cylinder,,,,0.45,,21,42.20,40.87,40.87,Cylinder dimensions not reported. Assumed to be 100 x 200 mm for normalization. ,
Saleem et al. (2016),S_FL_1,Pakistan,Element - In-situ,3285,TRUE,PUNDIT,50,54,EN 12504-4 (2004),Indirect,3,2000,Cylinder,,,,0.45,,21,36.20,35.06,35.06,Cylinder dimensions not reported. Assumed to be 100 x 200 mm for normalization. ,
Saleem et al. (2016),S_FL_2,Pakistan,Element - In-situ,3285,TRUE,PUNDIT,50,54,EN 12504-4 (2004),Indirect,3,1600,Cylinder,,,,0.45,,21,30.40,29.44,29.44,Cylinder dimensions not reported. Assumed to be 100 x 200 mm for normalization. ,
Craeye et al. (2017),C12_S1,Belgium,Element - Laboratory,90,FALSE,,50,54,EN 12504-4 (2004),Direct,8,3630,Cylinder,100.0,105.0,22,1.00,C12/15,12,19.14,16.70,16.70,,
Craeye et al. (2017),C12_S2,Belgium,Element - Laboratory,90,FALSE,,50,54,EN 12504-4 (2004),Direct,8,3576,Cylinder,100.0,105.0,22,1.00,C12/15,12,19.18,16.74,16.74,,
Craeye et al. (2017),C20_S1,Belgium,Element - Laboratory,90,FALSE,,50,54,EN 12504-4 (2004),Direct,8,4144,Cylinder,100.0,105.0,22,0.60,C20/25,20,36.10,31.51,31.51,,
Craeye et al. (2017),C20_S2,Belgium,Element - Laboratory,90,FALSE,,50,54,EN 12504-4 (2004),Direct,8,4047,Cylinder,100.0,105.0,22,0.60,C20/25,20,35.84,31.28,31.28,,
Craeye et al. (2017),C25_S1,Belgium,Element - Laboratory,90,FALSE,,50,54,EN 12504-4 (2004),Direct,8,4217,Cylinder,100.0,105.0,22,0.55,C25/30,25,42.12,36.76,36.76,,
Craeye et al. (2017),C25_S2,Belgium,Element - Laboratory,90,FALSE,,50,54,EN 12504-4 (2004),Direct,8,4213,Cylinder,100.0,105.0,22,0.55,C25/30,25,42.92,37.46,37.46,,
Craeye et al. (2017),C30_S1,Belgium,Element - Laboratory,90,FALSE,,50,54,EN 12504-4 (2004),Direct,8,4458,Cylinder,100.0,105.0,22,0.50,C30/37,30,68.30,59.61,59.61,,
Craeye et al. (2017),C30_S2,Belgium,Element - Laboratory,90,FALSE,,50,54,EN 12504-4 (2004),Direct,8,4588,Cylinder,100.0,105.0,22,0.50,C30/37,30,62.92,54.91,54.91,,
Craeye et al. (2017),C35_S1,Belgium,Element - Laboratory,90,FALSE,,50,54,EN 12504-4 (2004),Direct,8,4673,Cylinder,100.0,105.0,8,0.45,C35/45,35,57.90,50.53,50.53,,
Craeye et al. (2017),C35_S2,Belgium,Element - Laboratory,90,FALSE,,50,54,EN 12504-4 (2004),Direct,8,4634,Cylinder,100.0,105.0,8,0.45,C35/45,35,56.35,49.18,49.18,,
Craeye et al. (2017),C40_S1,Belgium,Element - Laboratory,90,FALSE,,50,54,EN 12504-4 (2004),Direct,8,4646,Cylinder,100.0,105.0,22,0.40,C40/50,40,76.14,66.45,66.45,,
Craeye et al. (2017),C40_S2,Belgium,Element - Laboratory,90,FALSE,,50,54,EN 12504-4 (2004),Direct,8,4536,Cylinder,100.0,105.0,22,0.40,C40/50,40,67.52,58.93,58.93,,
Craeye et al. (2017),C50_S1,Belgium,Element - Laboratory,90,FALSE,,50,54,EN 12504-4 (2004),Direct,8,4840,Cylinder,100.0,105.0,22,0.40,C50/60,50,71.12,62.07,62.07,,
Craeye et al. (2017),C50_S2,Belgium,Element - Laboratory,90,FALSE,,50,54,EN 12504-4 (2004),Direct,8,4948,Cylinder,100.0,105.0,22,0.40,C50/60,50,71.42,62.33,62.33,,
Craeye et al. (2017),C12_S1,Belgium,Element - Laboratory,90,FALSE,,50,54,EN 12504-4 (2004),Semi-direct,8,4087,Cylinder,100.0,105.0,22,1.00,C12/15,12,19.14,16.70,16.70,,
Craeye et al. (2017),C12_S2,Belgium,Element - Laboratory,90,FALSE,,50,54,EN 12504-4 (2004),Semi-direct,8,4281,Cylinder,100.0,105.0,22,1.00,C12/15,12,19.18,16.74,16.74,,
Craeye et al. (2017),C20_S1,Belgium,Element - Laboratory,90,FALSE,,50,54,EN 12504-4 (2004),Semi-direct,8,4479,Cylinder,100.0,105.0,22,0.60,C20/25,20,36.10,31.51,31.51,,
Craeye et al. (2017),C20_S2,Belgium,Element - Laboratory,90,FALSE,,50,54,EN 12504-4 (2004),Semi-direct,8,4348,Cylinder,100.0,105.0,22,0.60,C20/25,20,35.84,31.28,31.28,,
Craeye et al. (2017),C25_S1,Belgium,Element - Laboratory,90,FALSE,,50,54,EN 12504-4 (2004),Semi-direct,8,4504,Cylinder,100.0,105.0,22,0.55,C25/30,25,42.12,36.76,36.76,,
Craeye et al. (2017),C25_S2,Belgium,Element - Laboratory,90,FALSE,,50,54,EN 12504-4 (2004),Semi-direct,8,4326,Cylinder,100.0,105.0,22,0.55,C25/30,25,42.92,37.46,37.46,,
Craeye et al. (2017),C30_S1,Belgium,Element - Laboratory,90,FALSE,,50,54,EN 12504-4 (2004),Semi-direct,8,4792,Cylinder,100.0,105.0,22,0.50,C30/37,30,68.30,59.61,59.61,,
Craeye et al. (2017),C30_S2,Belgium,Element - Laboratory,90,FALSE,,50,54,EN 12504-4 (2004),Semi-direct,8,5166,Cylinder,100.0,105.0,22,0.50,C30/37,30,62.92,54.91,54.91,,
Craeye et al. (2017),C35_S1,Belgium,Element - Laboratory,90,FALSE,,50,54,EN 12504-4 (2004),Semi-direct,8,5045,Cylinder,100.0,105.0,8,0.45,C35/45,35,57.90,50.53,50.53,,
Craeye et al. (2017),C35_S2,Belgium,Element - Laboratory,90,FALSE,,50,54,EN 12504-4 (2004),Semi-direct,8,4976,Cylinder,100.0,105.0,8,0.45,C35/45,35,56.35,49.18,49.18,,
Craeye et al. (2017),C40_S1,Belgium,Element - Laboratory,90,FALSE,,50,54,EN 12504-4 (2004),Semi-direct,8,5109,Cylinder,100.0,105.0,22,0.40,C40/50,40,76.14,66.45,66.45,,
Craeye et al. (2017),C40_S2,Belgium,Element - Laboratory,90,FALSE,,50,54,EN 12504-4 (2004),Semi-direct,8,5215,Cylinder,100.0,105.0,22,0.40,C40/50,40,67.52,58.93,58.93,,
Craeye et al. (2017),C50_S1,Belgium,Element - Laboratory,90,FALSE,,50,54,EN 12504-4 (2004),Semi-direct,8,5021,Cylinder,100.0,105.0,22,0.40,C50/60,50,71.12,62.07,62.07,,
Craeye et al. (2017),C50_S2,Belgium,Element - Laboratory,90,FALSE,,50,54,EN 12504-4 (2004),Semi-direct,8,5256,Cylinder,100.0,105.0,22,0.40,C50/60,50,71.42,62.33,62.33,,
Craeye et al. (2017),C12_S1,Belgium,Element - Laboratory,90,FALSE,,50,54,EN 12504-4 (2004),Indirect,8,3362,Cylinder,100.0,105.0,22,1.00,C12/15,12,19.14,16.70,16.70,,
Craeye et al. (2017),C12_S2,Belgium,Element - Laboratory,90,FALSE,,50,54,EN 12504-4 (2004),Indirect,8,3712,Cylinder,100.0,105.0,22,1.00,C12/15,12,19.18,16.74,16.74,,
Craeye et al. (2017),C20_S1,Belgium,Element - Laboratory,90,FALSE,,50,54,EN 12504-4 (2004),Indirect,8,3616,Cylinder,100.0,105.0,22,0.60,C20/25,20,36.10,31.51,31.51,,
Craeye et al. (2017),C20_S2,Belgium,Element - Laboratory,90,FALSE,,50,54,EN 12504-4 (2004),Indirect,8,4320,Cylinder,100.0,105.0,22,0.60,C20/25,20,35.84,31.28,31.28,,
Craeye et al. (2017),C25_S1,Belgium,Element - Laboratory,90,FALSE,,50,54,EN 12504-4 (2004),Indirect,8,3799,Cylinder,100.0,105.0,22,0.55,C25/30,25,42.12,36.76,36.76,,
Craeye et al. (2017),C25_S2,Belgium,Element - Laboratory,90,FALSE,,50,54,EN 12504-4 (2004),Indirect,8,4211,Cylinder,100.0,105.0,22,0.55,C25/30,25,42.92,37.46,37.46,,
Craeye et al. (2017),C30_S1,Belgium,Element - Laboratory,90,FALSE,,50,54,EN 12504-4 (2004),Indirect,8,4759,Cylinder,100.0,105.0,22,0.50,C30/37,30,68.30,59.61,59.61,,
