Repository: juliamfm/ML_material_classifier

# KNN e SVM para classificação da resistência à compressão do concreto por ultrassom

Esse programa usa os algoritmos de aprendizado supervisionado k-Nearest Neighbors e Support Vector Mechine para classificação da resistência à compressão do concreto a partir de dados de ensaios de Velocidade de Pulso Ultrassônico (VPU). O problema é formulado como classificação multiclasse, em que cada amostra é atribuída a uma faixa de resistência à compressão.

Referência da base de dados: MATTHEWS, B.; ALLAIX, D.; WIJTE, S.; VULLINGS, M.. Advancing non-destructive concrete compressive strength estimation: Large-Scale datasets and machine learning framework. **NDT & E International**, v.

File: Complete_UPV_Database_raw.csv (part 18 of 25)
Literature,Specimen ID,Country,Specimen Type,Specimen Age (days),Rebar Present,UPV Device Brand & Model,Transducer Diameter (mm),Transducer Frequency (kHz),Standard,Test Type,No. Tests,"Average Velocity, Vp (m/s)",Compression Specimen,Height (mm),Width/Diameter (mm),Max Aggregate Size (mm),W/C Ratio,Strength Class,"Design Strength, fck (MPa)","fc,core (MPa)","fc,ref (MPa)","fc,cyl (MPa)",Notes,
Craeye et al. (2017),C30_S2,Belgium,Element - Laboratory,90,FALSE,,50,54,EN 12504-4 (2004),Indirect,8,4439,Cylinder,100.0,105.0,22,0.50,C30/37,30,62.92,54.91,54.91,,
Craeye et al. (2017),C35_S1,Belgium,Element - Laboratory,90,FALSE,,50,54,EN 12504-4 (2004),Indirect,8,4873,Cylinder,100.0,105.0,8,0.45,C35/45,35,57.90,50.53,50.53,,
Craeye et al. (2017),C35_S2,Belgium,Element - Laboratory,90,FALSE,,50,54,EN 12504-4 (2004),Indirect,8,4499,Cylinder,100.0,105.0,8,0.45,C35/45,35,56.35,49.18,49.18,,
Craeye et al. (2017),C40_S1,Belgium,Element - Laboratory,90,FALSE,,50,54,EN 12504-4 (2004),Indirect,8,4651,Cylinder,100.0,105.0,22,0.40,C40/50,40,76.14,66.45,66.45,,
Craeye et al. (2017),C40_S2,Belgium,Element - Laboratory,90,FALSE,,50,54,EN 12504-4 (2004),Indirect,8,4768,Cylinder,100.0,105.0,22,0.40,C40/50,40,67.52,58.93,58.93,,
Craeye et al. (2017),C50_S1,Belgium,Element - Laboratory,90,FALSE,,50,54,EN 12504-4 (2004),Indirect,8,4777,Cylinder,100.0,105.0,22,0.40,C50/60,50,71.12,62.07,62.07,,
Craeye et al. (2017),C50_S2,Belgium,Element - Laboratory,90,FALSE,,50,54,EN 12504-4 (2004),Indirect,8,4843,Cylinder,100.0,105.0,22,0.40,C50/60,50,71.42,62.33,62.33,,
Najim (2017),C_D1,Iraq,Cube - Laboratory,28,FALSE,PUNDIT,,,BS 1881-203 (1986),Direct,4,4286,Cube,150.0,150.0,,,,,41.50,41.50,34.45,,
Najim (2017),C_D2,Iraq,Cube - Laboratory,28,FALSE,PUNDIT,,,BS 1881-203 (1986),Direct,4,4310,Cube,150.0,150.0,,,,,41.00,41.00,34.03,,
Najim (2017),C_D3,Iraq,Cube - Laboratory,28,FALSE,PUNDIT,,,BS 1881-203 (1986),Direct,4,4202,Cube,150.0,150.0,,,,,38.00,38.00,31.54,,
Najim (2017),C_D4,Iraq,Cube - Laboratory,28,FALSE,PUNDIT,,,BS 1881-203 (1986),Direct,4,4545,Cube,150.0,150.0,,,,,36.00,36.00,29.88,,
Najim (2017),C_D5,Iraq,Cube - Laboratory,28,FALSE,PUNDIT,,,BS 1881-203 (1986),Direct,4,4286,Cube,150.0,150.0,,,,,36.50,36.50,30.30,,
Najim (2017),C_D6,Iraq,Cube - Laboratory,28,FALSE,PUNDIT,,,BS 1881-203 (1986),Direct,4,4545,Cube,150.0,150.0,,,,,35.50,35.50,29.47,,
Najim (2017),C_D7,Iraq,Cube - Laboratory,28,FALSE,PUNDIT,,,BS 1881-203 (1986),Direct,4,4808,Cube,150.0,150.0,,,,,42.50,42.50,35.28,,
Najim (2017),C_D8,Iraq,Cube - Laboratory,28,FALSE,PUNDIT,,,BS 1881-203 (1986),Direct,4,4792,Cube,150.0,150.0,,,,,40.50,40.50,33.62,,
Najim (2017),C_D9,Iraq,Cube - Laboratory,28,FALSE,PUNDIT,,,BS 1881-203 (1986),Direct,4,4902,Cube,150.0,150.0,,,,,41.00,41.00,34.03,,
Najim (2017),C_D10,Iraq,Cube - Laboratory,28,FALSE,PUNDIT,,,BS 1881-203 (1986),Direct,4,4967,Cube,150.0,150.0,,,,,45.00,45.00,37.35,,
Najim (2017),C_D11,Iraq,Cube - Laboratory,28,FALSE,PUNDIT,,,BS 1881-203 (1986),Direct,4,4902,Cube,150.0,150.0,,,,,32.00,32.00,26.56,,
Najim (2017),C_D12,Iraq,Cube - Laboratory,28,FALSE,PUNDIT,,,BS 1881-203 (1986),Direct,4,4688,Cube,150.0,150.0,,,,,34.00,34.00,28.22,,
Najim (2017),C_D13,Iraq,Cube - Laboratory,28,FALSE,PUNDIT,,,BS 1881-203 (1986),Direct,4,4630,Cube,150.0,150.0,,,,,34.00,34.00,28.22,,
Najim (2017),C_D14,Iraq,Cube - Laboratory,28,FALSE,PUNDIT,,,BS 1881-203 (1986),Direct,4,4983,Cube,150.0,150.0,,,,,38.00,38.00,31.54,,
Najim (2017),C_D15,Iraq,Cube - Laboratory,28,FALSE,PUNDIT,,,BS 1881-203 (1986),Direct,4,5068,Cube,150.0,150.0,,,,,39.00,39.00,32.37,,
Najim (2017),C_D16,Iraq,Cube - Laboratory,28,FALSE,PUNDIT,,,BS 1881-203 (1986),Direct,4,4886,Cube,150.0,150.0,,,,,42.50,42.50,35.28,,
Najim (2017),C_D17,Iraq,Cube - Laboratory,28,FALSE,PUNDIT,,,BS 1881-203 (1986),Direct,4,4601,Cube,150.0,150.0,,,,,28.00,28.00,23.24,,
Najim (2017),C_D18,Iraq,Cube - Laboratory,28,FALSE,PUNDIT,,,BS 1881-203 (1986),Direct,4,3836,Cube,150.0,150.0,,,,,27.50,27.50,22.83,,
Najim (2017),C_D19,Iraq,Cube - Laboratory,28,FALSE,PUNDIT,,,BS 1881-203 (1986),Direct,4,4762,Cube,150.0,150.0,,,,,32.00,32.00,26.56,,
Najim (2017),C_D20,Iraq,Cube - Laboratory,28,FALSE,PUNDIT,,,BS 1881-203 (1986),Direct,4,4518,Cube,150.0,150.0,,,,,29.00,29.00,24.07,,
Najim (2017),C_D21,Iraq,Cube - Laboratory,28,FALSE,PUNDIT,,,BS 1881-203 (1986),Direct,4,4573,Cube,150.0,150.0,,,,,29.00,29.00,24.07,,
Najim (2017),C_D22,Iraq,Cube - Laboratory,28,FALSE,PUNDIT,,,BS 1881-203 (1986),Direct,4,4658,Cube,150.0,150.0,,,,,36.00,36.00,29.88,,
Najim (2017),C_D23,Iraq,Cube - Laboratory,28,FALSE,PUNDIT,,,BS 1881-203 (1986),Direct,4,5155,Cube,150.0,150.0,,,,,44.50,44.50,36.94,,
Najim (2017),C_D24,Iraq,Cube - Laboratory,28,FALSE,PUNDIT,,,BS 1881-203 (1986),Direct,4,4983,Cube,150.0,150.0,,,,,57.00,57.00,47.31,,
Najim (2017),C_D25,Iraq,Cube - Laboratory,28,FALSE,PUNDIT,,,BS 1881-203 (1986),Direct,4,5000,Cube,150.0,150.0,,,,,49.00,49.00,40.67,,
Najim (2017),C_D26,Iraq,Cube - Laboratory,28,FALSE,PUNDIT,,,BS 1881-203 (1986),Direct,4,5119,Cube,150.0,150.0,,,,,48.00,48.00,39.84,,
Najim (2017),C_D27,Iraq,Cube - Laboratory,28,FALSE,PUNDIT,,,BS 1881-203 (1986),Direct,4,4902,Cube,150.0,150.0,,,,,56.00,56.00,46.48,,
Najim (2017),C_D28,Iraq,Cube - Laboratory,28,FALSE,PUNDIT,,,BS 1881-203 (1986),Direct,4,4808,Cube,150.0,150.0,,,,,34.00,34.00,28.22,,
Najim (2017),C_D29,Iraq,Cube - Laboratory,28,FALSE,PUNDIT,,,BS 1881-203 (1986),Direct,4,4808,Cube,150.0,150.0,,,,,40.50,40.50,33.62,,
Najim (2017),C_D30,Iraq,Cube - Laboratory,28,FALSE,PUNDIT,,,BS 1881-203 (1986),Direct,4,4870,Cube,150.0,150.0,,,,,37.50,37.50,31.13,,
Najim (2017),C_D31,Iraq,Cube - Laboratory,28,FALSE,PUNDIT,,,BS 1881-203 (1986),Direct,4,4098,Cube,150.0,150.0,,,,,29.00,29.00,24.07,,
Najim (2017),C_D32,Iraq,Cube - Laboratory,28,FALSE,PUNDIT,,,BS 1881-203 (1986),Direct,4,3937,Cube,150.0,150.0,,,,,29.00,29.00,24.07,,
Najim (2017),C_D33,Iraq,Cube - Laboratory,28,FALSE,PUNDIT,,,BS 1881-203 (1986),Direct,4,4451,Cube,150.0,150.0,,,,,38.00,38.00,31.54,,
Najim (2017),C_D34,Iraq,Cube - Laboratory,28,FALSE,PUNDIT,,,BS 1881-203 (1986),Direct,4,4225,Cube,150.0,150.0,,,,,41.00,41.00,34.03,,
Najim (2017),C_D35,Iraq,Cube - Laboratory,28,FALSE,PUNDIT,,,BS 1881-203 (1986),Direct,4,4261,Cube,150.0,150.0,,,,,36.50,36.50,30.30,,
Najim (2017),C_D36,Iraq,Cube - Laboratory,28,FALSE,PUNDIT,,,BS 1881-203 (1986),Direct,4,4335,Cube,150.0,150.0,,,,,34.00,34.00,28.22,,
Najim (2017),C_D37,Iraq,Cube - Laboratory,28,FALSE,PUNDIT,,,BS 1881-203 (1986),Direct,4,4335,Cube,150.0,150.0,,,,,40.50,40.50,33.62,,
Najim (2017),C_D38,Iraq,Cube - Laboratory,28,FALSE,PUNDIT,,,BS 1881-203 (1986),Direct,4,4615,Cube,150.0,150.0,,,,,39.50,39.50,32.79,,
Najim (2017),C_D39,Iraq,Cube - Laboratory,28,FALSE,PUNDIT,,,BS 1881-203 (1986),Direct,4,4587,Cube,150.0,150.0,,,,,40.50,40.50,33.62,,
Najim (2017),C_D40,Iraq,Cube - Laboratory,28,FALSE,PUNDIT,,,BS 1881-203 (1986),Direct,4,4747,Cube,150.0,150.0,,,,,38.00,38.00,31.54,,
Najim (2017),C_D41,Iraq,Cube - Laboratory,28,FALSE,PUNDIT,,,BS 1881-203 (1986),Direct,4,4518,Cube,150.0,150.0,,,,,41.00,41.00,34.03,,
Najim (2017),C_D42,Iraq,Cube - Laboratory,28,FALSE,PUNDIT,,,BS 1881-203 (1986),Direct,4,4054,Cube,150.0,150.0,,,,,25.00,25.00,20.75,,
Najim (2017),C_D43,Iraq,Cube - Laboratory,28,FALSE,PUNDIT,,,BS 1881-203 (1986),Direct,4,4286,Cube,150.0,150.0,,,,,37.50,37.50,31.13,,
Najim (2017),C_D44,Iraq,Cube - Laboratory,28,FALSE,PUNDIT,,,BS 1881-203 (1986),Direct,4,4225,Cube,150.0,150.0,,,,,36.00,36.00,29.88,,
Najim (2017),C_D45,Iraq,Cube - Laboratory,28,FALSE,PUNDIT,,,BS 1881-203 (1986),Direct,4,4412,Cube,150.0,150.0,,,,,26.00,26.00,21.58,,
Najim (2017),C_D46,Iraq,Cube - Laboratory,28,FALSE,PUNDIT,,,BS 1881-203 (1986),Direct,4,4412,Cube,150.0,150.0,,,,,36.00,36.00,29.88,,
Najim (2017),C_D47,Iraq,Cube - Laboratory,28,FALSE,PUNDIT,,,BS 1881-203 (1986),Direct,4,4732,Cube,150.0,150.0,,,,,48.00,48.00,39.84,,
Najim (2017),C_D48,Iraq,Cube - Laboratory,28,FALSE,PUNDIT,,,BS 1881-203 (1986),Direct,4,4630,Cube,150.0,150.0,,,,,51.00,51.00,42.33,,
Najim (2017),C_D49,Iraq,Cube - Laboratory,28,FALSE,PUNDIT,,,BS 1881-203 (1986),Direct,4,4110,Cube,150.0,150.0,,,,,26.00,26.00,21.58,,
Najim (2017),C_D50,Iraq,Cube - Laboratory,28,FALSE,PUNDIT,,,BS 1881-203 (1986),Direct,4,4348,Cube,150.0,150.0,,,,,27.50,27.50,22.83,,
Najim (2017),C_D51,Iraq,Cube - Laboratory,28,FALSE,PUNDIT,,,BS 1881-203 (1986),Direct,4,3947,Cube,150.0,150.0,,,,,24.50,24.50,20.34,,
Najim (2017),C_D52,Iraq,Cube - Laboratory,28,FALSE,PUNDIT,,,BS 1881-203 (1986),Direct,4,3614,Cube,150.0,150.0,,,,,26.00,26.00,21.58,,
Najim (2017),C_D53,Iraq,Cube - Laboratory,28,FALSE,PUNDIT,,,BS 1881-203 (1986),Direct,4,3817,Cube,150.0,150.0,,,,,25.50,25.50,21.17,,
Najim (2017),C_D54,Iraq,Cube - Laboratory,28,FALSE,PUNDIT,,,BS 1881-203 (1986),Direct,4,4167,Cube,150.0,150.0,,,,,31.50,31.50,26.15,,
Najim (2017),C_D55,Iraq,Cube - Laboratory,28,FALSE,PUNDIT,,,BS 1881-203 (1986),Direct,4,4054,Cube,150.0,150.0,,,,,30.00,30.00,24.90,,
Najim (2017),C_D56,Iraq,Cube - Laboratory,28,FALSE,PUNDIT,,,BS 1881-203 (1986),Direct,4,3876,Cube,150.0,150.0,,,,,28.50,28.50,23.66,,
Najim (2017),C_D57,Iraq,Cube - Laboratory,28,FALSE,PUNDIT,,,BS 1881-203 (1986),Direct,4,5000,Cube,150.0,150.0,,,,,33.00,33.00,27.39,,
Najim (2017),C_D58,Iraq,Cube - Laboratory,28,FALSE,PUNDIT,,,BS 1881-203 (1986),Direct,4,3333,Cube,150.0,150.0,,,,,32.50,32.50,26.98,,
Najim (2017),C_D59,Iraq,Cube - Laboratory,28,FALSE,PUNDIT,,,BS 1881-203 (1986),Direct,4,4601,Cube,150.0,150.0,,,,,32.00,32.00,26.56,,
Najim (2017),C_D60,Iraq,Cube - Laboratory,28,FALSE,PUNDIT,,,BS 1881-203 (1986),Direct,4,4688,Cube,150.0,150.0,,,,,32.50,32.50,26.98,,
Najim (2017),C_D61,Iraq,Cube - Laboratory,28,FALSE,PUNDIT,,,BS 1881-203 (1986),Direct,4,4412,Cube,150.0,150.0,,,,,37.00,37.00,30.71,,
Najim (2017),C_D62,Iraq,Cube - Laboratory,28,FALSE,PUNDIT,,,BS 1881-203 (1986),Direct,4,4445,Cube,150.0,150.0,,,,,40.00,40.00,33.20,,
Najim (2017),C_D63,Iraq,Cube - Laboratory,28,FALSE,PUNDIT,,,BS 1881-203 (1986),Direct,4,4728,Cube,150.0,150.0,,,,,51.00,51.00,42.33,,
Najim (2017),C_D64,Iraq,Cube - Laboratory,28,FALSE,PUNDIT,,,BS 1881-203 (1986),Direct,4,4514,Cube,150.0,150.0,,,,,43.00,43.00,35.69,,
Najim (2017),C_D65,Iraq,Cube - Laboratory,28,FALSE,PUNDIT,,,BS 1881-203 (1986),Direct,4,4627,Cube,150.0,150.0,,,,,45.00,45.00,37.35,,
Najim (2017),C_D66,Iraq,Cube - Laboratory,28,FALSE,PUNDIT,,,BS 1881-203 (1986),Direct,4,4658,Cube,150.0,150.0,,,,,44.00,44.00,36.52,,
Najim (2017),C_D67,Iraq,Cube - Laboratory,28,FALSE,PUNDIT,,,BS 1881-203 (1986),Direct,4,4587,Cube,150.0,150.0,,,,,45.00,45.00,37.35,,
Najim (2017),C_D68,Iraq,Cube - Laboratory,28,FALSE,PUNDIT,,,BS 1881-203 (1986),Direct,4,4478,Cube,150.0,150.0,,,,,46.00,46.00,38.18,,
Najim (2017),C_D69,Iraq,Cube - Laboratory,28,FALSE,PUNDIT,,,BS 1881-203 (1986),Direct,4,4512,Cube,150.0,150.0,,,,,45.00,45.00,37.35,,
Najim (2017),C_D70,Iraq,Cube - Laboratory,28,FALSE,PUNDIT,,,BS 1881-203 (1986),Direct,4,4559,Cube,150.0,150.0,,,,,47.00,47.00,39.01,,
Najim (2017),C_D71,Iraq,Cube - Laboratory,28,FALSE,PUNDIT,,,BS 1881-203 (1986),Direct,4,4329,Cube,150.0,150.0,,,,,43.00,43.00,35.69,,
Najim (2017),C_D72,Iraq,Cube - Laboratory,28,FALSE,PUNDIT,,,BS 1881-203 (1986),Direct,4,4537,Cube,150.0,150.0,,,,,49.00,49.00,40.67,,
Najim (2017),C_D73,Iraq,Cube - Laboratory,28,FALSE,PUNDIT,,,BS 1881-203 (1986),Direct,4,4423,Cube,150.0,150.0,,,,,46.00,46.00,38.18,,
Najim (2017),C_D74,Iraq,Cube - Laboratory,28,FALSE,PUNDIT,,,BS 1881-203 (1986),Direct,4,4310,Cube,150.0,150.0,,,,,36.00,36.00,29.88,,
Najim (2017),C_D75,Iraq,Cube - Laboratory,28,FALSE,PUNDIT,,,BS 1881-203 (1986),Direct,4,4076,Cube,150.0,150.0,,,,,36.30,36.30,30.13,,
Najim (2017),C_D76,Iraq,Cube - Laboratory,28,FALSE,PUNDIT,,,BS 1881-203 (1986),Direct,4,4373,Cube,150.0,150.0,,,,,42.00,42.00,34.86,,
Najim (2017),C_D77,Iraq,Cube - Laboratory,28,FALSE,PUNDIT,,,BS 1881-203 (1986),Direct,4,4438,Cube,150.0,150.0,,,,,45.00,45.00,37.35,,
Najim (2017),C_D78,Iraq,Cube - Laboratory,28,FALSE,PUNDIT,,,BS 1881-203 (1986),Direct,4,4323,Cube,150.0,150.0,,,,,44.00,44.00,36.52,,
Najim (2017),C_D79,Iraq,Cube - Laboratory,28,FALSE,PUNDIT,,,BS 1881-203 (1986),Direct,4,4167,Cube,150.0,150.0,,,,,34.00,34.00,28.22,,
Najim (2017),C_D80,Iraq,Cube - Laboratory,28,FALSE,PUNDIT,,,BS 1881-203 (1986),Direct,4,4464,Cube,150.0,150.0,,,,,36.00,36.00,29.88,,
Najim (2017),C_D81,Iraq,Cube - Laboratory,28,FALSE,PUNDIT,,,BS 1881-203 (1986),Direct,4,4225,Cube,150.0,150.0,,,,,35.00,35.00,29.05,,
Najim (2017),C_D82,Iraq,Cube - Laboratory,28,FALSE,PUNDIT,,,BS 1881-203 (1986),Direct,4,4235,Cube,150.0,150.0,,,,,37.50,37.50,31.13,,
Najim (2017),C_D83,Iraq,Cube - Laboratory,28,FALSE,PUNDIT,,,BS 1881-203 (1986),Direct,4,4123,Cube,150.0,150.0,,,,,35.50,35.50,29.47,,
Najim (2017),C_D84,Iraq,Cube - Laboratory,28,FALSE,PUNDIT,,,BS 1881-203 (1986),Direct,4,4256,Cube,150.0,150.0,,,,,33.00,33.00,27.39,,
Najim (2017),C_D85,Iraq,Cube - Laboratory,28,FALSE,PUNDIT,,,BS 1881-203 (1986),Direct,4,4274,Cube,150.0,150.0,,,,,35.50,35.50,29.47,,
Najim (2017),C_D86,Iraq,Cube - Laboratory,28,FALSE,PUNDIT,,,BS 1881-203 (1986),Direct,4,4762,Cube,150.0,150.0,,,,,32.00,32.00,26.56,,
Najim (2017),C_D87,Iraq,Cube - Laboratory,28,FALSE,PUNDIT,,,BS 1881-203 (1986),Direct,4,4762,Cube,150.0,150.0,,,,,38.50,38.50,31.96,,
Najim (2017),C_D88,Iraq,Cube - Laboratory,28,FALSE,PUNDIT,,,BS 1881-203 (1986),Direct,4,4637,Cube,150.0,150.0,,,,,42.50,42.50,35.28,,
Najim (2017),C_D89,Iraq,Cube - Laboratory,28,FALSE,PUNDIT,,,BS 1881-203 (1986),Direct,4,3987,Cube,150.0,150.0,,,,,35.00,35.00,29.05,,
Najim (2017),C_D90,Iraq,Cube - Laboratory,28,FALSE,PUNDIT,,,BS 1881-203 (1986),Direct,4,3571,Cube,150.0,150.0,,,,,32.00,32.00,26.56,,
Najim (2017),C_D91,Iraq,Cube - Laboratory,28,FALSE,PUNDIT,,,BS 1881-203 (1986),Direct,4,3676,Cube,150.0,150.0,,,,,35.00,35.00,29.05,,
Najim (2017),C_D92,Iraq,Cube - Laboratory,28,FALSE,PUNDIT,,,BS 1881-203 (1986),Direct,4,4136,Cube,150.0,150.0,,,,,38.00,38.00,31.54,,
Najim (2017),C_D93,Iraq,Cube - Laboratory,28,FALSE,PUNDIT,,,BS 1881-203 (1986),Direct,4,4520,Cube,150.0,150.0,,,,,44.50,44.50,36.94,,
Najim (2017),C_D94,Iraq,Cube - Laboratory,28,FALSE,PUNDIT,,,BS 1881-203 (1986),Direct,4,4390,Cube,150.0,150.0,,,,,40.50,40.50,33.62,,
Najim (2017),C_D95,Iraq,Cube - Laboratory,28,FALSE,PUNDIT,,,BS 1881-203 (1986),Direct,4,4210,Cube,150.0,150.0,,,,,38.50,38.50,31.96,,
Najim (2017),C_D96,Iraq,Cube - Laboratory,28,FALSE,PUNDIT,,,BS 1881-203 (1986),Direct,4,4316,Cube,150.0,150.0,,,,,38.00,38.00,31.54,,
Najim (2017),C_D97,Iraq,Cube - Laboratory,28,FALSE,PUNDIT,,,BS 1881-203 (1986),Direct,4,4375,Cube,150.0,150.0,,,,,38.00,38.00,31.54,,
Najim (2017),C_D98,Iraq,Cube - Laboratory,28,FALSE,PUNDIT,,,BS 1881-203 (1986),Direct,4,4510,Cube,150.0,150.0,,,,,38.50,38.50,31.96,,
Najim (2017),C_D99,Iraq,Cube - Laboratory,28,FALSE,PUNDIT,,,BS 1881-203 (1986),Direct,4,3895,Cube,150.0,150.0,,,,,24.50,24.50,20.34,,
Najim (2017),C_D100,Iraq,Cube - Laboratory,28,FALSE,PUNDIT,,,BS 1881-203 (1986),Direct,4,3370,Cube,150.0,150.0,,,,,23.00,23.00,19.09,,
Najim (2017),C_D101,Iraq,Cube - Laboratory,28,FALSE,PUNDIT,,,BS 1881-203 (1986),Direct,4,3416,Cube,150.0,150.0,,,,,23.50,23.50,19.51,,
Najim (2017),C_D102,Iraq,Cube - Laboratory,28,FALSE,PUNDIT,,,BS 1881-203 (1986),Direct,4,3720,Cube,150.0,150.0,,,,,33.00,33.00,27.39,,
Najim (2017),C_D103,Iraq,Cube - Laboratory,28,FALSE,PUNDIT,,,BS 1881-203 (1986),Direct,4,3579,Cube,150.0,150.0,,,,,29.60,29.60,24.57,,
Najim (2017),C_D104,Iraq,Cube - Laboratory,28,FALSE,PUNDIT,,,BS 1881-203 (1986),Direct,4,4217,Cube,150.0,150.0,,,,,35.00,35.00,29.05,,
Najim (2017),C_D105,Iraq,Cube - Laboratory,28,FALSE,PUNDIT,,,BS 1881-203 (1986),Direct,4,4320,Cube,150.0,150.0,,,,,33.00,33.00,27.39,,
Najim (2017),C_D106,Iraq,Cube - Laboratory,28,FALSE,PUNDIT,,,BS 1881-203 (1986),Direct,4,4116,Cube,150.0,150.0,,,,,30.00,30.00,24.90,,
Najim (2017),C_D107,Iraq,Cube - Laboratory,28,FALSE,PUNDIT,,,BS 1881-203 (1986),Direct,4,4635,Cube,150.0,150.0,,,,,39.00,39.00,32.37,,
Najim (2017),C_D108,Iraq,Cube - Laboratory,28,FALSE,PUNDIT,,,BS 1881-203 (1986),Direct,4,4210,Cube,150.0,150.0,,,,,34.50,34.50,28.64,,
Najim (2017),C_D109,Iraq,Cube - Laboratory,28,FALSE,PUNDIT,,,BS 1881-203 (1986),Direct,4,4016,Cube,150.0,150.0,,,,,32.00,32.00,26.56,,
Najim (2017),C_D110,Iraq,Cube - Laboratory,28,FALSE,PUNDIT,,,BS 1881-203 (1986),Direct,4,4115,Cube,150.0,150.0,,,,,31.50,31.50,26.15,,
Najim (2017),C_D111,Iraq,Cube - Laboratory,28,FALSE,PUNDIT,,,BS 1881-203 (1986),Direct,4,5017,Cube,150.0,150.0,,,,,48.00,48.00,39.84,,
Najim (2017),C_D112,Iraq,Cube - Laboratory,28,FALSE,PUNDIT,,,BS 1881-203 (1986),Direct,4,4630,Cube,150.0,150.0,,,,,40.00,40.00,33.20,,
Najim (2017),C_D113,Iraq,Cube - Laboratory,28,FALSE,PUNDIT,,,BS 1881-203 (1986),Direct,4,4112,Cube,150.0,150.0,,,,,34.00,34.00,28.22,,
Najim (2017),C_D114,Iraq,Cube - Laboratory,28,FALSE,PUNDIT,,,BS 1881-203 (1986),Direct,4,3590,Cube,150.0,150.0,,,,,25.50,25.50,21.17,,
Najim (2017),C_D115,Iraq,Cube - Laboratory,28,FALSE,PUNDIT,,,BS 1881-203 (1986),Direct,4,3818,Cube,150.0,150.0,,,,,27.00,27.00,22.41,,
Najim (2017),C_D116,Iraq,Cube - Laboratory,28,FALSE,PUNDIT,,,BS 1881-203 (1986),Direct,4,3720,Cube,150.0,150.0,,,,,25.00,25.00,20.75,,
Najim (2017),C_D117,Iraq,Cube - Laboratory,28,FALSE,PUNDIT,,,BS 1881-203 (1986),Direct,4,4600,Cube,150.0,150.0,,,,,46.00,46.00,38.18,,
Najim (2017),C_D118,Iraq,Cube - Laboratory,28,FALSE,PUNDIT,,,BS 1881-203 (1986),Direct,4,4215,Cube,150.0,150.0,,,,,33.00,33.00,27.39,,
Najim (2017),C_D119,Iraq,Cube - Laboratory,28,FALSE,PUNDIT,,,BS 1881-203 (1986),Direct,4,4820,Cube,150.0,150.0,,,,,40.00,40.00,33.20,,
Najim (2017),C_D120,Iraq,Cube - Laboratory,28,FALSE,PUNDIT,,,BS 1881-203 (1986),Direct,4,3915,Cube,150.0,150.0,,,,,28.00,28.00,23.24,,
Najim (2017),C_D121,Iraq,Cube - Laboratory,28,FALSE,PUNDIT,,,BS 1881-203 (1986),Direct,4,4475,Cube,150.0,150.0,,,,,36.00,36.00,29.88,,
Najim (2017),C_D122,Iraq,Cube - Laboratory,28,FALSE,PUNDIT,,,BS 1881-203 (1986),Direct,4,4120,Cube,150.0,150.0,,,,,32.50,32.50,26.98,,
Najim (2017),C_D123,Iraq,Cube - Laboratory,28,FALSE,PUNDIT,,,BS 1881-203 (1986),Direct,4,4644,Cube,150.0,150.0,,,,,48.50,48.50,40.26,,
Najim (2017),C_D124,Iraq,Cube - Laboratory,28,FALSE,PUNDIT,,,BS 1881-203 (1986),Direct,4,4824,Cube,150.0,150.0,,,,,50.50,50.50,41.92,,
Najim (2017),C_D125,Iraq,Cube - Laboratory,28,FALSE,PUNDIT,,,BS 1881-203 (1986),Direct,4,4717,Cube,150.0,150.0,,,,,40.50,40.50,33.62,,
Najim (2017),C_D126,Iraq,Cube - Laboratory,28,FALSE,PUNDIT,,,BS 1881-203 (1986),Direct,4,4717,Cube,150.0,150.0,,,,,43.50,43.50,36.11,,
Najim (2017),C_D127,Iraq,Cube - Laboratory,28,FALSE,PUNDIT,,,BS 1881-203 (1986),Direct,4,4886,Cube,150.0,150.0,,,,,56.50,56.50,46.90,,
Najim (2017),C_D128,Iraq,Cube - Laboratory,28,FALSE,PUNDIT,,,BS 1881-203 (1986),Direct,4,4673,Cube,150.0,150.0,,,,,40.00,40.00,33.20,,
Najim (2017),C_D129,Iraq,Cube - Laboratory,28,FALSE,PUNDIT,,,BS 1881-203 (1986),Direct,4,4808,Cube,150.0,150.0,,,,,46.00,46.00,38.18,,
Najim (2017),C_D130,Iraq,Cube - Laboratory,28,FALSE,PUNDIT,,,BS 1881-203 (1986),Direct,4,4839,Cube,150.0,150.0,,,,,53.00,53.00,43.99,,
Najim (2017),C_D131,Iraq,Cube - Laboratory,28,FALSE,PUNDIT,,,BS 1881-203 (1986),Direct,4,4967,Cube,150.0,150.0,,,,,40.00,40.00,33.20,,
Najim (2017),C_D132,Iraq,Cube - Laboratory,28,FALSE,PUNDIT,,,BS 1881-203 (1986),Direct,4,4659,Cube,150.0,150.0,,,,,38.00,38.00,31.54,,
Najim (2017),C_D133,Iraq,Cube - Laboratory,28,FALSE,PUNDIT,,,BS 1881-203 (1986),Direct,4,4732,Cube,150.0,150.0,,,,,38.00,38.00,31.54,,
Najim (2017),C_D134,Iraq,Cube - Laboratory,28,FALSE,PUNDIT,,,BS 1881-203 (1986),Direct,4,4688,Cube,150.0,150.0,,,,,40.00,40.00,33.20,,
Najim (2017),C_D135,Iraq,Cube - Laboratory,28,FALSE,PUNDIT,,,BS 1881-203 (1986),Direct,4,4919,Cube,150.0,150.0,,,,,40.00,40.00,33.20,,
Najim (2017),C_D136,Iraq,Cube - Laboratory,28,FALSE,PUNDIT,,,BS 1881-203 (1986),Direct,4,4824,Cube,150.0,150.0,,,,,40.50,40.50,33.62,,
Najim (2017),C_D137,Iraq,Cube - Laboratory,28,FALSE,PUNDIT,,,BS 1881-203 (1986),Direct,4,4824,Cube,150.0,150.0,,,,,41.00,41.00,34.03,,
Najim (2017),C_D138,Iraq,Cube - Laboratory,28,FALSE,PUNDIT,,,BS 1881-203 (1986),Direct,4,4762,Cube,150.0,150.0,,,,,47.00,47.00,39.01,,
Najim (2017),C_D139,Iraq,Cube - Laboratory,28,FALSE,PUNDIT,,,BS 1881-203 (1986),Direct,4,4855,Cube,150.0,150.0,,,,,48.00,48.00,39.84,,
Najim (2017),C_D140,Iraq,Cube - Laboratory,28,FALSE,PUNDIT,,,BS 1881-203 (1986),Direct,4,4902,Cube,150.0,150.0,,,,,51.00,51.00,42.33,,
Najim (2017),C_D141,Iraq,Cube - Laboratory,28,FALSE,PUNDIT,,,BS 1881-203 (1986),Direct,4,5231,Cube,150.0,150.0,,,,,53.00,53.00,43.99,,
Najim (2017),C_D142,Iraq,Cube - Laboratory,28,FALSE,PUNDIT,,,BS 1881-203 (1986),Direct,4,5012,Cube,150.0,150.0,,,,,42.00,42.00,34.86,,
Najim (2017),C_D143,Iraq,Cube - Laboratory,28,FALSE,PUNDIT,,,BS 1881-203 (1986),Direct,4,4170,Cube,150.0,150.0,,,,,34.00,34.00,28.22,,
Najim (2017),C_D144,Iraq,Cube - Laboratory,28,FALSE,PUNDIT,,,BS 1881-203 (1986),Direct,4,4218,Cube,150.0,150.0,,,,,32.00,32.00,26.56,,
Najim (2017),C_D145,Iraq,Cube - Laboratory,28,FALSE,PUNDIT,,,BS 1881-203 (1986),Direct,4,4662,Cube,150.0,150.0,,,,,37.00,37.00,30.71,,
Najim (2017),C_D146,Iraq,Cube - Laboratory,28,FALSE,PUNDIT,,,BS 1881-203 (1986),Direct,4,4537,Cube,150.0,150.0,,,,,42.50,42.50,35.28,,
Najim (2017),C_D147,Iraq,Cube - Laboratory,28,FALSE,PUNDIT,,,BS 1881-203 (1986),Direct,4,4136,Cube,150.0,150.0,,,,,36.00,36.00,29.88,,
Najim (2017),C_D148,Iraq,Cube - Laboratory,28,FALSE,PUNDIT,,,BS 1881-203 (1986),Direct,4,3689,Cube,150.0,150.0,,,,,32.00,32.00,26.56,,
Najim (2017),C_D149,Iraq,Cube - Laboratory,28,FALSE,PUNDIT,,,BS 1881-203 (1986),Direct,4,3680,Cube,150.0,150.0,,,,,34.00,34.00,28.22,,
Najim (2017),C_D150,Iraq,Cube - Laboratory,28,FALSE,PUNDIT,,,BS 1881-203 (1986),Direct,4,3679,Cube,150.0,150.0,,,,,30.00,30.00,24.90,,
Najim (2017),C_ID1,Iraq,Cube - Laboratory,28,FALSE,PUNDIT,,,BS 1881-203 (1986),Indirect,4,3192,Cube,150.0,150.0,,,,,41.50,41.50,34.45,,
Najim (2017),C_ID2,Iraq,Cube - Laboratory,28,FALSE,PUNDIT,,,BS 1881-203 (1986),Indirect,4,3153,Cube,150.0,150.0,,,,,41.00,41.00,34.03,,
Najim (2017),C_ID3,Iraq,Cube - Laboratory,28,FALSE,PUNDIT,,,BS 1881-203 (1986),Indirect,4,2923,Cube,150.0,150.0,,,,,38.00,38.00,31.54,,
Najim (2017),C_ID4,Iraq,Cube - Laboratory,28,FALSE,PUNDIT,,,BS 1881-203 (1986),Indirect,4,2769,Cube,150.0,150.0,,,,,36.00,36.00,29.88,,
Najim (2017),C_ID5,Iraq,Cube - Laboratory,28,FALSE,PUNDIT,,,BS 1881-203 (1986),Indirect,4,2807,Cube,150.0,150.0,,,,,36.50,36.50,30.30,,
Najim (2017),C_ID6,Iraq,Cube - Laboratory,28,FALSE,PUNDIT,,,BS 1881-203 (1986),Indirect,4,2730,Cube,150.0,150.0,,,,,35.50,35.50,29.47,,
Najim (2017),C_ID7,Iraq,Cube - Laboratory,28,FALSE,PUNDIT,,,BS 1881-203 (1986),Indirect,4,3269,Cube,150.0,150.0,,,,,42.50,42.50,35.28,,
Najim (2017),C_ID8,Iraq,Cube - Laboratory,28,FALSE,PUNDIT,,,BS 1881-203 (1986),Indirect,4,3115,Cube,150.0,150.0,,,,,40.50,40.50,33.62,,
Najim (2017),C_ID9,Iraq,Cube - Laboratory,28,FALSE,PUNDIT,,,BS 1881-203 (1986),Indirect,4,3153,Cube,150.0,150.0,,,,,41.00,41.00,34.03,,
Najim (2017),C_ID10,Iraq,Cube - Laboratory,28,FALSE,PUNDIT,,,BS 1881-203 (1986),Indirect,4,3461,Cube,150.0,150.0,,,,,45.00,45.00,37.35,,
Najim (2017),C_ID11,Iraq,Cube - Laboratory,28,FALSE,PUNDIT,,,BS 1881-203 (1986),Indirect,4,2461,Cube,150.0,150.0,,,,,32.00,32.00,26.56,,
Najim (2017),C_ID12,Iraq,Cube - Laboratory,28,FALSE,PUNDIT,,,BS 1881-203 (1986),Indirect,4,2615,Cube,150.0,150.0,,,,,34.00,34.00,28.22,,
Najim (2017),C_ID13,Iraq,Cube - Laboratory,28,FALSE,PUNDIT,,,BS 1881-203 (1986),Indirect,4,2615,Cube,150.0,150.0,,,,,34.00,34.00,28.22,,
Najim (2017),C_ID14,Iraq,Cube - Laboratory,28,FALSE,PUNDIT,,,BS 1881-203 (1986),Indirect,4,2923,Cube,150.0,150.0,,,,,38.00,38.00,31.54,,
Najim (2017),C_ID15,Iraq,Cube - Laboratory,28,FALSE,PUNDIT,,,BS 1881-203 (1986),Indirect,4,3000,Cube,150.0,150.0,,,,,39.00,39.00,32.37,,
Najim (2017),C_ID16,Iraq,Cube - Laboratory,28,FALSE,PUNDIT,,,BS 1881-203 (1986),Indirect,4,3269,Cube,150.0,150.0,,,,,42.50,42.50,35.28,,
Najim (2017),C_ID17,Iraq,Cube - Laboratory,28,FALSE,PUNDIT,,,BS 1881-203 (1986),Indirect,4,2153,Cube,150.0,150.0,,,,,28.00,28.00,23.24,,
Najim (2017),C_ID18,Iraq,Cube - Laboratory,28,FALSE,PUNDIT,,,BS 1881-203 (1986),Indirect,4,2115,Cube,150.0,150.0,,,,,27.50,27.50,22.83,,
Najim (2017),C_ID19,Iraq,Cube - Laboratory,28,FALSE,PUNDIT,,,BS 1881-203 (1986),Indirect,4,2461,Cube,150.0,150.0,,,,,32.00,32.00,26.56,,
Najim (2017),C_ID20,Iraq,Cube - Laboratory,28,FALSE,PUNDIT,,,BS 1881-203 (1986),Indirect,4,2230,Cube,150.0,150.0,,,,,29.00,29.00,24.07,,
Najim (2017),C_ID21,Iraq,Cube - Laboratory,28,FALSE,PUNDIT,,,BS 1881-203 (1986),Indirect,4,2230,Cube,150.0,150.0,,,,,29.00,29.00,24.07,,
Najim (2017),C_ID22,Iraq,Cube - Laboratory,28,FALSE,PUNDIT,,,BS 1881-203 (1986),Indirect,4,2769,Cube,150.0,150.0,,,,,36.00,36.00,29.88,,
Najim (2017),C_ID23,Iraq,Cube - Laboratory,28,FALSE,PUNDIT,,,BS 1881-203 (1986),Indirect,4,3423,Cube,150.0,150.0,,,,,44.50,44.50,36.94,,
Najim (2017),C_ID24,Iraq,Cube - Laboratory,28,FALSE,PUNDIT,,,BS 1881-203 (1986),Indirect,4,4384,Cube,150.0,150.0,,,,,57.00,57.00,47.31,,
Najim (2017),C_ID25,Iraq,Cube - Laboratory,28,FALSE,PUNDIT,,,BS 1881-203 (1986),Indirect,4,3769,Cube,150.0,150.0,,,,,49.00,49.00,40.67,,
Najim (2017),C_ID26,Iraq,Cube - Laboratory,28,FALSE,PUNDIT,,,BS 1881-203 (1986),Indirect,4,3692,Cube,150.0,150.0,,,,,48.00,48.00,39.84,,
Najim (2017),C_ID27,Iraq,Cube - Laboratory,28,FALSE,PUNDIT,,,BS 1881-203 (1986),Indirect,4,4307,Cube,150.0,150.0,,,,,56.00,56.00,46.48,,
Najim (2017),C_ID28,Iraq,Cube - Laboratory,28,FALSE,PUNDIT,,,BS 1881-203 (1986),Indirect,4,2615,Cube,150.0,150.0,,,,,34.00,34.00,28.22,,
Najim (2017),C_ID29,Iraq,Cube - Laboratory,28,FALSE,PUNDIT,,,BS 1881-203 (1986),Indirect,4,3115,Cube,150.0,150.0,,,,,40.50,40.50,33.62,,
Najim (2017),C_ID30,Iraq,Cube - Laboratory,28,FALSE,PUNDIT,,,BS 1881-203 (1986),Indirect,4,2884,Cube,150.0,150.0,,,,,37.50,37.50,31.13,,
Najim (2017),C_ID31,Iraq,Cube - Laboratory,28,FALSE,PUNDIT,,,BS 1881-203 (1986),Indirect,4,2230,Cube,150.0,150.0,,,,,29.00,29.00,24.07,,
Najim (2017),C_ID32,Iraq,Cube - Laboratory,28,FALSE,PUNDIT,,,BS 1881-203 (1986),Indirect,4,2230,Cube,150.0,150.0,,,,,29.00,29.00,24.07,,
Najim (2017),C_ID33,Iraq,Cube - Laboratory,28,FALSE,PUNDIT,,,BS 1881-203 (1986),Indirect,4,2923,Cube,150.0,150.0,,,,,38.00,38.00,31.54,,
Najim (2017),C_ID34,Iraq,Cube - Laboratory,28,FALSE,PUNDIT,,,BS 1881-203 (1986),Indirect,4,3153,Cube,150.0,150.0,,,,,41.00,41.00,34.03,,
Najim (2017),C_ID35,Iraq,Cube - Laboratory,28,FALSE,PUNDIT,,,BS 1881-203 (1986),Indirect,4,2807,Cube,150.0,150.0,,,,,36.50,36.50,30.30,,
Najim (2017),C_ID36,Iraq,Cube - Laboratory,28,FALSE,PUNDIT,,,BS 1881-203 (1986),Indirect,4,2615,Cube,150.0,150.0,,,,,34.00,34.00,28.22,,
Najim (2017),C_ID37,Iraq,Cube - Laboratory,28,FALSE,PUNDIT,,,BS 1881-203 (1986),Indirect,4,3115,Cube,150.0,150.0,,,,,40.50,40.50,33.62,,
Najim (2017),C_ID38,Iraq,Cube - Laboratory,28,FALSE,PUNDIT,,,BS 1881-203 (1986),Indirect,4,3038,Cube,150.0,150.0,,,,,39.50,39.50,32.79,,
Najim (2017),C_ID39,Iraq,Cube - Laboratory,28,FALSE,PUNDIT,,,BS 1881-203 (1986),Indirect,4,3115,Cube,150.0,150.0,,,,,40.50,40.50,33.62,,
Najim (2017),C_ID40,Iraq,Cube - Laboratory,28,FALSE,PUNDIT,,,BS 1881-203 (1986),Indirect,4,2923,Cube,150.0,150.0,,,,,38.00,38.00,31.54,,
Najim (2017),C_ID41,Iraq,Cube - Laboratory,28,FALSE,PUNDIT,,,BS 1881-203 (1986),Indirect,4,3153,Cube,150.0,150.0,,,,,41.00,41.00,34.03,,
Najim (2017),C_ID42,Iraq,Cube - Laboratory,28,FALSE,PUNDIT,,,BS 1881-203 (1986),Indirect,4,1923,Cube,150.0,150.0,,,,,25.00,25.00,20.75,,
Najim (2017),C_ID43,Iraq,Cube - Laboratory,28,FALSE,PUNDIT,,,BS 1881-203 (1986),Indirect,4,2884,Cube,150.0,150.0,,,,,37.50,37.50,31.13,,
Najim (2017),C_ID44,Iraq,Cube - Laboratory,28,FALSE,PUNDIT,,,BS 1881-203 (1986),Indirect,4,2769,Cube,150.0,150.0,,,,,36.00,36.00,29.88,,
Najim (2017),C_ID45,Iraq,Cube - Laboratory,28,FALSE,PUNDIT,,,BS 1881-203 (1986),Indirect,4,2000,Cube,150.0,150.0,,,,,26.00,26.00,21.58,,
Najim (2017),C_ID46,Iraq,Cube - Laboratory,28,FALSE,PUNDIT,,,BS 1881-203 (1986),Indirect,4,2769,Cube,150.0,150.0,,,,,36.00,36.00,29.88,,
Najim (2017),C_ID47,Iraq,Cube - Laboratory,28,FALSE,PUNDIT,,,BS 1881-203 (1986),Indirect,4,3692,Cube,150.0,150.0,,,,,48.00,48.00,39.84,,
Najim (2017),C_ID48,Iraq,Cube - Laboratory,28,FALSE,PUNDIT,,,BS 1881-203 (1986),Indirect,4,3923,Cube,150.0,150.0,,,,,51.00,51.00,42.33,,
Najim (2017),C_ID49,Iraq,Cube - Laboratory,28,FALSE,PUNDIT,,,BS 1881-203 (1986),Indirect,4,2000,Cube,150.0,150.0,,,,,26.00,26.00,21.58,,
Najim (2017),C_ID50,Iraq,Cube - Laboratory,28,FALSE,PUNDIT,,,BS 1881-203 (1986),Indirect,4,2115,Cube,150.0,150.0,,,,,27.50,27.50,22.83,,
Najim (2017),C_ID51,Iraq,Cube - Laboratory,28,FALSE,PUNDIT,,,BS 1881-203 (1986),Indirect,4,1884,Cube,150.0,150.0,,,,,24.50,24.50,20.34,,
Najim (2017),C_ID52,Iraq,Cube - Laboratory,28,FALSE,PUNDIT,,,BS 1881-203 (1986),Indirect,4,2000,Cube,150.0,150.0,,,,,26.00,26.00,21.58,,
Najim (2017),C_ID53,Iraq,Cube - Laboratory,28,FALSE,PUNDIT,,,BS 1881-203 (1986),Indirect,4,1961,Cube,150.0,150.0,,,,,25.50,25.50,21.17,,
Najim (2017),C_ID54,Iraq,Cube - Laboratory,28,FALSE,PUNDIT,,,BS 1881-203 (1986),Indirect,4,2423,Cube,150.0,150.0,,,,,31.50,31.50,26.15,,
Najim (2017),C_ID55,Iraq,Cube - Laboratory,28,FALSE,PUNDIT,,,BS 1881-203 (1986),Indirect,4,2307,Cube,150.0,150.0,,,,,30.00,30.00,24.90,,
Najim (2017),C_ID56,Iraq,Cube - Laboratory,28,FALSE,PUNDIT,,,BS 1881-203 (1986),Indirect,4,2192,Cube,150.0,150.0,,,,,28.50,28.50,23.66,,
Najim (2017),C_ID57,Iraq,Cube - Laboratory,28,FALSE,PUNDIT,,,BS 1881-203 (1986),Indirect,4,2538,Cube,150.0,150.0,,,,,33.00,33.00,27.39,,
Najim (2017),C_ID58,Iraq,Cube - Laboratory,28,FALSE,PUNDIT,,,BS 1881-203 (1986),Indirect,4,2500,Cube,150.0,150.0,,,,,32.50,32.50,26.98,,
Najim (2017),C_ID59,Iraq,Cube - Laboratory,28,FALSE,PUNDIT,,,BS 1881-203 (1986),Indirect,4,2461,Cube,150.0,150.0,,,,,32.00,32.00,26.56,,
Najim (2017),C_ID60,Iraq,Cube - Laboratory,28,FALSE,PUNDIT,,,BS 1881-203 (1986),Indirect,4,2500,Cube,150.0,150.0,,,,,32.50,32.50,26.98,,
Najim (2017),C_ID61,Iraq,Cube - Laboratory,28,FALSE,PUNDIT,,,BS 1881-203 (1986),Indirect,4,2846,Cube,150.0,150.0,,,,,37.00,37.00,30.71,,
Najim (2017),C_ID62,Iraq,Cube - Laboratory,28,FALSE,PUNDIT,,,BS 1881-203 (1986),Indirect,4,3076,Cube,150.0,150.0,,,,,40.00,40.00,33.20,,
Najim (2017),C_ID63,Iraq,Cube - Laboratory,28,FALSE,PUNDIT,,,BS 1881-203 (1986),Indirect,4,3923,Cube,150.0,150.0,,,,,51.00,51.00,42.33,,
Najim (2017),C_ID64,Iraq,Cube - Laboratory,28,FALSE,PUNDIT,,,BS 1881-203 (1986),Indirect,4,3307,Cube,150.0,150.0,,,,,43.00,43.00,35.69,,
Najim (2017),C_ID65,Iraq,Cube - Laboratory,28,FALSE,PUNDIT,,,BS 1881-203 (1986),Indirect,4,3461,Cube,150.0,150.0,,,,,45.00,45.00,37.35,,
Najim (2017),C_ID66,Iraq,Cube - Laboratory,28,FALSE,PUNDIT,,,BS 1881-203 (1986),Indirect,4,3384,Cube,150.0,150.0,,,,,44.00,44.00,36.52,,
Najim (2017),C_ID67,Iraq,Cube - Laboratory,28,FALSE,PUNDIT,,,BS 1881-203 (1986),Indirect,4,3461,Cube,150.0,150.0,,,,,45.00,45.00,37.35,,
Najim (2017),C_ID68,Iraq,Cube - Laboratory,28,FALSE,PUNDIT,,,BS 1881-203 (1986),Indirect,4,3538,Cube,150.0,150.0,,,,,46.00,46.00,38.18,,
Najim (2017),C_ID69,Iraq,Cube - Laboratory,28,FALSE,PUNDIT,,,BS 1881-203 (1986),Indirect,4,3461,Cube,150.0,150.0,,,,,45.00,45.00,37.35,,
Najim (2017),C_ID70,Iraq,Cube - Laboratory,28,FALSE,PUNDIT,,,BS 1881-203 (1986),Indirect,4,3615,Cube,150.0,150.0,,,,,47.00,47.00,39.01,,
Najim (2017),C_ID71,Iraq,Cube - Laboratory,28,FALSE,PUNDIT,,,BS 1881-203 (1986),Indirect,4,3307,Cube,150.0,150.0,,,,,43.00,43.00,35.69,,
Najim (2017),C_ID72,Iraq,Cube - Laboratory,28,FALSE,PUNDIT,,,BS 1881-203 (1986),Indirect,4,3769,Cube,150.0,150.0,,,,,49.00,49.00,40.67,,
Najim (2017),C_ID73,Iraq,Cube - Laboratory,28,FALSE,PUNDIT,,,BS 1881-203 (1986),Indirect,4,3538,Cube,150.0,150.0,,,,,46.00,46.00,38.18,,
Najim (2017),C_ID74,Iraq,Cube - Laboratory,28,FALSE,PUNDIT,,,BS 1881-203 (1986),Indirect,4,2769,Cube,150.0,150.0,,,,,36.00,36.00,29.88,,
Najim (2017),C_ID75,Iraq,Cube - Laboratory,28,FALSE,PUNDIT,,,BS 1881-203 (1986),Indirect,4,2792,Cube,150.0,150.0,,,,,36.30,36.30,30.13,,
Najim (2017),C_ID76,Iraq,Cube - Laboratory,28,FALSE,PUNDIT,,,BS 1881-203 (1986),Indirect,4,3230,Cube,150.0,150.0,,,,,42.00,42.00,34.86,,
Najim (2017),C_ID77,Iraq,Cube - Laboratory,28,FALSE,PUNDIT,,,BS 1881-203 (1986),Indirect,4,3461,Cube,150.0,150.0,,,,,45.00,45.00,37.35,,
Najim (2017),C_ID78,Iraq,Cube - Laboratory,28,FALSE,PUNDIT,,,BS 1881-203 (1986),Indirect,4,3384,Cube,150.0,150.0,,,,,44.00,44.00,36.52,,
Najim (2017),C_ID79,Iraq,Cube - Laboratory,28,FALSE,PUNDIT,,,BS 1881-203 (1986),Indirect,4,2615,Cube,150.0,150.0,,,,,34.00,34.00,28.22,,
Najim (2017),C_ID80,Iraq,Cube - Laboratory,28,FALSE,PUNDIT,,,BS 1881-203 (1986),Indirect,4,2769,Cube,150.0,150.0,,,,,36.00,36.00,29.88,,
Najim (2017),C_ID81,Iraq,Cube - Laboratory,28,FALSE,PUNDIT,,,BS 1881-203 (1986),Indirect,4,2692,Cube,150.0,150.0,,,,,35.00,35.00,29.05,,
Najim (2017),C_ID82,Iraq,Cube - Laboratory,28,FALSE,PUNDIT,,,BS 1881-203 (1986),Indirect,4,2884,Cube,150.0,150.0,,,,,37.50,37.50,31.13,,
Najim (2017),C_ID83,Iraq,Cube - Laboratory,28,FALSE,PUNDIT,,,BS 1881-203 (1986),Indirect,4,2730,Cube,150.0,150.0,,,,,35.50,35.50,29.47,,
Najim (2017),C_ID84,Iraq,Cube - Laboratory,28,FALSE,PUNDIT,,,BS 1881-203 (1986),Indirect,4,2538,Cube,150.0,150.0,,,,,33.00,33.00,27.39,,
Najim (2017),C_ID85,Iraq,Cube - Laboratory,28,FALSE,PUNDIT,,,BS 1881-203 (1986),Indirect,4,2730,Cube,150.0,150.0,,,,,35.50,35.50,29.47,,
Najim (2017),C_ID86,Iraq,Cube - Laboratory,28,FALSE,PUNDIT,,,BS 1881-203 (1986),Indirect,4,2461,Cube,150.0,150.0,,,,,32.00,32.00,26.56,,
Najim (2017),C_ID87,Iraq,Cube - Laboratory,28,FALSE,PUNDIT,,,BS 1881-203 (1986),Indirect,4,2961,Cube,150.0,150.0,,,,,38.50,38.50,31.96,,
Najim (2017),C_ID88,Iraq,Cube - Laboratory,28,FALSE,PUNDIT,,,BS 1881-203 (1986),Indirect,4,3269,Cube,150.0,150.0,,,,,42.50,42.50,35.28,,
Najim (2017),C_ID89,Iraq,Cube - Laboratory,28,FALSE,PUNDIT,,,BS 1881-203 (1986),Indirect,4,2692,Cube,150.0,150.0,,,,,35.00,35.00,29.05,,
Najim (2017),C_ID90,Iraq,Cube - Laboratory,28,FALSE,PUNDIT,,,BS 1881-203 (1986),Indirect,4,2461,Cube,150.0,150.0,,,,,32.00,32.00,26.56,,
Najim (2017),C_ID91,Iraq,Cube - Laboratory,28,FALSE,PUNDIT,,,BS 1881-203 (1986),Indirect,4,2692,Cube,150.0,150.0,,,,,35.00,35.00,29.05,,
Najim (2017),C_ID92,Iraq,Cube - Laboratory,28,FALSE,PUNDIT,,,BS 1881-203 (1986),Indirect,4,2923,Cube,150.0,150.0,,,,,38.00,38.00,31.54,,
Najim (2017),C_ID93,Iraq,Cube - Laboratory,28,FALSE,PUNDIT,,,BS 1881-203 (1986),Indirect,4,3788,Cube,150.0,150.0,,,,,44.50,44.50,36.94,,
Najim (2017),C_ID94,Iraq,Cube - Laboratory,28,FALSE,PUNDIT,,,BS 1881-203 (1986),Indirect,4,3547,Cube,150.0,150.0,,,,,40.50,40.50,33.62,,
Najim (2017),C_ID95,Iraq,Cube - Laboratory,28,FALSE,PUNDIT,,,BS 1881-203 (1986),Indirect,4,3390,Cube,150.0,150.0,,,,,38.50,38.50,31.96,,
Najim (2017),C_ID96,Iraq,Cube - Laboratory,28,FALSE,PUNDIT,,,BS 1881-203 (1986),Indirect,4,2342,Cube,150.0,150.0,,,,,38.00,38.00,31.54,,
Najim (2017),C_ID97,Iraq,Cube - Laboratory,28,FALSE,PUNDIT,,,BS 1881-203 (1986),Indirect,4,2198,Cube,150.0,150.0,,,,,38.00,38.00,31.54,,
Najim (2017),C_ID98,Iraq,Cube - Laboratory,28,FALSE,PUNDIT,,,BS 1881-203 (1986),Indirect,4,3279,Cube,150.0,150.0,,,,,38.50,38.50,31.96,,
Najim (2017),C_ID99,Iraq,Cube - Laboratory,28,FALSE,PUNDIT,,,BS 1881-203 (1986),Indirect,4,3155,Cube,150.0,150.0,,,,,24.50,24.50,20.34,,
Najim (2017),C_ID100,Iraq,Cube - Laboratory,28,FALSE,PUNDIT,,,BS 1881-203 (1986),Indirect,4,3145,Cube,150.0,150.0,,,,,23.00,23.00,19.09,,
Najim (2017),C_ID101,Iraq,Cube - Laboratory,28,FALSE,PUNDIT,,,BS 1881-203 (1986),Indirect,4,3175,Cube,150.0,150.0,,,,,23.50,23.50,19.51,,
Najim (2017),C_ID102,Iraq,Cube - Laboratory,28,FALSE,PUNDIT,,,BS 1881-203 (1986),Indirect,4,2434,Cube,150.0,150.0,,,,,33.00,33.00,27.39,,
Najim (2017),C_ID103,Iraq,Cube - Laboratory,28,FALSE,PUNDIT,,,BS 1881-203 (1986),Indirect,4,2315,Cube,150.0,150.0,,,,,29.60,29.60,24.57,,
Najim (2017),C_ID104,Iraq,Cube - Laboratory,28,FALSE,PUNDIT,,,BS 1881-203 (1986),Indirect,4,2500,Cube,150.0,150.0,,,,,35.00,35.00,29.05,,
Najim (2017),C_ID105,Iraq,Cube - Laboratory,28,FALSE,PUNDIT,,,BS 1881-203 (1986),Indirect,4,2500,Cube,150.0,150.0,,,,,33.00,33.00,27.39,,
Najim (2017),C_ID106,Iraq,Cube - Laboratory,28,FALSE,PUNDIT,,,BS 1881-203 (1986),Indirect,4,2696,Cube,150.0,150.0,,,,,30.00,30.00,24.90,,
Najim (2017),C_ID107,Iraq,Cube - Laboratory,28,FALSE,PUNDIT,,,BS 1881-203 (1986),Indirect,4,2841,Cube,150.0,150.0,,,,,39.00,39.00,32.37,,
Najim (2017),C_ID108,Iraq,Cube - Laboratory,28,FALSE,PUNDIT,,,BS 1881-203 (1986),Indirect,4,3704,Cube,150.0,150.0,,,,,34.50,34.50,28.64,,
Najim (2017),C_ID109,Iraq,Cube - Laboratory,28,FALSE,PUNDIT,,,BS 1881-203 (1986),Indirect,4,3572,Cube,150.0,150.0,,,,,32.00,32.00,26.56,,
Najim (2017),C_ID110,Iraq,Cube - Laboratory,28,FALSE,PUNDIT,,,BS 1881-203 (1986),Indirect,4,3704,Cube,150.0,150.0,,,,,31.50,31.50,26.15,,
Najim (2017),C_ID111,Iraq,Cube - Laboratory,28,FALSE,PUNDIT,,,BS 1881-203 (1986),Indirect,4,3969,Cube,150.0,150.0,,,,,48.00,48.00,39.84,,
Najim (2017),C_ID112,Iraq,Cube - Laboratory,28,FALSE,PUNDIT,,,BS 1881-203 (1986),Indirect,4,3677,Cube,150.0,150.0,,,,,40.00,40.00,33.20,,
Najim (2017),C_ID113,Iraq,Cube - Laboratory,28,FALSE,PUNDIT,,,BS 1881-203 (1986),Indirect,4,3185,Cube,150.0,150.0,,,,,34.00,34.00,28.22,,
Najim (2017),C_ID114,Iraq,Cube - Laboratory,28,FALSE,PUNDIT,,,BS 1881-203 (1986),Indirect,4,3522,Cube,150.0,150.0,,,,,25.50,25.50,21.17,,
Najim (2017),C_ID115,Iraq,Cube - Laboratory,28,FALSE,PUNDIT,,,BS 1881-203 (1986),Indirect,4,3425,Cube,150.0,150.0,,,,,27.00,27.00,22.41,,
Najim (2017),C_ID116,Iraq,Cube - Laboratory,28,FALSE,PUNDIT,,,BS 1881-203 (1986),Indirect,4,3290,Cube,150.0,150.0,,,,,25.00,25.00,20.75,,
Najim (2017),C_ID117,Iraq,Cube - Laboratory,28,FALSE,PUNDIT,,,BS 1881-203 (1986),Indirect,4,4150,Cube,150.0,150.0,,,,,46.00,46.00,38.18,,
Najim (2017),C_ID118,Iraq,Cube - Laboratory,28,FALSE,PUNDIT,,,BS 1881-203 (1986),Indirect,4,2771,Cube,150.0,150.0,,,,,33.00,33.00,27.39,,
Najim (2017),C_ID119,Iraq,Cube - Laboratory,28,FALSE,PUNDIT,,,BS 1881-203 (1986),Indirect,4,4049,Cube,150.0,150.0,,,,,40.00,40.00,33.20,,
Najim (2017),C_ID120,Iraq,Cube - Laboratory,28,FALSE,PUNDIT,,,BS 1881-203 (1986),Indirect,4,3664,Cube,150.0,150.0,,,,,28.00,28.00,23.24,,
Najim (2017),C_ID121,Iraq,Cube - Laboratory,28,FALSE,PUNDIT,,,BS 1881-203 (1986),Indirect,4,3847,Cube,150.0,150.0,,,,,36.00,36.00,29.88,,
Najim (2017),C_ID122,Iraq,Cube - Laboratory,28,FALSE,PUNDIT,,,BS 1881-203 (1986),Indirect,4,3522,Cube,150.0,150.0,,,,,32.50,32.50,26.98,,
Najim (2017),C_ID123,Iraq,Cube - Laboratory,28,FALSE,PUNDIT,,,BS 1881-203 (1986),Indirect,4,3195,Cube,150.0,150.0,,,,,48.50,48.50,40.26,,
Najim (2017),C_ID124,Iraq,Cube - Laboratory,28,FALSE,PUNDIT,,,BS 1881-203 (1986),Indirect,4,3461,Cube,150.0,150.0,,,,,50.50,50.50,41.92,,
Najim (2017),C_ID125,Iraq,Cube - Laboratory,28,FALSE,PUNDIT,,,BS 1881-203 (1986),Indirect,4,3598,Cube,150.0,150.0,,,,,40.50,40.50,33.62,,
Najim (2017),C_ID126,Iraq,Cube - Laboratory,28,FALSE,PUNDIT,,,BS 1881-203 (1986),Indirect,4,3677,Cube,150.0,150.0,,,,,43.50,43.50,36.11,,
Najim (2017),C_ID127,Iraq,Cube - Laboratory,28,FALSE,PUNDIT,,,BS 1881-203 (1986),Indirect,4,3732,Cube,150.0,150.0,,,,,56.50,56.50,46.90,,
Najim (2017),C_ID128,Iraq,Cube - Laboratory,28,FALSE,PUNDIT,,,BS 1881-203 (1986),Indirect,4,3402,Cube,150.0,150.0,,,,,40.00,40.00,33.20,,
Najim (2017),C_ID129,Iraq,Cube - Laboratory,28,FALSE,PUNDIT,,,BS 1881-203 (1986),Indirect,4,3402,Cube,150.0,150.0,,,,,46.00,46.00,38.18,,
Najim (2017),C_ID130,Iraq,Cube - Laboratory,28,FALSE,PUNDIT,,,BS 1881-203 (1986),Indirect,4,3559,Cube,150.0,150.0,,,,,53.00,53.00,43.99,,
Najim (2017),C_ID131,Iraq,Cube - Laboratory,28,FALSE,PUNDIT,,,BS 1881-203 (1986),Indirect,4,3704,Cube,150.0,150.0,,,,,40.00,40.00,33.20,,
Najim (2017),C_ID132,Iraq,Cube - Laboratory,28,FALSE,PUNDIT,,,BS 1881-203 (1986),Indirect,4,3637,Cube,150.0,150.0,,,,,38.00,38.00,31.54,,
Najim (2017),C_ID133,Iraq,Cube - Laboratory,28,FALSE,PUNDIT,,,BS 1881-203 (1986),Indirect,4,3969,Cube,150.0,150.0,,,,,38.00,38.00,31.54,,
Najim (2017),C_ID134,Iraq,Cube - Laboratory,28,FALSE,PUNDIT,,,BS 1881-203 (1986),Indirect,4,3390,Cube,150.0,150.0,,,,,40.00,40.00,33.20,,
Najim (2017),C_ID135,Iraq,Cube - Laboratory,28,FALSE,PUNDIT,,,BS 1881-203 (1986),Indirect,4,3677,Cube,150.0,150.0,,,,,40.00,40.00,33.20,,
Najim (2017),C_ID136,Iraq,Cube - Laboratory,28,FALSE,PUNDIT,,,BS 1881-203 (1986),Indirect,4,3664,Cube,150.0,150.0,,,,,40.50,40.50,33.62,,
