Repository: juliamfm/ML_material_classifier

# KNN e SVM para classificação da resistência à compressão do concreto por ultrassom

Esse programa usa os algoritmos de aprendizado supervisionado k-Nearest Neighbors e Support Vector Mechine para classificação da resistência à compressão do concreto a partir de dados de ensaios de Velocidade de Pulso Ultrassônico (VPU). O problema é formulado como classificação multiclasse, em que cada amostra é atribuída a uma faixa de resistência à compressão.

Referência da base de dados: MATTHEWS, B.; ALLAIX, D.; WIJTE, S.; VULLINGS, M.. Advancing non-destructive concrete compressive strength estimation: Large-Scale datasets and machine learning framework. **NDT & E International**, v.

File: Complete_UPV_Database_raw.csv (part 20 of 25)
Literature,Specimen ID,Country,Specimen Type,Specimen Age (days),Rebar Present,UPV Device Brand & Model,Transducer Diameter (mm),Transducer Frequency (kHz),Standard,Test Type,No. Tests,"Average Velocity, Vp (m/s)",Compression Specimen,Height (mm),Width/Diameter (mm),Max Aggregate Size (mm),W/C Ratio,Strength Class,"Design Strength, fck (MPa)","fc,core (MPa)","fc,ref (MPa)","fc,cyl (MPa)",Notes,
Asteris & Mokos (2020),B4_1,Greece,Cube - Laboratory,,FALSE,,,,ASTM C597 (1983),Direct,,4760,Cube,,,,,,,32.36,32.36,26.86,Cube dimensions not reported. Assumed to be standard 150x150x150 mm cube for normalization.,
Asteris & Mokos (2020),B4_2,Greece,Cube - Laboratory,,FALSE,,,,ASTM C597 (1983),Direct,,4760,Cube,,,,,,,30.60,30.60,25.40,Cube dimensions not reported. Assumed to be standard 150x150x150 mm cube for normalization.,
Asteris & Mokos (2020),B4_3,Greece,Cube - Laboratory,,FALSE,,,,ASTM C597 (1983),Direct,,4880,Cube,,,,,,,35.79,35.79,29.71,Cube dimensions not reported. Assumed to be standard 150x150x150 mm cube for normalization.,
Asteris & Mokos (2020),B4_4,Greece,Cube - Laboratory,,FALSE,,,,ASTM C597 (1983),Direct,,4780,Cube,,,,,,,31.58,31.58,26.21,Cube dimensions not reported. Assumed to be standard 150x150x150 mm cube for normalization.,
Asteris & Mokos (2020),B4_5,Greece,Cube - Laboratory,,FALSE,,,,ASTM C597 (1983),Direct,,4730,Cube,,,,,,,30.89,30.89,25.64,Cube dimensions not reported. Assumed to be standard 150x150x150 mm cube for normalization.,
Asteris & Mokos (2020),B4_6,Greece,Cube - Laboratory,,FALSE,,,,ASTM C597 (1983),Direct,,4770,Cube,,,,,,,32.36,32.36,26.86,Cube dimensions not reported. Assumed to be standard 150x150x150 mm cube for normalization.,
Asteris & Mokos (2020),B5_1,Greece,Cube - Laboratory,,FALSE,,,,ASTM C597 (1983),Direct,,4880,Cube,,,,,,,34.62,34.62,28.73,Cube dimensions not reported. Assumed to be standard 150x150x150 mm cube for normalization.,
Asteris & Mokos (2020),B5_2,Greece,Cube - Laboratory,,FALSE,,,,ASTM C597 (1983),Direct,,4800,Cube,,,,,,,34.62,34.62,28.73,Cube dimensions not reported. Assumed to be standard 150x150x150 mm cube for normalization.,
Asteris & Mokos (2020),B5_3,Greece,Cube - Laboratory,,FALSE,,,,ASTM C597 (1983),Direct,,4880,Cube,,,,,,,35.50,35.50,29.47,Cube dimensions not reported. Assumed to be standard 150x150x150 mm cube for normalization.,
Asteris & Mokos (2020),B5_4,Greece,Cube - Laboratory,,FALSE,,,,ASTM C597 (1983),Direct,,4850,Cube,,,,,,,35.50,35.50,29.47,Cube dimensions not reported. Assumed to be standard 150x150x150 mm cube for normalization.,
Asteris & Mokos (2020),B5_5,Greece,Cube - Laboratory,,FALSE,,,,ASTM C597 (1983),Direct,,4800,Cube,,,,,,,34.32,34.32,28.49,Cube dimensions not reported. Assumed to be standard 150x150x150 mm cube for normalization.,
Asteris & Mokos (2020),B5_6,Greece,Cube - Laboratory,,FALSE,,,,ASTM C597 (1983),Direct,,4850,Cube,,,,,,,37.46,37.46,31.09,Cube dimensions not reported. Assumed to be standard 150x150x150 mm cube for normalization.,
Asteris & Mokos (2020),B6_1,Greece,Cube - Laboratory,,FALSE,,,,ASTM C597 (1983),Direct,,4610,Cube,,,,,,,28.14,28.14,23.36,Cube dimensions not reported. Assumed to be standard 150x150x150 mm cube for normalization.,
Asteris & Mokos (2020),B6_2,Greece,Cube - Laboratory,,FALSE,,,,ASTM C597 (1983),Direct,,4650,Cube,,,,,,,27.07,27.07,22.47,Cube dimensions not reported. Assumed to be standard 150x150x150 mm cube for normalization.,
Asteris & Mokos (2020),B6_3,Greece,Cube - Laboratory,,FALSE,,,,ASTM C597 (1983),Direct,,4660,Cube,,,,,,,30.11,30.11,24.99,Cube dimensions not reported. Assumed to be standard 150x150x150 mm cube for normalization.,
Asteris & Mokos (2020),B6_4,Greece,Cube - Laboratory,,FALSE,,,,ASTM C597 (1983),Direct,,4660,Cube,,,,,,,28.14,28.14,23.36,Cube dimensions not reported. Assumed to be standard 150x150x150 mm cube for normalization.,
Asteris & Mokos (2020),B6_5,Greece,Cube - Laboratory,,FALSE,,,,ASTM C597 (1983),Direct,,4640,Cube,,,,,,,28.44,28.44,23.61,Cube dimensions not reported. Assumed to be standard 150x150x150 mm cube for normalization.,
Asteris & Mokos (2020),B6_6,Greece,Cube - Laboratory,,FALSE,,,,ASTM C597 (1983),Direct,,4640,Cube,,,,,,,28.44,28.44,23.61,Cube dimensions not reported. Assumed to be standard 150x150x150 mm cube for normalization.,
Asteris & Mokos (2020),B7_1,Greece,Cube - Laboratory,,FALSE,,,,ASTM C597 (1983),Direct,,4550,Cube,,,,,,,27.46,27.46,22.79,Cube dimensions not reported. Assumed to be standard 150x150x150 mm cube for normalization.,
Asteris & Mokos (2020),B7_2,Greece,Cube - Laboratory,,FALSE,,,,ASTM C597 (1983),Direct,,4650,Cube,,,,,,,28.64,28.64,23.77,Cube dimensions not reported. Assumed to be standard 150x150x150 mm cube for normalization.,
Asteris & Mokos (2020),B7_3,Greece,Cube - Laboratory,,FALSE,,,,ASTM C597 (1983),Direct,,4620,Cube,,,,,,,28.14,28.14,23.36,Cube dimensions not reported. Assumed to be standard 150x150x150 mm cube for normalization.,
Asteris & Mokos (2020),B7_4,Greece,Cube - Laboratory,,FALSE,,,,ASTM C597 (1983),Direct,,4620,Cube,,,,,,,28.93,28.93,24.01,Cube dimensions not reported. Assumed to be standard 150x150x150 mm cube for normalization.,
Asteris & Mokos (2020),B7_5,Greece,Cube - Laboratory,,FALSE,,,,ASTM C597 (1983),Direct,,4650,Cube,,,,,,,29.62,29.62,24.58,Cube dimensions not reported. Assumed to be standard 150x150x150 mm cube for normalization.,
Asteris & Mokos (2020),B7_6,Greece,Cube - Laboratory,,FALSE,,,,ASTM C597 (1983),Direct,,4620,Cube,,,,,,,29.52,29.52,24.50,Cube dimensions not reported. Assumed to be standard 150x150x150 mm cube for normalization.,
Asteris & Mokos (2020),B8_1,Greece,Cube - Laboratory,,FALSE,,,,ASTM C597 (1983),Direct,,4550,Cube,,,,,,,29.62,29.62,24.58,Cube dimensions not reported. Assumed to be standard 150x150x150 mm cube for normalization.,
Asteris & Mokos (2020),B8_2,Greece,Cube - Laboratory,,FALSE,,,,ASTM C597 (1983),Direct,,4550,Cube,,,,,,,35.50,35.50,29.47,Cube dimensions not reported. Assumed to be standard 150x150x150 mm cube for normalization.,
Asteris & Mokos (2020),B8_3,Greece,Cube - Laboratory,,FALSE,,,,ASTM C597 (1983),Direct,,4550,Cube,,,,,,,34.81,34.81,28.89,Cube dimensions not reported. Assumed to be standard 150x150x150 mm cube for normalization.,
Asteris & Mokos (2020),B8_4,Greece,Cube - Laboratory,,FALSE,,,,ASTM C597 (1983),Direct,,4550,Cube,,,,,,,36.19,36.19,30.04,Cube dimensions not reported. Assumed to be standard 150x150x150 mm cube for normalization.,
Asteris & Mokos (2020),B8_5,Greece,Cube - Laboratory,,FALSE,,,,ASTM C597 (1983),Direct,,4520,Cube,,,,,,,30.30,30.30,25.15,Cube dimensions not reported. Assumed to be standard 150x150x150 mm cube for normalization.,
Asteris & Mokos (2020),B8_6,Greece,Cube - Laboratory,,FALSE,,,,ASTM C597 (1983),Direct,,4550,Cube,,,,,,,35.30,35.30,29.30,Cube dimensions not reported. Assumed to be standard 150x150x150 mm cube for normalization.,
Asteris & Mokos (2020),B9_1,Greece,Cube - Laboratory,,FALSE,,,,ASTM C597 (1983),Direct,,4600,Cube,,,,,,,22.16,22.16,18.39,Cube dimensions not reported. Assumed to be standard 150x150x150 mm cube for normalization.,
Asteris & Mokos (2020),B9_2,Greece,Cube - Laboratory,,FALSE,,,,ASTM C597 (1983),Direct,,4520,Cube,,,,,,,22.26,22.26,18.48,Cube dimensions not reported. Assumed to be standard 150x150x150 mm cube for normalization.,
Asteris & Mokos (2020),B9_3,Greece,Cube - Laboratory,,FALSE,,,,ASTM C597 (1983),Direct,,4550,Cube,,,,,,,23.63,23.63,19.61,Cube dimensions not reported. Assumed to be standard 150x150x150 mm cube for normalization.,
Asteris & Mokos (2020),B9_4,Greece,Cube - Laboratory,,FALSE,,,,ASTM C597 (1983),Direct,,4500,Cube,,,,,,,22.26,22.26,18.48,Cube dimensions not reported. Assumed to be standard 150x150x150 mm cube for normalization.,
Asteris & Mokos (2020),B9_5,Greece,Cube - Laboratory,,FALSE,,,,ASTM C597 (1983),Direct,,4510,Cube,,,,,,,22.36,22.36,18.56,Cube dimensions not reported. Assumed to be standard 150x150x150 mm cube for normalization.,
Asteris & Mokos (2020),B9_6,Greece,Cube - Laboratory,,FALSE,,,,ASTM C597 (1983),Direct,,4510,Cube,,,,,,,22.16,22.16,18.39,Cube dimensions not reported. Assumed to be standard 150x150x150 mm cube for normalization.,
Asteris & Mokos (2020),B10_1,Greece,Cube - Laboratory,,FALSE,,,,ASTM C597 (1983),Direct,,4620,Cube,,,,,,,27.85,27.85,23.12,Cube dimensions not reported. Assumed to be standard 150x150x150 mm cube for normalization.,
Asteris & Mokos (2020),B10_2,Greece,Cube - Laboratory,,FALSE,,,,ASTM C597 (1983),Direct,,4670,Cube,,,,,,,27.26,27.26,22.63,Cube dimensions not reported. Assumed to be standard 150x150x150 mm cube for normalization.,
Asteris & Mokos (2020),B10_3,Greece,Cube - Laboratory,,FALSE,,,,ASTM C597 (1983),Direct,,4600,Cube,,,,,,,25.10,25.10,20.83,Cube dimensions not reported. Assumed to be standard 150x150x150 mm cube for normalization.,
Asteris & Mokos (2020),B10_4,Greece,Cube - Laboratory,,FALSE,,,,ASTM C597 (1983),Direct,,4620,Cube,,,,,,,28.44,28.44,23.61,Cube dimensions not reported. Assumed to be standard 150x150x150 mm cube for normalization.,
Asteris & Mokos (2020),B10_5,Greece,Cube - Laboratory,,FALSE,,,,ASTM C597 (1983),Direct,,4650,Cube,,,,,,,26.77,26.77,22.22,Cube dimensions not reported. Assumed to be standard 150x150x150 mm cube for normalization.,
Asteris & Mokos (2020),B10_6,Greece,Cube - Laboratory,,FALSE,,,,ASTM C597 (1983),Direct,,4540,Cube,,,,,,,29.03,29.03,24.09,Cube dimensions not reported. Assumed to be standard 150x150x150 mm cube for normalization.,
Asteris & Mokos (2020),B11_1,Greece,Cube - Laboratory,,FALSE,,,,ASTM C597 (1983),Direct,,4740,Cube,,,,,,,23.63,23.63,19.61,Cube dimensions not reported. Assumed to be standard 150x150x150 mm cube for normalization.,
Asteris & Mokos (2020),B11_2,Greece,Cube - Laboratory,,FALSE,,,,ASTM C597 (1983),Direct,,4700,Cube,,,,,,,25.69,25.69,21.32,Cube dimensions not reported. Assumed to be standard 150x150x150 mm cube for normalization.,
Asteris & Mokos (2020),B11_3,Greece,Cube - Laboratory,,FALSE,,,,ASTM C597 (1983),Direct,,4480,Cube,,,,,,,23.05,23.05,19.13,Cube dimensions not reported. Assumed to be standard 150x150x150 mm cube for normalization.,
Asteris & Mokos (2020),B11_4,Greece,Cube - Laboratory,,FALSE,,,,ASTM C597 (1983),Direct,,4510,Cube,,,,,,,25.20,25.20,20.92,Cube dimensions not reported. Assumed to be standard 150x150x150 mm cube for normalization.,
Asteris & Mokos (2020),B11_5,Greece,Cube - Laboratory,,FALSE,,,,ASTM C597 (1983),Direct,,4550,Cube,,,,,,,24.03,24.03,19.94,Cube dimensions not reported. Assumed to be standard 150x150x150 mm cube for normalization.,
Asteris & Mokos (2020),B11_6,Greece,Cube - Laboratory,,FALSE,,,,ASTM C597 (1983),Direct,,4540,Cube,,,,,,,25.50,25.50,21.17,Cube dimensions not reported. Assumed to be standard 150x150x150 mm cube for normalization.,
Asteris & Mokos (2020),B12_1,Greece,Cube - Laboratory,,FALSE,,,,ASTM C597 (1983),Direct,,4690,Cube,,,,,,,28.44,28.44,23.61,Cube dimensions not reported. Assumed to be standard 150x150x150 mm cube for normalization.,
Asteris & Mokos (2020),B12_2,Greece,Cube - Laboratory,,FALSE,,,,ASTM C597 (1983),Direct,,4730,Cube,,,,,,,25.30,25.30,21.00,Cube dimensions not reported. Assumed to be standard 150x150x150 mm cube for normalization.,
Asteris & Mokos (2020),B12_3,Greece,Cube - Laboratory,,FALSE,,,,ASTM C597 (1983),Direct,,4770,Cube,,,,,,,28.05,28.05,23.28,Cube dimensions not reported. Assumed to be standard 150x150x150 mm cube for normalization.,
Asteris & Mokos (2020),B12_4,Greece,Cube - Laboratory,,FALSE,,,,ASTM C597 (1983),Direct,,4730,Cube,,,,,,,28.14,28.14,23.36,Cube dimensions not reported. Assumed to be standard 150x150x150 mm cube for normalization.,
Asteris & Mokos (2020),B12_5,Greece,Cube - Laboratory,,FALSE,,,,ASTM C597 (1983),Direct,,4690,Cube,,,,,,,27.85,27.85,23.12,Cube dimensions not reported. Assumed to be standard 150x150x150 mm cube for normalization.,
Asteris & Mokos (2020),B12_6,Greece,Cube - Laboratory,,FALSE,,,,ASTM C597 (1983),Direct,,4770,Cube,,,,,,,27.36,27.36,22.71,Cube dimensions not reported. Assumed to be standard 150x150x150 mm cube for normalization.,
Asteris & Mokos (2020),B13_1,Greece,Cube - Laboratory,,FALSE,,,,ASTM C597 (1983),Direct,,4650,Cube,,,,,,,17.16,17.16,14.24,Cube dimensions not reported. Assumed to be standard 150x150x150 mm cube for normalization.,
Asteris & Mokos (2020),B13_2,Greece,Cube - Laboratory,,FALSE,,,,ASTM C597 (1983),Direct,,4480,Cube,,,,,,,19.61,19.61,16.28,Cube dimensions not reported. Assumed to be standard 150x150x150 mm cube for normalization.,
Asteris & Mokos (2020),B13_3,Greece,Cube - Laboratory,,FALSE,,,,ASTM C597 (1983),Direct,,4510,Cube,,,,,,,16.67,16.67,13.84,Cube dimensions not reported. Assumed to be standard 150x150x150 mm cube for normalization.,
Asteris & Mokos (2020),B13_4,Greece,Cube - Laboratory,,FALSE,,,,ASTM C597 (1983),Direct,,4580,Cube,,,,,,,16.67,16.67,13.84,Cube dimensions not reported. Assumed to be standard 150x150x150 mm cube for normalization.,
Asteris & Mokos (2020),B13_5,Greece,Cube - Laboratory,,FALSE,,,,ASTM C597 (1983),Direct,,4540,Cube,,,,,,,18.34,18.34,15.22,Cube dimensions not reported. Assumed to be standard 150x150x150 mm cube for normalization.,
Asteris & Mokos (2020),B13_6,Greece,Cube - Laboratory,,FALSE,,,,ASTM C597 (1983),Direct,,4540,Cube,,,,,,,19.12,19.12,15.87,Cube dimensions not reported. Assumed to be standard 150x150x150 mm cube for normalization.,
Asteris & Mokos (2020),B14_1,Greece,Cube - Laboratory,,FALSE,,,,ASTM C597 (1983),Direct,,4480,Cube,,,,,,,22.16,22.16,18.39,Cube dimensions not reported. Assumed to be standard 150x150x150 mm cube for normalization.,
Asteris & Mokos (2020),B14_2,Greece,Cube - Laboratory,,FALSE,,,,ASTM C597 (1983),Direct,,4520,Cube,,,,,,,23.14,23.14,19.21,Cube dimensions not reported. Assumed to be standard 150x150x150 mm cube for normalization.,
Asteris & Mokos (2020),B14_3,Greece,Cube - Laboratory,,FALSE,,,,ASTM C597 (1983),Direct,,4450,Cube,,,,,,,22.95,22.95,19.05,Cube dimensions not reported. Assumed to be standard 150x150x150 mm cube for normalization.,
Asteris & Mokos (2020),B14_4,Greece,Cube - Laboratory,,FALSE,,,,ASTM C597 (1983),Direct,,4480,Cube,,,,,,,23.05,23.05,19.13,Cube dimensions not reported. Assumed to be standard 150x150x150 mm cube for normalization.,
Asteris & Mokos (2020),B14_5,Greece,Cube - Laboratory,,FALSE,,,,ASTM C597 (1983),Direct,,4480,Cube,,,,,,,22.36,22.36,18.56,Cube dimensions not reported. Assumed to be standard 150x150x150 mm cube for normalization.,
Asteris & Mokos (2020),B14_6,Greece,Cube - Laboratory,,FALSE,,,,ASTM C597 (1983),Direct,,4550,Cube,,,,,,,22.36,22.36,18.56,Cube dimensions not reported. Assumed to be standard 150x150x150 mm cube for normalization.,
Asteris & Mokos (2020),B15_1,Greece,Cube - Laboratory,,FALSE,,,,ASTM C597 (1983),Direct,,4450,Cube,,,,,,,19.61,19.61,16.28,Cube dimensions not reported. Assumed to be standard 150x150x150 mm cube for normalization.,
Asteris & Mokos (2020),B15_2,Greece,Cube - Laboratory,,FALSE,,,,ASTM C597 (1983),Direct,,4450,Cube,,,,,,,16.67,16.67,13.84,Cube dimensions not reported. Assumed to be standard 150x150x150 mm cube for normalization.,
Asteris & Mokos (2020),B15_3,Greece,Cube - Laboratory,,FALSE,,,,ASTM C597 (1983),Direct,,4440,Cube,,,,,,,17.65,17.65,14.65,Cube dimensions not reported. Assumed to be standard 150x150x150 mm cube for normalization.,
Asteris & Mokos (2020),B15_4,Greece,Cube - Laboratory,,FALSE,,,,ASTM C597 (1983),Direct,,4440,Cube,,,,,,,18.34,18.34,15.22,Cube dimensions not reported. Assumed to be standard 150x150x150 mm cube for normalization.,
Asteris & Mokos (2020),B15_5,Greece,Cube - Laboratory,,FALSE,,,,ASTM C597 (1983),Direct,,4460,Cube,,,,,,,17.85,17.85,14.82,Cube dimensions not reported. Assumed to be standard 150x150x150 mm cube for normalization.,
Asteris & Mokos (2020),B15_6,Greece,Cube - Laboratory,,FALSE,,,,ASTM C597 (1983),Direct,,4530,Cube,,,,,,,20.10,20.10,16.68,Cube dimensions not reported. Assumed to be standard 150x150x150 mm cube for normalization.,
Asteris & Mokos (2020),B16_1,Greece,Cube - Laboratory,,FALSE,,,,ASTM C597 (1983),Direct,,4630,Cube,,,,,,,24.32,24.32,20.19,Cube dimensions not reported. Assumed to be standard 150x150x150 mm cube for normalization.,
Asteris & Mokos (2020),B16_2,Greece,Cube - Laboratory,,FALSE,,,,ASTM C597 (1983),Direct,,4580,Cube,,,,,,,24.52,24.52,20.35,Cube dimensions not reported. Assumed to be standard 150x150x150 mm cube for normalization.,
Asteris & Mokos (2020),B16_3,Greece,Cube - Laboratory,,FALSE,,,,ASTM C597 (1983),Direct,,4770,Cube,,,,,,,25.20,25.20,20.92,Cube dimensions not reported. Assumed to be standard 150x150x150 mm cube for normalization.,
Asteris & Mokos (2020),B16_4,Greece,Cube - Laboratory,,FALSE,,,,ASTM C597 (1983),Direct,,4660,Cube,,,,,,,26.87,26.87,22.30,Cube dimensions not reported. Assumed to be standard 150x150x150 mm cube for normalization.,
Asteris & Mokos (2020),B16_5,Greece,Cube - Laboratory,,FALSE,,,,ASTM C597 (1983),Direct,,4620,Cube,,,,,,,26.87,26.87,22.30,Cube dimensions not reported. Assumed to be standard 150x150x150 mm cube for normalization.,
Asteris & Mokos (2020),B16_6,Greece,Cube - Laboratory,,FALSE,,,,ASTM C597 (1983),Direct,,4690,Cube,,,,,,,26.18,26.18,21.73,Cube dimensions not reported. Assumed to be standard 150x150x150 mm cube for normalization.,
Asteris & Mokos (2020),B17_1,Greece,Cube - Laboratory,,FALSE,,,,ASTM C597 (1983),Direct,,4170,Cube,,,,,,,14.51,14.51,12.04,Cube dimensions not reported. Assumed to be standard 150x150x150 mm cube for normalization.,
Asteris & Mokos (2020),B17_2,Greece,Cube - Laboratory,,FALSE,,,,ASTM C597 (1983),Direct,,4150,Cube,,,,,,,16.18,16.18,13.43,Cube dimensions not reported. Assumed to be standard 150x150x150 mm cube for normalization.,
Asteris & Mokos (2020),B17_3,Greece,Cube - Laboratory,,FALSE,,,,ASTM C597 (1983),Direct,,4190,Cube,,,,,,,14.42,14.42,11.97,Cube dimensions not reported. Assumed to be standard 150x150x150 mm cube for normalization.,
Asteris & Mokos (2020),B17_4,Greece,Cube - Laboratory,,FALSE,,,,ASTM C597 (1983),Direct,,4080,Cube,,,,,,,14.22,14.22,11.80,Cube dimensions not reported. Assumed to be standard 150x150x150 mm cube for normalization.,
Asteris & Mokos (2020),B17_5,Greece,Cube - Laboratory,,FALSE,,,,ASTM C597 (1983),Direct,,4120,Cube,,,,,,,14.91,14.91,12.38,Cube dimensions not reported. Assumed to be standard 150x150x150 mm cube for normalization.,
Asteris & Mokos (2020),B17_6,Greece,Cube - Laboratory,,FALSE,,,,ASTM C597 (1983),Direct,,4170,Cube,,,,,,,15.20,15.20,12.62,Cube dimensions not reported. Assumed to be standard 150x150x150 mm cube for normalization.,
Asteris & Mokos (2020),B18_1,Greece,Cube - Laboratory,,FALSE,,,,ASTM C597 (1983),Direct,,4030,Cube,,,,,,,12.85,12.85,10.67,Cube dimensions not reported. Assumed to be standard 150x150x150 mm cube for normalization.,
Asteris & Mokos (2020),B18_2,Greece,Cube - Laboratory,,FALSE,,,,ASTM C597 (1983),Direct,,3940,Cube,,,,,,,12.16,12.16,10.09,Cube dimensions not reported. Assumed to be standard 150x150x150 mm cube for normalization.,
Asteris & Mokos (2020),B18_3,Greece,Cube - Laboratory,,FALSE,,,,ASTM C597 (1983),Direct,,3900,Cube,,,,,,,12.45,12.45,10.33,Cube dimensions not reported. Assumed to be standard 150x150x150 mm cube for normalization.,
Asteris & Mokos (2020),B18_4,Greece,Cube - Laboratory,,FALSE,,,,ASTM C597 (1983),Direct,,3930,Cube,,,,,,,12.45,12.45,10.33,Cube dimensions not reported. Assumed to be standard 150x150x150 mm cube for normalization.,
Asteris & Mokos (2020),B18_5,Greece,Cube - Laboratory,,FALSE,,,,ASTM C597 (1983),Direct,,3950,Cube,,,,,,,12.65,12.65,10.50,Cube dimensions not reported. Assumed to be standard 150x150x150 mm cube for normalization.,
Asteris & Mokos (2020),B18_6,Greece,Cube - Laboratory,,FALSE,,,,ASTM C597 (1983),Direct,,3950,Cube,,,,,,,14.32,14.32,11.89,Cube dimensions not reported. Assumed to be standard 150x150x150 mm cube for normalization.,
Asteris & Mokos (2020),B19_2,Greece,Cube - Laboratory,,FALSE,,,,ASTM C597 (1983),Direct,,4350,Cube,,,,,,,15.79,15.79,13.11,Cube dimensions not reported. Assumed to be standard 150x150x150 mm cube for normalization.,
Asteris & Mokos (2020),B19_3,Greece,Cube - Laboratory,,FALSE,,,,ASTM C597 (1983),Direct,,4360,Cube,,,,,,,16.18,16.18,13.43,Cube dimensions not reported. Assumed to be standard 150x150x150 mm cube for normalization.,
Asteris & Mokos (2020),B19_4,Greece,Cube - Laboratory,,FALSE,,,,ASTM C597 (1983),Direct,,4350,Cube,,,,,,,15.89,15.89,13.19,Cube dimensions not reported. Assumed to be standard 150x150x150 mm cube for normalization.,
Asteris & Mokos (2020),B19_5,Greece,Cube - Laboratory,,FALSE,,,,ASTM C597 (1983),Direct,,4310,Cube,,,,,,,15.30,15.30,12.70,Cube dimensions not reported. Assumed to be standard 150x150x150 mm cube for normalization.,
Asteris & Mokos (2020),B19_6,Greece,Cube - Laboratory,,FALSE,,,,ASTM C597 (1983),Direct,,4400,Cube,,,,,,,16.38,16.38,13.60,Cube dimensions not reported. Assumed to be standard 150x150x150 mm cube for normalization.,
Asteris & Mokos (2020),B20_1,Greece,Cube - Laboratory,,FALSE,,,,ASTM C597 (1983),Direct,,4200,Cube,,,,,,,15.40,15.40,12.78,Cube dimensions not reported. Assumed to be standard 150x150x150 mm cube for normalization.,
Asteris & Mokos (2020),B20_2,Greece,Cube - Laboratory,,FALSE,,,,ASTM C597 (1983),Direct,,4170,Cube,,,,,,,14.42,14.42,11.97,Cube dimensions not reported. Assumed to be standard 150x150x150 mm cube for normalization.,
Asteris & Mokos (2020),B20_3,Greece,Cube - Laboratory,,FALSE,,,,ASTM C597 (1983),Direct,,4220,Cube,,,,,,,14.32,14.32,11.89,Cube dimensions not reported. Assumed to be standard 150x150x150 mm cube for normalization.,
Asteris & Mokos (2020),B20_4,Greece,Cube - Laboratory,,FALSE,,,,ASTM C597 (1983),Direct,,4200,Cube,,,,,,,15.10,15.10,12.53,Cube dimensions not reported. Assumed to be standard 150x150x150 mm cube for normalization.,
Asteris & Mokos (2020),B20_5,Greece,Cube - Laboratory,,FALSE,,,,ASTM C597 (1983),Direct,,4170,Cube,,,,,,,15.49,15.49,12.86,Cube dimensions not reported. Assumed to be standard 150x150x150 mm cube for normalization.,
Asteris & Mokos (2020),B20_6,Greece,Cube - Laboratory,,FALSE,,,,ASTM C597 (1983),Direct,,4140,Cube,,,,,,,15.00,15.00,12.45,Cube dimensions not reported. Assumed to be standard 150x150x150 mm cube for normalization.,
Asteris & Mokos (2020),B21_1,Greece,Cube - Laboratory,,FALSE,,,,ASTM C597 (1983),Direct,,4350,Cube,,,,,,,20.10,20.10,16.68,Cube dimensions not reported. Assumed to be standard 150x150x150 mm cube for normalization.,
Asteris & Mokos (2020),B21_2,Greece,Cube - Laboratory,,FALSE,,,,ASTM C597 (1983),Direct,,4350,Cube,,,,,,,19.81,19.81,16.44,Cube dimensions not reported. Assumed to be standard 150x150x150 mm cube for normalization.,
Asteris & Mokos (2020),B21_3,Greece,Cube - Laboratory,,FALSE,,,,ASTM C597 (1983),Direct,,4450,Cube,,,,,,,20.89,20.89,17.34,Cube dimensions not reported. Assumed to be standard 150x150x150 mm cube for normalization.,
Asteris & Mokos (2020),B21_4,Greece,Cube - Laboratory,,FALSE,,,,ASTM C597 (1983),Direct,,4480,Cube,,,,,,,22.85,22.85,18.97,Cube dimensions not reported. Assumed to be standard 150x150x150 mm cube for normalization.,
Asteris & Mokos (2020),B21_5,Greece,Cube - Laboratory,,FALSE,,,,ASTM C597 (1983),Direct,,4450,Cube,,,,,,,22.56,22.56,18.72,Cube dimensions not reported. Assumed to be standard 150x150x150 mm cube for normalization.,
Asteris & Mokos (2020),B21_6,Greece,Cube - Laboratory,,FALSE,,,,ASTM C597 (1983),Direct,,4410,Cube,,,,,,,21.08,21.08,17.50,Cube dimensions not reported. Assumed to be standard 150x150x150 mm cube for normalization.,
Asteris & Mokos (2020),B22_1,Greece,Cube - Laboratory,,FALSE,,,,ASTM C597 (1983),Direct,,4620,Cube,,,,,,,23.05,23.05,19.13,Cube dimensions not reported. Assumed to be standard 150x150x150 mm cube for normalization.,
Asteris & Mokos (2020),B22_2,Greece,Cube - Laboratory,,FALSE,,,,ASTM C597 (1983),Direct,,4550,Cube,,,,,,,24.22,24.22,20.10,Cube dimensions not reported. Assumed to be standard 150x150x150 mm cube for normalization.,
Asteris & Mokos (2020),B22_3,Greece,Cube - Laboratory,,FALSE,,,,ASTM C597 (1983),Direct,,4580,Cube,,,,,,,23.54,23.54,19.54,Cube dimensions not reported. Assumed to be standard 150x150x150 mm cube for normalization.,
Asteris & Mokos (2020),B22_4,Greece,Cube - Laboratory,,FALSE,,,,ASTM C597 (1983),Direct,,4620,Cube,,,,,,,24.52,24.52,20.35,Cube dimensions not reported. Assumed to be standard 150x150x150 mm cube for normalization.,
Asteris & Mokos (2020),B22_5,Greece,Cube - Laboratory,,FALSE,,,,ASTM C597 (1983),Direct,,4650,Cube,,,,,,,23.83,23.83,19.78,Cube dimensions not reported. Assumed to be standard 150x150x150 mm cube for normalization.,
Asteris & Mokos (2020),B22_6,Greece,Cube - Laboratory,,FALSE,,,,ASTM C597 (1983),Direct,,4550,Cube,,,,,,,23.73,23.73,19.70,Cube dimensions not reported. Assumed to be standard 150x150x150 mm cube for normalization.,
Asteris & Mokos (2020),B23_1,Greece,Cube - Laboratory,,FALSE,,,,ASTM C597 (1983),Direct,,4380,Cube,,,,,,,21.38,21.38,17.75,Cube dimensions not reported. Assumed to be standard 150x150x150 mm cube for normalization.,
Asteris & Mokos (2020),B23_2,Greece,Cube - Laboratory,,FALSE,,,,ASTM C597 (1983),Direct,,4450,Cube,,,,,,,20.99,20.99,17.42,Cube dimensions not reported. Assumed to be standard 150x150x150 mm cube for normalization.,
Asteris & Mokos (2020),B23_3,Greece,Cube - Laboratory,,FALSE,,,,ASTM C597 (1983),Direct,,4400,Cube,,,,,,,21.67,21.67,17.99,Cube dimensions not reported. Assumed to be standard 150x150x150 mm cube for normalization.,
Asteris & Mokos (2020),B23_4,Greece,Cube - Laboratory,,FALSE,,,,ASTM C597 (1983),Direct,,4450,Cube,,,,,,,24.42,24.42,20.27,Cube dimensions not reported. Assumed to be standard 150x150x150 mm cube for normalization.,
Asteris & Mokos (2020),B23_5,Greece,Cube - Laboratory,,FALSE,,,,ASTM C597 (1983),Direct,,4100,Cube,,,,,,,14.42,14.42,11.97,Cube dimensions not reported. Assumed to be standard 150x150x150 mm cube for normalization.,
Asteris & Mokos (2020),B23_6,Greece,Cube - Laboratory,,FALSE,,,,ASTM C597 (1983),Direct,,3850,Cube,,,,,,,14.81,14.81,12.29,Cube dimensions not reported. Assumed to be standard 150x150x150 mm cube for normalization.,
Asteris & Mokos (2020),B24_1,Greece,Cube - Laboratory,,FALSE,,,,ASTM C597 (1983),Direct,,5050,Cube,,,,,,,43.25,43.25,35.90,Cube dimensions not reported. Assumed to be standard 150x150x150 mm cube for normalization.,
Asteris & Mokos (2020),B24_2,Greece,Cube - Laboratory,,FALSE,,,,ASTM C597 (1983),Direct,,5050,Cube,,,,,,,40.31,40.31,33.46,Cube dimensions not reported. Assumed to be standard 150x150x150 mm cube for normalization.,
Asteris & Mokos (2020),B24_3,Greece,Cube - Laboratory,,FALSE,,,,ASTM C597 (1983),Direct,,5100,Cube,,,,,,,43.44,43.44,36.06,Cube dimensions not reported. Assumed to be standard 150x150x150 mm cube for normalization.,
Asteris & Mokos (2020),B24_4,Greece,Cube - Laboratory,,FALSE,,,,ASTM C597 (1983),Direct,,5100,Cube,,,,,,,39.32,39.32,32.64,Cube dimensions not reported. Assumed to be standard 150x150x150 mm cube for normalization.,
Asteris & Mokos (2020),B24_5,Greece,Cube - Laboratory,,FALSE,,,,ASTM C597 (1983),Direct,,5050,Cube,,,,,,,42.27,42.27,35.08,Cube dimensions not reported. Assumed to be standard 150x150x150 mm cube for normalization.,
Asteris & Mokos (2020),B24_6,Greece,Cube - Laboratory,,FALSE,,,,ASTM C597 (1983),Direct,,5050,Cube,,,,,,,41.58,41.58,34.51,Cube dimensions not reported. Assumed to be standard 150x150x150 mm cube for normalization.,
Asteris & Mokos (2020),B25_1,Greece,Cube - Laboratory,,FALSE,,,,ASTM C597 (1983),Direct,,4800,Cube,,,,,,,47.56,47.56,39.47,Cube dimensions not reported. Assumed to be standard 150x150x150 mm cube for normalization.,
Asteris & Mokos (2020),B25_2,Greece,Cube - Laboratory,,FALSE,,,,ASTM C597 (1983),Direct,,4880,Cube,,,,,,,42.95,42.95,35.65,Cube dimensions not reported. Assumed to be standard 150x150x150 mm cube for normalization.,
Asteris & Mokos (2020),B25_3,Greece,Cube - Laboratory,,FALSE,,,,ASTM C597 (1983),Direct,,4930,Cube,,,,,,,40.70,40.70,33.78,Cube dimensions not reported. Assumed to be standard 150x150x150 mm cube for normalization.,
Asteris & Mokos (2020),B25_4,Greece,Cube - Laboratory,,FALSE,,,,ASTM C597 (1983),Direct,,4810,Cube,,,,,,,41.97,41.97,34.84,Cube dimensions not reported. Assumed to be standard 150x150x150 mm cube for normalization.,
Asteris & Mokos (2020),B25_5,Greece,Cube - Laboratory,,FALSE,,,,ASTM C597 (1983),Direct,,4920,Cube,,,,,,,44.33,44.33,36.79,Cube dimensions not reported. Assumed to be standard 150x150x150 mm cube for normalization.,
Asteris & Mokos (2020),B25_6,Greece,Cube - Laboratory,,FALSE,,,,ASTM C597 (1983),Direct,,4920,Cube,,,,,,,43.64,43.64,36.22,Cube dimensions not reported. Assumed to be standard 150x150x150 mm cube for normalization.,
Asteris & Mokos (2020),B26_1,Greece,Cube - Laboratory,,FALSE,,,,ASTM C597 (1983),Direct,,5220,Cube,,,,,,,50.21,50.21,41.67,Cube dimensions not reported. Assumed to be standard 150x150x150 mm cube for normalization.,
Asteris & Mokos (2020),B26_2,Greece,Cube - Laboratory,,FALSE,,,,ASTM C597 (1983),Direct,,5220,Cube,,,,,,,50.01,50.01,41.51,Cube dimensions not reported. Assumed to be standard 150x150x150 mm cube for normalization.,
Asteris & Mokos (2020),B26_3,Greece,Cube - Laboratory,,FALSE,,,,ASTM C597 (1983),Direct,,5180,Cube,,,,,,,49.33,49.33,40.94,Cube dimensions not reported. Assumed to be standard 150x150x150 mm cube for normalization.,
Asteris & Mokos (2020),B26_4,Greece,Cube - Laboratory,,FALSE,,,,ASTM C597 (1983),Direct,,5220,Cube,,,,,,,50.01,50.01,41.51,Cube dimensions not reported. Assumed to be standard 150x150x150 mm cube for normalization.,
Asteris & Mokos (2020),B26_5,Greece,Cube - Laboratory,,FALSE,,,,ASTM C597 (1983),Direct,,5220,Cube,,,,,,,45.40,45.40,37.68,Cube dimensions not reported. Assumed to be standard 150x150x150 mm cube for normalization.,
Asteris & Mokos (2020),B26_6,Greece,Cube - Laboratory,,FALSE,,,,ASTM C597 (1983),Direct,,5220,Cube,,,,,,,50.01,50.01,41.51,Cube dimensions not reported. Assumed to be standard 150x150x150 mm cube for normalization.,
Asteris & Mokos (2020),B27_1,Greece,Cube - Laboratory,,FALSE,,,,ASTM C597 (1983),Direct,,5000,Cube,,,,,,,50.41,50.41,41.84,Cube dimensions not reported. Assumed to be standard 150x150x150 mm cube for normalization.,
Asteris & Mokos (2020),B27_2,Greece,Cube - Laboratory,,FALSE,,,,ASTM C597 (1983),Direct,,4950,Cube,,,,,,,52.17,52.17,43.30,Cube dimensions not reported. Assumed to be standard 150x150x150 mm cube for normalization.,
Asteris & Mokos (2020),B27_3,Greece,Cube - Laboratory,,FALSE,,,,ASTM C597 (1983),Direct,,4920,Cube,,,,,,,50.80,50.80,42.16,Cube dimensions not reported. Assumed to be standard 150x150x150 mm cube for normalization.,
Asteris & Mokos (2020),B27_4,Greece,Cube - Laboratory,,FALSE,,,,ASTM C597 (1983),Direct,,5000,Cube,,,,,,,50.01,50.01,41.51,Cube dimensions not reported. Assumed to be standard 150x150x150 mm cube for normalization.,
Asteris & Mokos (2020),B27_5,Greece,Cube - Laboratory,,FALSE,,,,ASTM C597 (1983),Direct,,4980,Cube,,,,,,,49.13,49.13,40.78,Cube dimensions not reported. Assumed to be standard 150x150x150 mm cube for normalization.,
Asteris & Mokos (2020),B27_6,Greece,Cube - Laboratory,,FALSE,,,,ASTM C597 (1983),Direct,,4990,Cube,,,,,,,50.80,50.80,42.16,Cube dimensions not reported. Assumed to be standard 150x150x150 mm cube for normalization.,
Asteris & Mokos (2020),B28_1,Greece,Cube - Laboratory,,FALSE,,,,ASTM C597 (1983),Direct,,4960,Cube,,,,,,,42.95,42.95,35.65,Cube dimensions not reported. Assumed to be standard 150x150x150 mm cube for normalization.,
Asteris & Mokos (2020),B28_2,Greece,Cube - Laboratory,,FALSE,,,,ASTM C597 (1983),Direct,,4960,Cube,,,,,,,40.99,40.99,34.02,Cube dimensions not reported. Assumed to be standard 150x150x150 mm cube for normalization.,
Asteris & Mokos (2020),B28_3,Greece,Cube - Laboratory,,FALSE,,,,ASTM C597 (1983),Direct,,4960,Cube,,,,,,,41.68,41.68,34.59,Cube dimensions not reported. Assumed to be standard 150x150x150 mm cube for normalization.,
Asteris & Mokos (2020),B28_4,Greece,Cube - Laboratory,,FALSE,,,,ASTM C597 (1983),Direct,,4960,Cube,,,,,,,40.99,40.99,34.02,Cube dimensions not reported. Assumed to be standard 150x150x150 mm cube for normalization.,
Asteris & Mokos (2020),B28_5,Greece,Cube - Laboratory,,FALSE,,,,ASTM C597 (1983),Direct,,4960,Cube,,,,,,,41.19,41.19,34.19,Cube dimensions not reported. Assumed to be standard 150x150x150 mm cube for normalization.,
Asteris & Mokos (2020),B28_6,Greece,Cube - Laboratory,,FALSE,,,,ASTM C597 (1983),Direct,,5000,Cube,,,,,,,41.78,41.78,34.68,Cube dimensions not reported. Assumed to be standard 150x150x150 mm cube for normalization.,
Asteris & Mokos (2020),B29_1,Greece,Cube - Laboratory,,FALSE,,,,ASTM C597 (1983),Direct,,4920,Cube,,,,,,,39.91,39.91,33.13,Cube dimensions not reported. Assumed to be standard 150x150x150 mm cube for normalization.,
Asteris & Mokos (2020),B29_2,Greece,Cube - Laboratory,,FALSE,,,,ASTM C597 (1983),Direct,,4950,Cube,,,,,,,39.72,39.72,32.97,Cube dimensions not reported. Assumed to be standard 150x150x150 mm cube for normalization.,
Asteris & Mokos (2020),B29_3,Greece,Cube - Laboratory,,FALSE,,,,ASTM C597 (1983),Direct,,4800,Cube,,,,,,,38.25,38.25,31.75,Cube dimensions not reported. Assumed to be standard 150x150x150 mm cube for normalization.,
Asteris & Mokos (2020),B29_4,Greece,Cube - Laboratory,,FALSE,,,,ASTM C597 (1983),Direct,,4800,Cube,,,,,,,40.40,40.40,33.53,Cube dimensions not reported. Assumed to be standard 150x150x150 mm cube for normalization.,
Asteris & Mokos (2020),B29_5,Greece,Cube - Laboratory,,FALSE,,,,ASTM C597 (1983),Direct,,4780,Cube,,,,,,,39.72,39.72,32.97,Cube dimensions not reported. Assumed to be standard 150x150x150 mm cube for normalization.,
Asteris & Mokos (2020),B29_6,Greece,Cube - Laboratory,,FALSE,,,,ASTM C597 (1983),Direct,,4850,Cube,,,,,,,39.72,39.72,32.97,Cube dimensions not reported. Assumed to be standard 150x150x150 mm cube for normalization.,
Asteris & Mokos (2020),B30_1,Greece,Cube - Laboratory,,FALSE,,,,ASTM C597 (1983),Direct,,4770,Cube,,,,,,,38.83,38.83,32.23,Cube dimensions not reported. Assumed to be standard 150x150x150 mm cube for normalization.,
Asteris & Mokos (2020),B30_2,Greece,Cube - Laboratory,,FALSE,,,,ASTM C597 (1983),Direct,,4770,Cube,,,,,,,41.19,41.19,34.19,Cube dimensions not reported. Assumed to be standard 150x150x150 mm cube for normalization.,
Asteris & Mokos (2020),B30_3,Greece,Cube - Laboratory,,FALSE,,,,ASTM C597 (1983),Direct,,4770,Cube,,,,,,,39.72,39.72,32.97,Cube dimensions not reported. Assumed to be standard 150x150x150 mm cube for normalization.,
Asteris & Mokos (2020),B30_4,Greece,Cube - Laboratory,,FALSE,,,,ASTM C597 (1983),Direct,,4730,Cube,,,,,,,38.05,38.05,31.58,Cube dimensions not reported. Assumed to be standard 150x150x150 mm cube for normalization.,
Asteris & Mokos (2020),B30_5,Greece,Cube - Laboratory,,FALSE,,,,ASTM C597 (1983),Direct,,4770,Cube,,,,,,,39.42,39.42,32.72,Cube dimensions not reported. Assumed to be standard 150x150x150 mm cube for normalization.,
Asteris & Mokos (2020),B30_6,Greece,Cube - Laboratory,,FALSE,,,,ASTM C597 (1983),Direct,,4880,Cube,,,,,,,40.21,40.21,33.37,Cube dimensions not reported. Assumed to be standard 150x150x150 mm cube for normalization.,
Asteris & Mokos (2020),B31_1,Greece,Cube - Laboratory,,FALSE,,,,ASTM C597 (1983),Direct,,4840,Cube,,,,,,,31.87,31.87,26.45,Cube dimensions not reported. Assumed to be standard 150x150x150 mm cube for normalization.,
Asteris & Mokos (2020),B31_2,Greece,Cube - Laboratory,,FALSE,,,,ASTM C597 (1983),Direct,,4750,Cube,,,,,,,33.05,33.05,27.43,Cube dimensions not reported. Assumed to be standard 150x150x150 mm cube for normalization.,
Asteris & Mokos (2020),B31_3,Greece,Cube - Laboratory,,FALSE,,,,ASTM C597 (1983),Direct,,4720,Cube,,,,,,,33.93,33.93,28.16,Cube dimensions not reported. Assumed to be standard 150x150x150 mm cube for normalization.,
Asteris & Mokos (2020),B31_4,Greece,Cube - Laboratory,,FALSE,,,,ASTM C597 (1983),Direct,,4750,Cube,,,,,,,33.93,33.93,28.16,Cube dimensions not reported. Assumed to be standard 150x150x150 mm cube for normalization.,
Asteris & Mokos (2020),B31_5,Greece,Cube - Laboratory,,FALSE,,,,ASTM C597 (1983),Direct,,4720,Cube,,,,,,,34.81,34.81,28.89,Cube dimensions not reported. Assumed to be standard 150x150x150 mm cube for normalization.,
Asteris & Mokos (2020),B31_6,Greece,Cube - Laboratory,,FALSE,,,,ASTM C597 (1983),Direct,,4750,Cube,,,,,,,34.81,34.81,28.89,Cube dimensions not reported. Assumed to be standard 150x150x150 mm cube for normalization.,
Asteris & Mokos (2020),B33_1,Greece,Cube - Laboratory,,FALSE,,,,ASTM C597 (1983),Direct,,4520,Cube,,,,,,,26.38,26.38,21.90,Cube dimensions not reported. Assumed to be standard 150x150x150 mm cube for normalization.,
Asteris & Mokos (2020),B33_2,Greece,Cube - Laboratory,,FALSE,,,,ASTM C597 (1983),Direct,,4420,Cube,,,,,,,25.01,25.01,20.76,Cube dimensions not reported. Assumed to be standard 150x150x150 mm cube for normalization.,
Asteris & Mokos (2020),B33_3,Greece,Cube - Laboratory,,FALSE,,,,ASTM C597 (1983),Direct,,4450,Cube,,,,,,,26.97,26.97,22.39,Cube dimensions not reported. Assumed to be standard 150x150x150 mm cube for normalization.,
Asteris & Mokos (2020),B33_4,Greece,Cube - Laboratory,,FALSE,,,,ASTM C597 (1983),Direct,,4450,Cube,,,,,,,26.28,26.28,21.81,Cube dimensions not reported. Assumed to be standard 150x150x150 mm cube for normalization.,
Asteris & Mokos (2020),B33_5,Greece,Cube - Laboratory,,FALSE,,,,ASTM C597 (1983),Direct,,4450,Cube,,,,,,,26.58,26.58,22.06,Cube dimensions not reported. Assumed to be standard 150x150x150 mm cube for normalization.,
Asteris & Mokos (2020),B33_6,Greece,Cube - Laboratory,,FALSE,,,,ASTM C597 (1983),Direct,,4450,Cube,,,,,,,25.99,25.99,21.57,Cube dimensions not reported. Assumed to be standard 150x150x150 mm cube for normalization.,
Asteris & Mokos (2020),B34_1,Greece,Cube - Laboratory,,FALSE,,,,ASTM C597 (1983),Direct,,4520,Cube,,,,,,,26.09,26.09,21.65,Cube dimensions not reported. Assumed to be standard 150x150x150 mm cube for normalization.,
Asteris & Mokos (2020),B34_2,Greece,Cube - Laboratory,,FALSE,,,,ASTM C597 (1983),Direct,,4480,Cube,,,,,,,26.58,26.58,22.06,Cube dimensions not reported. Assumed to be standard 150x150x150 mm cube for normalization.,
Asteris & Mokos (2020),B34_3,Greece,Cube - Laboratory,,FALSE,,,,ASTM C597 (1983),Direct,,4450,Cube,,,,,,,27.46,27.46,22.79,Cube dimensions not reported. Assumed to be standard 150x150x150 mm cube for normalization.,
Asteris & Mokos (2020),B34_4,Greece,Cube - Laboratory,,FALSE,,,,ASTM C597 (1983),Direct,,4450,Cube,,,,,,,27.46,27.46,22.79,Cube dimensions not reported. Assumed to be standard 150x150x150 mm cube for normalization.,
Asteris & Mokos (2020),B34_5,Greece,Cube - Laboratory,,FALSE,,,,ASTM C597 (1983),Direct,,4450,Cube,,,,,,,27.46,27.46,22.79,Cube dimensions not reported. Assumed to be standard 150x150x150 mm cube for normalization.,
Asteris & Mokos (2020),B34_6,Greece,Cube - Laboratory,,FALSE,,,,ASTM C597 (1983),Direct,,4450,Cube,,,,,,,27.46,27.46,22.79,Cube dimensions not reported. Assumed to be standard 150x150x150 mm cube for normalization.,
Asteris & Mokos (2020),B35_1,Greece,Cube - Laboratory,,FALSE,,,,ASTM C597 (1983),Direct,,4260,Cube,,,,,,,22.85,22.85,18.97,Cube dimensions not reported. Assumed to be standard 150x150x150 mm cube for normalization.,
Asteris & Mokos (2020),B35_2,Greece,Cube - Laboratory,,FALSE,,,,ASTM C597 (1983),Direct,,4280,Cube,,,,,,,23.14,23.14,19.21,Cube dimensions not reported. Assumed to be standard 150x150x150 mm cube for normalization.,
Asteris & Mokos (2020),B35_3,Greece,Cube - Laboratory,,FALSE,,,,ASTM C597 (1983),Direct,,4280,Cube,,,,,,,22.36,22.36,18.56,Cube dimensions not reported. Assumed to be standard 150x150x150 mm cube for normalization.,
Asteris & Mokos (2020),B35_4,Greece,Cube - Laboratory,,FALSE,,,,ASTM C597 (1983),Direct,,4320,Cube,,,,,,,23.54,23.54,19.54,Cube dimensions not reported. Assumed to be standard 150x150x150 mm cube for normalization.,
Asteris & Mokos (2020),B35_5,Greece,Cube - Laboratory,,FALSE,,,,ASTM C597 (1983),Direct,,4320,Cube,,,,,,,23.34,23.34,19.37,Cube dimensions not reported. Assumed to be standard 150x150x150 mm cube for normalization.,
Asteris & Mokos (2020),B35_6,Greece,Cube - Laboratory,,FALSE,,,,ASTM C597 (1983),Direct,,4110,Cube,,,,,,,24.52,24.52,20.35,Cube dimensions not reported. Assumed to be standard 150x150x150 mm cube for normalization.,
