Repository: juliamfm/ML_material_classifier

# KNN e SVM para classificação da resistência à compressão do concreto por ultrassom

Esse programa usa os algoritmos de aprendizado supervisionado k-Nearest Neighbors e Support Vector Mechine para classificação da resistência à compressão do concreto a partir de dados de ensaios de Velocidade de Pulso Ultrassônico (VPU). O problema é formulado como classificação multiclasse, em que cada amostra é atribuída a uma faixa de resistência à compressão.

Referência da base de dados: MATTHEWS, B.; ALLAIX, D.; WIJTE, S.; VULLINGS, M.. Advancing non-destructive concrete compressive strength estimation: Large-Scale datasets and machine learning framework. **NDT & E International**, v.

File: Complete_UPV_Database_raw.csv (part 21 of 25)
Literature,Specimen ID,Country,Specimen Type,Specimen Age (days),Rebar Present,UPV Device Brand & Model,Transducer Diameter (mm),Transducer Frequency (kHz),Standard,Test Type,No. Tests,"Average Velocity, Vp (m/s)",Compression Specimen,Height (mm),Width/Diameter (mm),Max Aggregate Size (mm),W/C Ratio,Strength Class,"Design Strength, fck (MPa)","fc,core (MPa)","fc,ref (MPa)","fc,cyl (MPa)",Notes,
Asteris & Mokos (2020),B36_1,Greece,Cube - Laboratory,,FALSE,,,,ASTM C597 (1983),Direct,,4290,Cube,,,,,,,22.46,22.46,18.64,Cube dimensions not reported. Assumed to be standard 150x150x150 mm cube for normalization.,
Asteris & Mokos (2020),B36_2,Greece,Cube - Laboratory,,FALSE,,,,ASTM C597 (1983),Direct,,4260,Cube,,,,,,,22.16,22.16,18.39,Cube dimensions not reported. Assumed to be standard 150x150x150 mm cube for normalization.,
Asteris & Mokos (2020),B36_3,Greece,Cube - Laboratory,,FALSE,,,,ASTM C597 (1983),Direct,,4200,Cube,,,,,,,21.38,21.38,17.75,Cube dimensions not reported. Assumed to be standard 150x150x150 mm cube for normalization.,
Asteris & Mokos (2020),B36_4,Greece,Cube - Laboratory,,FALSE,,,,ASTM C597 (1983),Direct,,4290,Cube,,,,,,,22.85,22.85,18.97,Cube dimensions not reported. Assumed to be standard 150x150x150 mm cube for normalization.,
Asteris & Mokos (2020),B36_5,Greece,Cube - Laboratory,,FALSE,,,,ASTM C597 (1983),Direct,,4290,Cube,,,,,,,23.54,23.54,19.54,Cube dimensions not reported. Assumed to be standard 150x150x150 mm cube for normalization.,
Asteris & Mokos (2020),B36_6,Greece,Cube - Laboratory,,FALSE,,,,ASTM C597 (1983),Direct,,4290,Cube,,,,,,,23.73,23.73,19.70,Cube dimensions not reported. Assumed to be standard 150x150x150 mm cube for normalization.,
Cristofaro et al. (2020),C_1,Italy,Cylinder - In-situ,,FALSE,,,,,,,3609,Core,168.0,84.0,,,,,24.96,23.55,19.54,No test information reported. Structures aged between 1960s to 1980s.,
Cristofaro et al. (2020),C_2,Italy,Cylinder - In-situ,,FALSE,,,,,,,3219,Core,168.0,84.0,,,,,21.37,20.16,16.73,No test information reported. Structures aged between 1960s to 1980s.,
Cristofaro et al. (2020),C_3,Italy,Cylinder - In-situ,,FALSE,,,,,,,3272,Core,168.0,84.0,,,,,22.27,21.01,17.44,No test information reported. Structures aged between 1960s to 1980s.,
Cristofaro et al. (2020),C_4,Italy,Cylinder - In-situ,,FALSE,,,,,,,3607,Core,168.0,84.0,,,,,28.68,27.06,22.46,No test information reported. Structures aged between 1960s to 1980s.,
Cristofaro et al. (2020),C_5,Italy,Cylinder - In-situ,,FALSE,,,,,,,3360,Core,168.0,84.0,,,,,23.94,22.58,18.75,No test information reported. Structures aged between 1960s to 1980s.,
Cristofaro et al. (2020),C_6,Italy,Cylinder - In-situ,,FALSE,,,,,,,3337,Core,168.0,84.0,,,,,28.10,26.51,22.00,No test information reported. Structures aged between 1960s to 1980s.,
Cristofaro et al. (2020),C_7,Italy,Cylinder - In-situ,,FALSE,,,,,,,3173,Core,168.0,84.0,,,,,19.17,18.08,15.01,No test information reported. Structures aged between 1960s to 1980s.,
Cristofaro et al. (2020),C_8,Italy,Cylinder - In-situ,,FALSE,,,,,,,3021,Core,168.0,84.0,,,,,17.09,16.12,13.38,No test information reported. Structures aged between 1960s to 1980s.,
Cristofaro et al. (2020),C_9,Italy,Cylinder - In-situ,,FALSE,,,,,,,3235,Core,168.0,84.0,,,,,21.23,20.03,16.62,No test information reported. Structures aged between 1960s to 1980s.,
Cristofaro et al. (2020),C_10,Italy,Cylinder - In-situ,,FALSE,,,,,,,3316,Core,168.0,84.0,,,,,17.56,16.57,13.75,No test information reported. Structures aged between 1960s to 1980s.,
Cristofaro et al. (2020),C_11,Italy,Cylinder - In-situ,,FALSE,,,,,,,3448,Core,168.0,84.0,,,,,23.52,22.19,18.42,No test information reported. Structures aged between 1960s to 1980s.,
Cristofaro et al. (2020),C_12,Italy,Cylinder - In-situ,,FALSE,,,,,,,2983,Core,168.0,84.0,,,,,25.09,23.67,19.65,No test information reported. Structures aged between 1960s to 1980s.,
Cristofaro et al. (2020),C_13,Italy,Cylinder - In-situ,,FALSE,,,,,,,3615,Core,168.0,84.0,,,,,29.89,28.20,23.40,No test information reported. Structures aged between 1960s to 1980s.,
Cristofaro et al. (2020),C_14,Italy,Cylinder - In-situ,,FALSE,,,,,,,3522,Core,208.0,104.0,,,,,26.12,25.30,20.99,No test information reported. Structures aged between 1960s to 1980s.,
Cristofaro et al. (2020),C_15,Italy,Cylinder - In-situ,,FALSE,,,,,,,3011,Core,168.0,84.0,,,,,14.21,13.41,11.13,No test information reported. Structures aged between 1960s to 1980s.,
Cristofaro et al. (2020),C_16,Italy,Cylinder - In-situ,,FALSE,,,,,,,3417,Core,168.0,84.0,,,,,18.77,17.71,14.70,No test information reported. Structures aged between 1960s to 1980s.,
Cristofaro et al. (2020),C_17,Italy,Cylinder - In-situ,,FALSE,,,,,,,3615,Core,168.0,84.0,,,,,23.28,21.96,18.23,No test information reported. Structures aged between 1960s to 1980s.,
Cristofaro et al. (2020),C_18,Italy,Cylinder - In-situ,,FALSE,,,,,,,3504,Core,168.0,84.0,,,,,27.29,25.75,21.37,No test information reported. Structures aged between 1960s to 1980s.,
Cristofaro et al. (2020),C_19,Italy,Cylinder - In-situ,,FALSE,,,,,,,3230,Core,168.0,84.0,,,,,15.75,14.86,12.33,No test information reported. Structures aged between 1960s to 1980s.,
Cristofaro et al. (2020),C_20,Italy,Cylinder - In-situ,,FALSE,,,,,,,3099,Core,168.0,84.0,,,,,12.92,12.19,10.12,No test information reported. Structures aged between 1960s to 1980s.,
Cristofaro et al. (2020),C_21,Italy,Cylinder - In-situ,,FALSE,,,,,,,2848,Core,168.0,84.0,,,,,16.42,15.49,12.86,No test information reported. Structures aged between 1960s to 1980s.,
Cristofaro et al. (2020),C_22,Italy,Cylinder - In-situ,,FALSE,,,,,,,2766,Core,168.0,84.0,,,,,14.69,13.86,11.50,No test information reported. Structures aged between 1960s to 1980s.,
Cristofaro et al. (2020),C_23,Italy,Cylinder - In-situ,,FALSE,,,,,,,2993,Core,168.0,84.0,,,,,18.66,17.60,14.61,No test information reported. Structures aged between 1960s to 1980s.,
Cristofaro et al. (2020),C_24,Italy,Cylinder - In-situ,,FALSE,,,,,,,2883,Core,208.0,104.0,,,,,16.82,16.29,13.52,No test information reported. Structures aged between 1960s to 1980s.,
Cristofaro et al. (2020),C_25,Italy,Cylinder - In-situ,,FALSE,,,,,,,3089,Core,168.0,84.0,,,,,11.64,10.98,9.11,No test information reported. Structures aged between 1960s to 1980s.,
Cristofaro et al. (2020),C_26,Italy,Cylinder - In-situ,,FALSE,,,,,,,2990,Core,168.0,84.0,,,,,14.72,13.89,11.53,No test information reported. Structures aged between 1960s to 1980s.,
Cristofaro et al. (2020),C_27,Italy,Cylinder - In-situ,,FALSE,,,,,,,3276,Core,168.0,84.0,,,,,14.57,13.75,11.41,No test information reported. Structures aged between 1960s to 1980s.,
Cristofaro et al. (2020),C_28,Italy,Cylinder - In-situ,,FALSE,,,,,,,2947,Core,168.0,84.0,,,,,12.89,12.16,10.09,No test information reported. Structures aged between 1960s to 1980s.,
Cristofaro et al. (2020),C_29,Italy,Cylinder - In-situ,,FALSE,,,,,,,3135,Core,168.0,84.0,,,,,15.77,14.88,12.35,No test information reported. Structures aged between 1960s to 1980s.,
Cristofaro et al. (2020),C_30,Italy,Cylinder - In-situ,,FALSE,,,,,,,3117,Core,168.0,84.0,,,,,14.91,14.07,11.67,No test information reported. Structures aged between 1960s to 1980s.,
Cristofaro et al. (2020),C_31,Italy,Cylinder - In-situ,,FALSE,,,,,,,3222,Core,168.0,84.0,,,,,18.73,17.67,14.67,No test information reported. Structures aged between 1960s to 1980s.,
Cristofaro et al. (2020),C_32,Italy,Cylinder - In-situ,,FALSE,,,,,,,3775,Core,168.0,84.0,,,,,11.47,10.82,8.98,No test information reported. Structures aged between 1960s to 1980s.,
Cristofaro et al. (2020),C_33,Italy,Cylinder - In-situ,,FALSE,,,,,,,2964,Core,168.0,84.0,,,,,11.90,11.23,9.32,No test information reported. Structures aged between 1960s to 1980s.,
Cristofaro et al. (2020),C_34,Italy,Cylinder - In-situ,,FALSE,,,,,,,2691,Core,168.0,84.0,,,,,9.94,9.38,7.78,No test information reported. Structures aged between 1960s to 1980s.,
Cristofaro et al. (2020),C_35,Italy,Cylinder - In-situ,,FALSE,,,,,,,2817,Core,168.0,84.0,,,,,9.03,8.52,7.07,No test information reported. Structures aged between 1960s to 1980s.,
Cristofaro et al. (2020),C_36,Italy,Cylinder - In-situ,,FALSE,,,,,,,2969,Core,168.0,84.0,,,,,12.91,12.18,10.11,No test information reported. Structures aged between 1960s to 1980s.,
Cristofaro et al. (2020),C_37,Italy,Cylinder - In-situ,,FALSE,,,,,,,2892,Core,168.0,84.0,,,,,14.41,13.59,11.28,No test information reported. Structures aged between 1960s to 1980s.,
Cristofaro et al. (2020),C_38,Italy,Cylinder - In-situ,,FALSE,,,,,,,2969,Core,168.0,84.0,,,,,16.84,15.89,13.19,No test information reported. Structures aged between 1960s to 1980s.,
Cristofaro et al. (2020),C_39,Italy,Cylinder - In-situ,,FALSE,,,,,,,3521,Core,168.0,84.0,,,,,21.73,20.50,17.02,No test information reported. Structures aged between 1960s to 1980s.,
Cristofaro et al. (2020),C_40,Italy,Cylinder - In-situ,,FALSE,,,,,,,3202,Core,168.0,84.0,,,,,17.94,16.92,14.05,No test information reported. Structures aged between 1960s to 1980s.,
Cristofaro et al. (2020),C_41,Italy,Cylinder - In-situ,,FALSE,,,,,,,3474,Core,168.0,84.0,,,,,22.98,21.68,17.99,No test information reported. Structures aged between 1960s to 1980s.,
Cristofaro et al. (2020),C_42,Italy,Cylinder - In-situ,,FALSE,,,,,,,3115,Core,168.0,84.0,,,,,20.30,19.15,15.90,No test information reported. Structures aged between 1960s to 1980s.,
Cristofaro et al. (2020),C_43,Italy,Cylinder - In-situ,,FALSE,,,,,,,3229,Core,208.0,104.0,,,,,29.16,28.24,23.44,No test information reported. Structures aged between 1960s to 1980s.,
Cristofaro et al. (2020),C_44,Italy,Cylinder - In-situ,,FALSE,,,,,,,2914,Core,168.0,84.0,,,,,12.75,12.03,9.98,No test information reported. Structures aged between 1960s to 1980s.,
Cristofaro et al. (2020),C_45,Italy,Cylinder - In-situ,,FALSE,,,,,,,3178,Core,168.0,84.0,,,,,20.96,19.77,16.41,No test information reported. Structures aged between 1960s to 1980s.,
Cristofaro et al. (2020),C_46,Italy,Cylinder - In-situ,,FALSE,,,,,,,3264,Core,168.0,84.0,,,,,21.70,20.47,16.99,No test information reported. Structures aged between 1960s to 1980s.,
Cristofaro et al. (2020),C_47,Italy,Cylinder - In-situ,,FALSE,,,,,,,3169,Core,168.0,84.0,,,,,23.78,22.43,18.62,No test information reported. Structures aged between 1960s to 1980s.,
Cristofaro et al. (2020),C_48,Italy,Cylinder - In-situ,,FALSE,,,,,,,3062,Core,88.0,44.0,,,,,25.39,24.59,20.41,No test information reported. Structures aged between 1960s to 1980s.,
Cristofaro et al. (2020),C_49,Italy,Cylinder - In-situ,,FALSE,,,,,,,2771,Core,88.0,44.0,,,,,11.87,11.50,9.54,No test information reported. Structures aged between 1960s to 1980s.,
Cristofaro et al. (2020),C_50,Italy,Cylinder - In-situ,,FALSE,,,,,,,2771,Core,88.0,44.0,,,,,11.12,10.77,8.94,No test information reported. Structures aged between 1960s to 1980s.,
Cristofaro et al. (2020),C_51,Italy,Cylinder - In-situ,,FALSE,,,,,,,2945,Core,88.0,44.0,,,,,13.59,13.16,10.92,No test information reported. Structures aged between 1960s to 1980s.,
Cristofaro et al. (2020),C_52,Italy,Cylinder - In-situ,,FALSE,,,,,,,2539,Core,168.0,84.0,,,,,8.01,7.56,6.27,No test information reported. Structures aged between 1960s to 1980s.,
Cristofaro et al. (2020),C_53,Italy,Cylinder - In-situ,,FALSE,,,,,,,2974,Core,88.0,44.0,,,,,14.79,14.32,11.89,No test information reported. Structures aged between 1960s to 1980s.,
Cristofaro et al. (2020),C_54,Italy,Cylinder - In-situ,,FALSE,,,,,,,3082,Core,88.0,44.0,,,,,16.86,16.33,13.55,No test information reported. Structures aged between 1960s to 1980s.,
Cristofaro et al. (2020),C_55,Italy,Cylinder - In-situ,,FALSE,,,,,,,3012,Core,168.0,84.0,,,,,11.51,10.86,9.01,No test information reported. Structures aged between 1960s to 1980s.,
Cristofaro et al. (2020),C_56,Italy,Cylinder - In-situ,,FALSE,,,,,,,2853,Core,168.0,84.0,,,,,6.42,6.06,5.03,No test information reported. Structures aged between 1960s to 1980s.,
Cristofaro et al. (2020),C_57,Italy,Cylinder - In-situ,,FALSE,,,,,,,2208,Core,168.0,84.0,,,,,7.61,7.18,5.96,No test information reported. Structures aged between 1960s to 1980s.,
Cristofaro et al. (2020),C_58,Italy,Cylinder - In-situ,,FALSE,,,,,,,3195,Core,108.0,54.0,,,,,9.66,9.35,7.76,No test information reported. Structures aged between 1960s to 1980s.,
Cristofaro et al. (2020),C_59,Italy,Cylinder - In-situ,,FALSE,,,,,,,2754,Core,108.0,54.0,,,,,8.43,8.16,6.78,No test information reported. Structures aged between 1960s to 1980s.,
Cristofaro et al. (2020),C_60,Italy,Cylinder - In-situ,,FALSE,,,,,,,3207,Core,108.0,54.0,,,,,8.36,8.10,6.72,No test information reported. Structures aged between 1960s to 1980s.,
Cristofaro et al. (2020),C_61,Italy,Cylinder - In-situ,,FALSE,,,,,,,3365,Core,108.0,54.0,,,,,20.16,19.52,16.20,No test information reported. Structures aged between 1960s to 1980s.,
Cristofaro et al. (2020),C_62,Italy,Cylinder - In-situ,,FALSE,,,,,,,3584,Core,168.0,84.0,,,,,22.05,20.80,17.27,No test information reported. Structures aged between 1960s to 1980s.,
Cristofaro et al. (2020),C_63,Italy,Cylinder - In-situ,,FALSE,,,,,,,3324,Core,168.0,84.0,,,,,12.40,11.70,9.71,No test information reported. Structures aged between 1960s to 1980s.,
Cristofaro et al. (2020),C_64,Italy,Cylinder - In-situ,,FALSE,,,,,,,3062,Core,168.0,84.0,,,,,13.41,12.65,10.50,No test information reported. Structures aged between 1960s to 1980s.,
Cristofaro et al. (2020),C_65,Italy,Cylinder - In-situ,,FALSE,,,,,,,3000,Core,168.0,84.0,,,,,9.21,8.69,7.21,No test information reported. Structures aged between 1960s to 1980s.,
Cristofaro et al. (2020),C_66,Italy,Cylinder - In-situ,,FALSE,,,,,,,3219,Core,168.0,84.0,,,,,19.49,18.39,15.26,No test information reported. Structures aged between 1960s to 1980s.,
Cristofaro et al. (2020),C_67,Italy,Cylinder - In-situ,,FALSE,,,,,,,3134,Core,208.0,104.0,,,,,15.66,15.17,12.59,No test information reported. Structures aged between 1960s to 1980s.,
Cristofaro et al. (2020),C_68,Italy,Cylinder - In-situ,,FALSE,,,,,,,2875,Core,208.0,104.0,,,,,17.99,17.42,14.46,No test information reported. Structures aged between 1960s to 1980s.,
Cristofaro et al. (2020),C_69,Italy,Cylinder - In-situ,,FALSE,,,,,,,3531,Core,166.0,83.0,,,,,17.08,16.11,13.37,No test information reported. Structures aged between 1960s to 1980s.,
Cristofaro et al. (2020),C_70,Italy,Cylinder - In-situ,,FALSE,,,,,,,3543,Core,166.0,83.0,,,,,24.04,22.68,18.82,No test information reported. Structures aged between 1960s to 1980s.,
Cristofaro et al. (2020),C_71,Italy,Cylinder - In-situ,,FALSE,,,,,,,4135,Core,166.0,83.0,,,,,28.98,27.34,22.69,No test information reported. Structures aged between 1960s to 1980s.,
Cristofaro et al. (2020),C_72,Italy,Cylinder - In-situ,,FALSE,,,,,,,3292,Core,166.0,83.0,,,,,30.69,28.95,24.03,No test information reported. Structures aged between 1960s to 1980s.,
Cristofaro et al. (2020),C_73,Italy,Cylinder - In-situ,,FALSE,,,,,,,3765,Core,166.0,83.0,,,,,44.49,41.97,34.84,No test information reported. Structures aged between 1960s to 1980s.,
Cristofaro et al. (2020),C_74,Italy,Cylinder - In-situ,,FALSE,,,,,,,3686,Core,166.0,83.0,,,,,40.68,38.38,31.85,No test information reported. Structures aged between 1960s to 1980s.,
Cristofaro et al. (2020),C_75,Italy,Cylinder - In-situ,,FALSE,,,,,,,3435,Core,166.0,83.0,,,,,23.60,22.26,18.48,No test information reported. Structures aged between 1960s to 1980s.,
Cristofaro et al. (2020),C_76,Italy,Cylinder - In-situ,,FALSE,,,,,,,3435,Core,166.0,83.0,,,,,22.32,21.06,17.48,No test information reported. Structures aged between 1960s to 1980s.,
Cristofaro et al. (2020),C_77,Italy,Cylinder - In-situ,,FALSE,,,,,,,3240,Core,188.0,94.0,,,,,20.21,19.57,16.24,No test information reported. Structures aged between 1960s to 1980s.,
Cristofaro et al. (2020),C_78,Italy,Cylinder - In-situ,,FALSE,,,,,,,3240,Core,188.0,94.0,,,,,18.16,17.59,14.60,No test information reported. Structures aged between 1960s to 1980s.,
Hong et al. (2020),S24_24_1,South Korea,Cylinder - Laboratory,1,FALSE,Olsen Instruments,,54,ASTM C597 (2016),Direct,20,981,Cylinder,,,,0.53,,24,0.87,0.87,0.87,Cylinder dimensions not reported. Assumed to be 150 x 300mm from photograph for normalization.,
Hong et al. (2020),S24_24_2,South Korea,Cylinder - Laboratory,1,FALSE,Olsen Instruments,,54,ASTM C597 (2016),Direct,20,1018,Cylinder,,,,0.53,,24,1.00,1.00,1.00,Cylinder dimensions not reported. Assumed to be 150 x 300mm from photograph for normalization.,
Hong et al. (2020),S24_24_3,South Korea,Cylinder - Laboratory,1,FALSE,Olsen Instruments,,54,ASTM C597 (2016),Direct,20,995,Cylinder,,,,0.53,,24,1.00,1.00,1.00,Cylinder dimensions not reported. Assumed to be 150 x 300mm from photograph for normalization.,
Hong et al. (2020),S24_24_4,South Korea,Cylinder - Laboratory,1,FALSE,Olsen Instruments,,54,ASTM C597 (2016),Direct,20,1019,Cylinder,,,,0.53,,24,0.87,0.87,0.87,Cylinder dimensions not reported. Assumed to be 150 x 300mm from photograph for normalization.,
Hong et al. (2020),S24_24_5,South Korea,Cylinder - Laboratory,1,FALSE,Olsen Instruments,,54,ASTM C597 (2016),Direct,20,1013,Cylinder,,,,0.53,,24,0.87,0.87,0.87,Cylinder dimensions not reported. Assumed to be 150 x 300mm from photograph for normalization.,
Hong et al. (2020),S24_48_1,South Korea,Cylinder - Laboratory,2,FALSE,Olsen Instruments,,54,ASTM C597 (2016),Direct,20,2182,Cylinder,,,,0.53,,24,2.99,2.99,2.99,Cylinder dimensions not reported. Assumed to be 150 x 300mm from photograph for normalization.,
Hong et al. (2020),S24_48_2,South Korea,Cylinder - Laboratory,2,FALSE,Olsen Instruments,,54,ASTM C597 (2016),Direct,20,2174,Cylinder,,,,0.53,,24,2.99,2.99,2.99,Cylinder dimensions not reported. Assumed to be 150 x 300mm from photograph for normalization.,
Hong et al. (2020),S24_48_3,South Korea,Cylinder - Laboratory,2,FALSE,Olsen Instruments,,54,ASTM C597 (2016),Direct,20,2183,Cylinder,,,,0.53,,24,2.62,2.62,2.62,Cylinder dimensions not reported. Assumed to be 150 x 300mm from photograph for normalization.,
Hong et al. (2020),S24_48_4,South Korea,Cylinder - Laboratory,2,FALSE,Olsen Instruments,,54,ASTM C597 (2016),Direct,20,2181,Cylinder,,,,0.53,,24,2.37,2.37,2.37,Cylinder dimensions not reported. Assumed to be 150 x 300mm from photograph for normalization.,
Hong et al. (2020),S24_48_5,South Korea,Cylinder - Laboratory,2,FALSE,Olsen Instruments,,54,ASTM C597 (2016),Direct,20,2165,Cylinder,,,,0.53,,24,2.87,2.87,2.87,Cylinder dimensions not reported. Assumed to be 150 x 300mm from photograph for normalization.,
Hong et al. (2020),S24_72_1,South Korea,Cylinder - Laboratory,3,FALSE,Olsen Instruments,,54,ASTM C597 (2016),Direct,20,2696,Cylinder,,,,0.53,,24,5.86,5.86,5.86,Cylinder dimensions not reported. Assumed to be 150 x 300mm from photograph for normalization.,
Hong et al. (2020),S24_72_2,South Korea,Cylinder - Laboratory,3,FALSE,Olsen Instruments,,54,ASTM C597 (2016),Direct,20,2700,Cylinder,,,,0.53,,24,5.98,5.98,5.98,Cylinder dimensions not reported. Assumed to be 150 x 300mm from photograph for normalization.,
Hong et al. (2020),S24_72_3,South Korea,Cylinder - Laboratory,3,FALSE,Olsen Instruments,,54,ASTM C597 (2016),Direct,20,2714,Cylinder,,,,0.53,,24,6.36,6.36,6.36,Cylinder dimensions not reported. Assumed to be 150 x 300mm from photograph for normalization.,
Hong et al. (2020),S24_72_4,South Korea,Cylinder - Laboratory,3,FALSE,Olsen Instruments,,54,ASTM C597 (2016),Direct,20,2700,Cylinder,,,,0.53,,24,6.24,6.24,6.24,Cylinder dimensions not reported. Assumed to be 150 x 300mm from photograph for normalization.,
Hong et al. (2020),S24_72_5,South Korea,Cylinder - Laboratory,3,FALSE,Olsen Instruments,,54,ASTM C597 (2016),Direct,20,2707,Cylinder,,,,0.53,,24,5.86,5.86,5.86,Cylinder dimensions not reported. Assumed to be 150 x 300mm from photograph for normalization.,
Hong et al. (2020),S24_120_1,South Korea,Cylinder - Laboratory,5,FALSE,Olsen Instruments,,54,ASTM C597 (2016),Direct,20,2893,Cylinder,,,,0.53,,24,11.98,11.98,11.98,Cylinder dimensions not reported. Assumed to be 150 x 300mm from photograph for normalization.,
Hong et al. (2020),S24_120_2,South Korea,Cylinder - Laboratory,5,FALSE,Olsen Instruments,,54,ASTM C597 (2016),Direct,20,3034,Cylinder,,,,0.53,,24,12.85,12.85,12.85,Cylinder dimensions not reported. Assumed to be 150 x 300mm from photograph for normalization.,
Hong et al. (2020),S24_120_3,South Korea,Cylinder - Laboratory,5,FALSE,Olsen Instruments,,54,ASTM C597 (2016),Direct,20,3048,Cylinder,,,,0.53,,24,14.22,14.22,14.22,Cylinder dimensions not reported. Assumed to be 150 x 300mm from photograph for normalization.,
Hong et al. (2020),S24_120_4,South Korea,Cylinder - Laboratory,5,FALSE,Olsen Instruments,,54,ASTM C597 (2016),Direct,20,2922,Cylinder,,,,0.53,,24,13.60,13.60,13.60,Cylinder dimensions not reported. Assumed to be 150 x 300mm from photograph for normalization.,
Hong et al. (2020),S24_120_5,South Korea,Cylinder - Laboratory,5,FALSE,Olsen Instruments,,54,ASTM C597 (2016),Direct,20,3048,Cylinder,,,,0.53,,24,13.35,13.35,13.35,Cylinder dimensions not reported. Assumed to be 150 x 300mm from photograph for normalization.,
Hong et al. (2020),S24_168_1,South Korea,Cylinder - Laboratory,7,FALSE,Olsen Instruments,,54,ASTM C597 (2016),Direct,20,3112,Cylinder,,,,0.53,,24,14.35,14.35,14.35,Cylinder dimensions not reported. Assumed to be 150 x 300mm from photograph for normalization.,
Hong et al. (2020),S24_168_2,South Korea,Cylinder - Laboratory,7,FALSE,Olsen Instruments,,54,ASTM C597 (2016),Direct,20,3127,Cylinder,,,,0.53,,24,19.09,19.09,19.09,Cylinder dimensions not reported. Assumed to be 150 x 300mm from photograph for normalization.,
Hong et al. (2020),S24_168_3,South Korea,Cylinder - Laboratory,7,FALSE,Olsen Instruments,,54,ASTM C597 (2016),Direct,20,3132,Cylinder,,,,0.53,,24,17.84,17.84,17.84,Cylinder dimensions not reported. Assumed to be 150 x 300mm from photograph for normalization.,
Hong et al. (2020),S24_168_4,South Korea,Cylinder - Laboratory,7,FALSE,Olsen Instruments,,54,ASTM C597 (2016),Direct,20,3132,Cylinder,,,,0.53,,24,18.72,18.72,18.72,Cylinder dimensions not reported. Assumed to be 150 x 300mm from photograph for normalization.,
Hong et al. (2020),S24_168_5,South Korea,Cylinder - Laboratory,7,FALSE,Olsen Instruments,,54,ASTM C597 (2016),Direct,20,3157,Cylinder,,,,0.53,,24,18.97,18.97,18.97,Cylinder dimensions not reported. Assumed to be 150 x 300mm from photograph for normalization.,
Hong et al. (2020),S24_320_1,South Korea,Cylinder - Laboratory,15,FALSE,Olsen Instruments,,54,ASTM C597 (2016),Direct,20,3369,Cylinder,,,,0.53,,24,19.96,19.96,19.96,Cylinder dimensions not reported. Assumed to be 150 x 300mm from photograph for normalization.,
Hong et al. (2020),S24_320_2,South Korea,Cylinder - Laboratory,15,FALSE,Olsen Instruments,,54,ASTM C597 (2016),Direct,20,3388,Cylinder,,,,0.53,,24,21.34,21.34,21.34,Cylinder dimensions not reported. Assumed to be 150 x 300mm from photograph for normalization.,
Hong et al. (2020),S24_320_3,South Korea,Cylinder - Laboratory,15,FALSE,Olsen Instruments,,54,ASTM C597 (2016),Direct,20,3391,Cylinder,,,,0.53,,24,20.46,20.46,20.46,Cylinder dimensions not reported. Assumed to be 150 x 300mm from photograph for normalization.,
Hong et al. (2020),S24_672_1,South Korea,Cylinder - Laboratory,28,FALSE,Olsen Instruments,,54,ASTM C597 (2016),Direct,20,3381,Cylinder,,,,0.53,,24,23.08,23.08,23.08,Cylinder dimensions not reported. Assumed to be 150 x 300mm from photograph for normalization.,
Hong et al. (2020),S24_672_2,South Korea,Cylinder - Laboratory,28,FALSE,Olsen Instruments,,54,ASTM C597 (2016),Direct,20,3376,Cylinder,,,,0.53,,24,21.84,21.84,21.84,Cylinder dimensions not reported. Assumed to be 150 x 300mm from photograph for normalization.,
Hong et al. (2020),S24_672_3,South Korea,Cylinder - Laboratory,28,FALSE,Olsen Instruments,,54,ASTM C597 (2016),Direct,20,3386,Cylinder,,,,0.53,,24,21.59,21.59,21.59,Cylinder dimensions not reported. Assumed to be 150 x 300mm from photograph for normalization.,
Hong et al. (2020),S30_24_1,South Korea,Cylinder - Laboratory,1,FALSE,Olsen Instruments,,54,ASTM C597 (2016),Direct,20,1016,Cylinder,,,,0.44,,30,1.12,1.12,1.12,Cylinder dimensions not reported. Assumed to be 150 x 300mm from photograph for normalization.,
Hong et al. (2020),S30_24_2,South Korea,Cylinder - Laboratory,1,FALSE,Olsen Instruments,,54,ASTM C597 (2016),Direct,20,1020,Cylinder,,,,0.44,,30,1.12,1.12,1.12,Cylinder dimensions not reported. Assumed to be 150 x 300mm from photograph for normalization.,
Hong et al. (2020),S30_24_3,South Korea,Cylinder - Laboratory,1,FALSE,Olsen Instruments,,54,ASTM C597 (2016),Direct,20,1004,Cylinder,,,,0.44,,30,1.12,1.12,1.12,Cylinder dimensions not reported. Assumed to be 150 x 300mm from photograph for normalization.,
Hong et al. (2020),S30_24_4,South Korea,Cylinder - Laboratory,1,FALSE,Olsen Instruments,,54,ASTM C597 (2016),Direct,20,1006,Cylinder,,,,0.44,,30,1.12,1.12,1.12,Cylinder dimensions not reported. Assumed to be 150 x 300mm from photograph for normalization.,
Hong et al. (2020),S30_24_5,South Korea,Cylinder - Laboratory,1,FALSE,Olsen Instruments,,54,ASTM C597 (2016),Direct,20,1004,Cylinder,,,,0.44,,30,1.12,1.12,1.12,Cylinder dimensions not reported. Assumed to be 150 x 300mm from photograph for normalization.,
Hong et al. (2020),S30_48_1,South Korea,Cylinder - Laboratory,2,FALSE,Olsen Instruments,,54,ASTM C597 (2016),Direct,20,2441,Cylinder,,,,0.44,,30,3.74,3.74,3.74,Cylinder dimensions not reported. Assumed to be 150 x 300mm from photograph for normalization.,
Hong et al. (2020),S30_48_2,South Korea,Cylinder - Laboratory,2,FALSE,Olsen Instruments,,54,ASTM C597 (2016),Direct,20,2444,Cylinder,,,,0.44,,30,4.12,4.12,4.12,Cylinder dimensions not reported. Assumed to be 150 x 300mm from photograph for normalization.,
Hong et al. (2020),S30_48_3,South Korea,Cylinder - Laboratory,2,FALSE,Olsen Instruments,,54,ASTM C597 (2016),Direct,20,2459,Cylinder,,,,0.44,,30,3.87,3.87,3.87,Cylinder dimensions not reported. Assumed to be 150 x 300mm from photograph for normalization.,
Hong et al. (2020),S30_48_4,South Korea,Cylinder - Laboratory,2,FALSE,Olsen Instruments,,54,ASTM C597 (2016),Direct,20,2447,Cylinder,,,,0.44,,30,3.99,3.99,3.99,Cylinder dimensions not reported. Assumed to be 150 x 300mm from photograph for normalization.,
Hong et al. (2020),S30_48_5,South Korea,Cylinder - Laboratory,2,FALSE,Olsen Instruments,,54,ASTM C597 (2016),Direct,20,2468,Cylinder,,,,0.44,,30,3.87,3.87,3.87,Cylinder dimensions not reported. Assumed to be 150 x 300mm from photograph for normalization.,
Hong et al. (2020),S30_72_1,South Korea,Cylinder - Laboratory,3,FALSE,Olsen Instruments,,54,ASTM C597 (2016),Direct,20,2858,Cylinder,,,,0.44,,30,9.11,9.11,9.11,Cylinder dimensions not reported. Assumed to be 150 x 300mm from photograph for normalization.,
Hong et al. (2020),S30_72_2,South Korea,Cylinder - Laboratory,3,FALSE,Olsen Instruments,,54,ASTM C597 (2016),Direct,20,2870,Cylinder,,,,0.44,,30,9.98,9.98,9.98,Cylinder dimensions not reported. Assumed to be 150 x 300mm from photograph for normalization.,
Hong et al. (2020),S30_72_3,South Korea,Cylinder - Laboratory,3,FALSE,Olsen Instruments,,54,ASTM C597 (2016),Direct,20,2858,Cylinder,,,,0.44,,30,9.36,9.36,9.36,Cylinder dimensions not reported. Assumed to be 150 x 300mm from photograph for normalization.,
Hong et al. (2020),S30_72_4,South Korea,Cylinder - Laboratory,3,FALSE,Olsen Instruments,,54,ASTM C597 (2016),Direct,20,2866,Cylinder,,,,0.44,,30,9.11,9.11,9.11,Cylinder dimensions not reported. Assumed to be 150 x 300mm from photograph for normalization.,
Hong et al. (2020),S30_72_5,South Korea,Cylinder - Laboratory,3,FALSE,Olsen Instruments,,54,ASTM C597 (2016),Direct,20,2884,Cylinder,,,,0.44,,30,8.48,8.48,8.48,Cylinder dimensions not reported. Assumed to be 150 x 300mm from photograph for normalization.,
Hong et al. (2020),S30_120_1,South Korea,Cylinder - Laboratory,5,FALSE,Olsen Instruments,,54,ASTM C597 (2016),Direct,20,3111,Cylinder,,,,0.44,,30,21.46,21.46,21.46,Cylinder dimensions not reported. Assumed to be 150 x 300mm from photograph for normalization.,
Hong et al. (2020),S30_120_2,South Korea,Cylinder - Laboratory,5,FALSE,Olsen Instruments,,54,ASTM C597 (2016),Direct,20,3121,Cylinder,,,,0.44,,30,21.84,21.84,21.84,Cylinder dimensions not reported. Assumed to be 150 x 300mm from photograph for normalization.,
Hong et al. (2020),S30_120_3,South Korea,Cylinder - Laboratory,5,FALSE,Olsen Instruments,,54,ASTM C597 (2016),Direct,20,3121,Cylinder,,,,0.44,,30,19.34,19.34,19.34,Cylinder dimensions not reported. Assumed to be 150 x 300mm from photograph for normalization.,
Hong et al. (2020),S30_120_4,South Korea,Cylinder - Laboratory,5,FALSE,Olsen Instruments,,54,ASTM C597 (2016),Direct,20,3117,Cylinder,,,,0.44,,30,21.21,21.21,21.21,Cylinder dimensions not reported. Assumed to be 150 x 300mm from photograph for normalization.,
Hong et al. (2020),S30_120_5,South Korea,Cylinder - Laboratory,5,FALSE,Olsen Instruments,,54,ASTM C597 (2016),Direct,20,3122,Cylinder,,,,0.44,,30,20.71,20.71,20.71,Cylinder dimensions not reported. Assumed to be 150 x 300mm from photograph for normalization.,
Hong et al. (2020),S30_168_1,South Korea,Cylinder - Laboratory,7,FALSE,Olsen Instruments,,54,ASTM C597 (2016),Direct,20,3211,Cylinder,,,,0.44,,30,23.96,23.96,23.96,Cylinder dimensions not reported. Assumed to be 150 x 300mm from photograph for normalization.,
Hong et al. (2020),S30_168_2,South Korea,Cylinder - Laboratory,7,FALSE,Olsen Instruments,,54,ASTM C597 (2016),Direct,20,3259,Cylinder,,,,0.44,,30,24.96,24.96,24.96,Cylinder dimensions not reported. Assumed to be 150 x 300mm from photograph for normalization.,
Hong et al. (2020),S30_168_3,South Korea,Cylinder - Laboratory,7,FALSE,Olsen Instruments,,54,ASTM C597 (2016),Direct,20,3248,Cylinder,,,,0.44,,30,26.45,26.45,26.45,Cylinder dimensions not reported. Assumed to be 150 x 300mm from photograph for normalization.,
Hong et al. (2020),S30_168_4,South Korea,Cylinder - Laboratory,7,FALSE,Olsen Instruments,,54,ASTM C597 (2016),Direct,20,3247,Cylinder,,,,0.44,,30,25.58,25.58,25.58,Cylinder dimensions not reported. Assumed to be 150 x 300mm from photograph for normalization.,
Hong et al. (2020),S30_168_5,South Korea,Cylinder - Laboratory,7,FALSE,Olsen Instruments,,54,ASTM C597 (2016),Direct,20,3237,Cylinder,,,,0.44,,30,26.08,26.08,26.08,Cylinder dimensions not reported. Assumed to be 150 x 300mm from photograph for normalization.,
Hong et al. (2020),S30_320_1,South Korea,Cylinder - Laboratory,15,FALSE,Olsen Instruments,,54,ASTM C597 (2016),Direct,20,3527,Cylinder,,,,0.44,,30,28.20,28.20,28.20,Cylinder dimensions not reported. Assumed to be 150 x 300mm from photograph for normalization.,
Hong et al. (2020),S30_320_2,South Korea,Cylinder - Laboratory,15,FALSE,Olsen Instruments,,54,ASTM C597 (2016),Direct,20,3514,Cylinder,,,,0.44,,30,27.58,27.58,27.58,Cylinder dimensions not reported. Assumed to be 150 x 300mm from photograph for normalization.,
Hong et al. (2020),S30_320_3,South Korea,Cylinder - Laboratory,15,FALSE,Olsen Instruments,,54,ASTM C597 (2016),Direct,20,3549,Cylinder,,,,0.44,,30,27.70,27.70,27.70,Cylinder dimensions not reported. Assumed to be 150 x 300mm from photograph for normalization.,
Hong et al. (2020),S30_672_1,South Korea,Cylinder - Laboratory,28,FALSE,Olsen Instruments,,54,ASTM C597 (2016),Direct,20,3406,Cylinder,,,,0.44,,30,32.32,32.32,32.32,Cylinder dimensions not reported. Assumed to be 150 x 300mm from photograph for normalization.,
Hong et al. (2020),S30_672_2,South Korea,Cylinder - Laboratory,28,FALSE,Olsen Instruments,,54,ASTM C597 (2016),Direct,20,3387,Cylinder,,,,0.44,,30,26.95,26.95,26.95,Cylinder dimensions not reported. Assumed to be 150 x 300mm from photograph for normalization.,
Hong et al. (2020),S30_672_3,South Korea,Cylinder - Laboratory,28,FALSE,Olsen Instruments,,54,ASTM C597 (2016),Direct,20,3374,Cylinder,,,,0.44,,30,26.58,26.58,26.58,Cylinder dimensions not reported. Assumed to be 150 x 300mm from photograph for normalization.,
Hong et al. (2020),S40_24_1,South Korea,Cylinder - Laboratory,1,FALSE,Olsen Instruments,,54,ASTM C597 (2016),Direct,20,1409,Cylinder,,,,0.34,,40,1.12,1.12,1.12,Cylinder dimensions not reported. Assumed to be 150 x 300mm from photograph for normalization.,
Hong et al. (2020),S40_24_2,South Korea,Cylinder - Laboratory,1,FALSE,Olsen Instruments,,54,ASTM C597 (2016),Direct,20,1431,Cylinder,,,,0.34,,40,1.12,1.12,1.12,Cylinder dimensions not reported. Assumed to be 150 x 300mm from photograph for normalization.,
Hong et al. (2020),S40_24_3,South Korea,Cylinder - Laboratory,1,FALSE,Olsen Instruments,,54,ASTM C597 (2016),Direct,20,1432,Cylinder,,,,0.34,,40,1.12,1.12,1.12,Cylinder dimensions not reported. Assumed to be 150 x 300mm from photograph for normalization.,
Hong et al. (2020),S40_24_4,South Korea,Cylinder - Laboratory,1,FALSE,Olsen Instruments,,54,ASTM C597 (2016),Direct,20,2112,Cylinder,,,,0.34,,40,1.25,1.25,1.25,Cylinder dimensions not reported. Assumed to be 150 x 300mm from photograph for normalization.,
Hong et al. (2020),S40_24_5,South Korea,Cylinder - Laboratory,1,FALSE,Olsen Instruments,,54,ASTM C597 (2016),Direct,20,1471,Cylinder,,,,0.34,,40,1.00,1.00,1.00,Cylinder dimensions not reported. Assumed to be 150 x 300mm from photograph for normalization.,
Hong et al. (2020),S40_48_1,South Korea,Cylinder - Laboratory,2,FALSE,Olsen Instruments,,54,ASTM C597 (2016),Direct,20,2549,Cylinder,,,,0.34,,40,7.49,7.49,7.49,Cylinder dimensions not reported. Assumed to be 150 x 300mm from photograph for normalization.,
Hong et al. (2020),S40_48_2,South Korea,Cylinder - Laboratory,2,FALSE,Olsen Instruments,,54,ASTM C597 (2016),Direct,20,2547,Cylinder,,,,0.34,,40,7.24,7.24,7.24,Cylinder dimensions not reported. Assumed to be 150 x 300mm from photograph for normalization.,
Hong et al. (2020),S40_48_3,South Korea,Cylinder - Laboratory,2,FALSE,Olsen Instruments,,54,ASTM C597 (2016),Direct,20,2551,Cylinder,,,,0.34,,40,6.49,6.49,6.49,Cylinder dimensions not reported. Assumed to be 150 x 300mm from photograph for normalization.,
Hong et al. (2020),S40_48_4,South Korea,Cylinder - Laboratory,2,FALSE,Olsen Instruments,,54,ASTM C597 (2016),Direct,20,2539,Cylinder,,,,0.34,,40,5.99,5.99,5.99,Cylinder dimensions not reported. Assumed to be 150 x 300mm from photograph for normalization.,
Hong et al. (2020),S40_48_5,South Korea,Cylinder - Laboratory,2,FALSE,Olsen Instruments,,54,ASTM C597 (2016),Direct,20,2531,Cylinder,,,,0.34,,40,4.87,4.87,4.87,Cylinder dimensions not reported. Assumed to be 150 x 300mm from photograph for normalization.,
Hong et al. (2020),S40_72_1,South Korea,Cylinder - Laboratory,3,FALSE,Olsen Instruments,,54,ASTM C597 (2016),Direct,20,2938,Cylinder,,,,0.34,,40,15.10,15.10,15.10,Cylinder dimensions not reported. Assumed to be 150 x 300mm from photograph for normalization.,
Hong et al. (2020),S40_72_2,South Korea,Cylinder - Laboratory,3,FALSE,Olsen Instruments,,54,ASTM C597 (2016),Direct,20,2958,Cylinder,,,,0.34,,40,16.10,16.10,16.10,Cylinder dimensions not reported. Assumed to be 150 x 300mm from photograph for normalization.,
Hong et al. (2020),S40_72_3,South Korea,Cylinder - Laboratory,3,FALSE,Olsen Instruments,,54,ASTM C597 (2016),Direct,20,2948,Cylinder,,,,0.34,,40,13.48,13.48,13.48,Cylinder dimensions not reported. Assumed to be 150 x 300mm from photograph for normalization.,
Hong et al. (2020),S40_72_4,South Korea,Cylinder - Laboratory,3,FALSE,Olsen Instruments,,54,ASTM C597 (2016),Direct,20,2957,Cylinder,,,,0.34,,40,16.35,16.35,16.35,Cylinder dimensions not reported. Assumed to be 150 x 300mm from photograph for normalization.,
Hong et al. (2020),S40_72_5,South Korea,Cylinder - Laboratory,3,FALSE,Olsen Instruments,,54,ASTM C597 (2016),Direct,20,2961,Cylinder,,,,0.34,,40,15.60,15.60,15.60,Cylinder dimensions not reported. Assumed to be 150 x 300mm from photograph for normalization.,
Hong et al. (2020),S40_120_1,South Korea,Cylinder - Laboratory,5,FALSE,Olsen Instruments,,54,ASTM C597 (2016),Direct,20,3155,Cylinder,,,,0.34,,40,27.45,27.45,27.45,Cylinder dimensions not reported. Assumed to be 150 x 300mm from photograph for normalization.,
Hong et al. (2020),S40_120_2,South Korea,Cylinder - Laboratory,5,FALSE,Olsen Instruments,,54,ASTM C597 (2016),Direct,20,3161,Cylinder,,,,0.34,,40,28.07,28.07,28.07,Cylinder dimensions not reported. Assumed to be 150 x 300mm from photograph for normalization.,
Hong et al. (2020),S40_120_3,South Korea,Cylinder - Laboratory,5,FALSE,Olsen Instruments,,54,ASTM C597 (2016),Direct,20,3146,Cylinder,,,,0.34,,40,27.45,27.45,27.45,Cylinder dimensions not reported. Assumed to be 150 x 300mm from photograph for normalization.,
Hong et al. (2020),S40_120_4,South Korea,Cylinder - Laboratory,5,FALSE,Olsen Instruments,,54,ASTM C597 (2016),Direct,20,3161,Cylinder,,,,0.34,,40,28.07,28.07,28.07,Cylinder dimensions not reported. Assumed to be 150 x 300mm from photograph for normalization.,
Hong et al. (2020),S40_120_5,South Korea,Cylinder - Laboratory,5,FALSE,Olsen Instruments,,54,ASTM C597 (2016),Direct,20,3165,Cylinder,,,,0.34,,40,27.83,27.83,27.83,Cylinder dimensions not reported. Assumed to be 150 x 300mm from photograph for normalization.,
Hong et al. (2020),S40_168_1,South Korea,Cylinder - Laboratory,7,FALSE,Olsen Instruments,,54,ASTM C597 (2016),Direct,20,3304,Cylinder,,,,0.34,,40,32.57,32.57,32.57,Cylinder dimensions not reported. Assumed to be 150 x 300mm from photograph for normalization.,
Hong et al. (2020),S40_168_2,South Korea,Cylinder - Laboratory,7,FALSE,Olsen Instruments,,54,ASTM C597 (2016),Direct,20,3315,Cylinder,,,,0.34,,40,33.94,33.94,33.94,Cylinder dimensions not reported. Assumed to be 150 x 300mm from photograph for normalization.,
Hong et al. (2020),S40_168_3,South Korea,Cylinder - Laboratory,7,FALSE,Olsen Instruments,,54,ASTM C597 (2016),Direct,20,3349,Cylinder,,,,0.34,,40,33.69,33.69,33.69,Cylinder dimensions not reported. Assumed to be 150 x 300mm from photograph for normalization.,
Hong et al. (2020),S40_168_4,South Korea,Cylinder - Laboratory,7,FALSE,Olsen Instruments,,54,ASTM C597 (2016),Direct,20,3321,Cylinder,,,,0.34,,40,33.94,33.94,33.94,Cylinder dimensions not reported. Assumed to be 150 x 300mm from photograph for normalization.,
Hong et al. (2020),S40_168_5,South Korea,Cylinder - Laboratory,7,FALSE,Olsen Instruments,,54,ASTM C597 (2016),Direct,20,3320,Cylinder,,,,0.34,,40,33.57,33.57,33.57,Cylinder dimensions not reported. Assumed to be 150 x 300mm from photograph for normalization.,
Hong et al. (2020),S40_320_1,South Korea,Cylinder - Laboratory,15,FALSE,Olsen Instruments,,54,ASTM C597 (2016),Direct,20,3477,Cylinder,,,,0.34,,40,36.06,36.06,36.06,Cylinder dimensions not reported. Assumed to be 150 x 300mm from photograph for normalization.,
Hong et al. (2020),S40_320_2,South Korea,Cylinder - Laboratory,15,FALSE,Olsen Instruments,,54,ASTM C597 (2016),Direct,20,3465,Cylinder,,,,0.34,,40,33.94,33.94,33.94,Cylinder dimensions not reported. Assumed to be 150 x 300mm from photograph for normalization.,
Hong et al. (2020),S40_320_3,South Korea,Cylinder - Laboratory,15,FALSE,Olsen Instruments,,54,ASTM C597 (2016),Direct,20,3482,Cylinder,,,,0.34,,40,32.44,32.44,32.44,Cylinder dimensions not reported. Assumed to be 150 x 300mm from photograph for normalization.,
Hong et al. (2020),S40_672_1,South Korea,Cylinder - Laboratory,28,FALSE,Olsen Instruments,,54,ASTM C597 (2016),Direct,20,3450,Cylinder,,,,0.34,,40,39.55,39.55,39.55,Cylinder dimensions not reported. Assumed to be 150 x 300mm from photograph for normalization.,
Hong et al. (2020),S40_672_2,South Korea,Cylinder - Laboratory,28,FALSE,Olsen Instruments,,54,ASTM C597 (2016),Direct,20,3455,Cylinder,,,,0.34,,40,31.44,31.44,31.44,Cylinder dimensions not reported. Assumed to be 150 x 300mm from photograph for normalization.,
Hong et al. (2020),S40_672_3,South Korea,Cylinder - Laboratory,28,FALSE,Olsen Instruments,,54,ASTM C597 (2016),Direct,20,3463,Cylinder,,,,0.34,,40,31.57,31.57,31.57,Cylinder dimensions not reported. Assumed to be 150 x 300mm from photograph for normalization.,
Karahan et al (2020),C28_1,Turkey,Cube - Laboratory,28,FALSE,PUNDIT,,54,,Direct,1,3157,Cube,150.0,150.0,,,,,12.55,12.55,10.41,,
Karahan et al (2020),C28_2,Turkey,Cube - Laboratory,28,FALSE,PUNDIT,,54,,Direct,1,3182,Cube,150.0,150.0,,,,,11.07,11.07,9.19,,
Karahan et al (2020),C28_3,Turkey,Cube - Laboratory,28,FALSE,PUNDIT,,54,,Direct,1,3259,Cube,150.0,150.0,,,,,10.77,10.77,8.94,,
Karahan et al (2020),C28_4,Turkey,Cube - Laboratory,28,FALSE,PUNDIT,,54,,Direct,1,3277,Cube,150.0,150.0,,,,,11.17,11.17,9.27,,
