Repository: juliamfm/ML_material_classifier

# KNN e SVM para classificação da resistência à compressão do concreto por ultrassom

Esse programa usa os algoritmos de aprendizado supervisionado k-Nearest Neighbors e Support Vector Mechine para classificação da resistência à compressão do concreto a partir de dados de ensaios de Velocidade de Pulso Ultrassônico (VPU). O problema é formulado como classificação multiclasse, em que cada amostra é atribuída a uma faixa de resistência à compressão.

Referência da base de dados: MATTHEWS, B.; ALLAIX, D.; WIJTE, S.; VULLINGS, M.. Advancing non-destructive concrete compressive strength estimation: Large-Scale datasets and machine learning framework. **NDT & E International**, v.

File: Complete_UPV_Database_raw.csv (part 22 of 25)
Literature,Specimen ID,Country,Specimen Type,Specimen Age (days),Rebar Present,UPV Device Brand & Model,Transducer Diameter (mm),Transducer Frequency (kHz),Standard,Test Type,No. Tests,"Average Velocity, Vp (m/s)",Compression Specimen,Height (mm),Width/Diameter (mm),Max Aggregate Size (mm),W/C Ratio,Strength Class,"Design Strength, fck (MPa)","fc,core (MPa)","fc,ref (MPa)","fc,cyl (MPa)",Notes,
Karahan et al (2020),C28_5,Turkey,Cube - Laboratory,28,FALSE,PUNDIT,,54,,Direct,1,3329,Cube,150.0,150.0,,,,,11.26,11.26,9.35,,
Karahan et al (2020),C28_6,Turkey,Cube - Laboratory,28,FALSE,PUNDIT,,54,,Direct,1,3403,Cube,150.0,150.0,,,,,11.06,11.06,9.18,,
Karahan et al (2020),C28_7,Turkey,Cube - Laboratory,28,FALSE,PUNDIT,,54,,Direct,1,3510,Cube,150.0,150.0,,,,,16.05,16.05,13.32,,
Karahan et al (2020),C28_8,Turkey,Cube - Laboratory,28,FALSE,PUNDIT,,54,,Direct,1,3731,Cube,150.0,150.0,,,,,21.53,21.53,17.87,,
Karahan et al (2020),C28_9,Turkey,Cube - Laboratory,28,FALSE,PUNDIT,,54,,Direct,1,3809,Cube,150.0,150.0,,,,,14.96,14.96,12.41,,
Karahan et al (2020),C28_10,Turkey,Cube - Laboratory,28,FALSE,PUNDIT,,54,,Direct,1,4021,Cube,150.0,150.0,,,,,23.18,23.18,19.24,,
Karahan et al (2020),C28_11,Turkey,Cube - Laboratory,28,FALSE,PUNDIT,,54,,Direct,1,4210,Cube,150.0,150.0,,,,,26.89,26.89,22.32,,
Karahan et al (2020),C28_12,Turkey,Cube - Laboratory,28,FALSE,PUNDIT,,54,,Direct,1,4202,Cube,150.0,150.0,,,,,28.27,28.27,23.46,,
Karahan et al (2020),C28_13,Turkey,Cube - Laboratory,28,FALSE,PUNDIT,,54,,Direct,1,4203,Cube,150.0,150.0,,,,,29.44,29.44,24.44,,
Karahan et al (2020),C28_14,Turkey,Cube - Laboratory,28,FALSE,PUNDIT,,54,,Direct,1,4359,Cube,150.0,150.0,,,,,23.45,23.45,19.47,,
Karahan et al (2020),C28_15,Turkey,Cube - Laboratory,28,FALSE,PUNDIT,,54,,Direct,1,4470,Cube,150.0,150.0,,,,,24.03,24.03,19.95,,
Karahan et al (2020),C28_16,Turkey,Cube - Laboratory,28,FALSE,PUNDIT,,54,,Direct,1,4410,Cube,150.0,150.0,,,,,27.57,27.57,22.88,,
Karahan et al (2020),C28_17,Turkey,Cube - Laboratory,28,FALSE,PUNDIT,,54,,Direct,1,4351,Cube,150.0,150.0,,,,,32.28,32.28,26.79,,
Karahan et al (2020),C28_18,Turkey,Cube - Laboratory,28,FALSE,PUNDIT,,54,,Direct,1,4379,Cube,150.0,150.0,,,,,40.41,40.41,33.54,,
Karahan et al (2020),C28_19,Turkey,Cube - Laboratory,28,FALSE,PUNDIT,,54,,Direct,1,4379,Cube,150.0,150.0,,,,,41.20,41.20,34.19,,
Karahan et al (2020),C28_20,Turkey,Cube - Laboratory,28,FALSE,PUNDIT,,54,,Direct,1,4422,Cube,150.0,150.0,,,,,44.23,44.23,36.71,,
Karahan et al (2020),C28_21,Turkey,Cube - Laboratory,28,FALSE,PUNDIT,,54,,Direct,1,4422,Cube,150.0,150.0,,,,,46.00,46.00,38.18,,
Karahan et al (2020),C28_22,Turkey,Cube - Laboratory,28,FALSE,PUNDIT,,54,,Direct,1,4422,Cube,150.0,150.0,,,,,47.66,47.66,39.56,,
Karahan et al (2020),C28_23,Turkey,Cube - Laboratory,28,FALSE,PUNDIT,,54,,Direct,1,4358,Cube,150.0,150.0,,,,,47.37,47.37,39.32,,
Karahan et al (2020),C28_24,Turkey,Cube - Laboratory,28,FALSE,PUNDIT,,54,,Direct,1,4379,Cube,150.0,150.0,,,,,47.96,47.96,39.81,,
Karahan et al (2020),C28_25,Turkey,Cube - Laboratory,28,FALSE,PUNDIT,,54,,Direct,1,4520,Cube,150.0,150.0,,,,,46.87,46.87,38.91,,
Karahan et al (2020),C28_26,Turkey,Cube - Laboratory,28,FALSE,PUNDIT,,54,,Direct,1,4541,Cube,150.0,150.0,,,,,45.40,45.40,37.68,,
Karahan et al (2020),C28_27,Turkey,Cube - Laboratory,28,FALSE,PUNDIT,,54,,Direct,1,4541,Cube,150.0,150.0,,,,,44.52,44.52,36.95,,
Karahan et al (2020),C28_28,Turkey,Cube - Laboratory,28,FALSE,PUNDIT,,54,,Direct,1,4611,Cube,150.0,150.0,,,,,45.50,45.50,37.76,,
Karahan et al (2020),C90_1,Turkey,Cube - Laboratory,90,FALSE,PUNDIT,,54,,Direct,1,3680,Cube,150.0,150.0,,,,,14.33,14.33,11.89,,
Karahan et al (2020),C90_2,Turkey,Cube - Laboratory,90,FALSE,PUNDIT,,54,,Direct,1,3699,Cube,150.0,150.0,,,,,14.24,14.24,11.82,,
Karahan et al (2020),C90_3,Turkey,Cube - Laboratory,90,FALSE,PUNDIT,,54,,Direct,1,3750,Cube,150.0,150.0,,,,,13.87,13.87,11.51,,
Karahan et al (2020),C90_4,Turkey,Cube - Laboratory,90,FALSE,PUNDIT,,54,,Direct,1,3800,Cube,150.0,150.0,,,,,27.94,27.94,23.19,,
Karahan et al (2020),C90_5,Turkey,Cube - Laboratory,90,FALSE,PUNDIT,,54,,Direct,1,3879,Cube,150.0,150.0,,,,,22.28,22.28,18.49,,
Karahan et al (2020),C90_6,Turkey,Cube - Laboratory,90,FALSE,PUNDIT,,54,,Direct,1,3990,Cube,150.0,150.0,,,,,26.31,26.31,21.83,,
Karahan et al (2020),C90_7,Turkey,Cube - Laboratory,90,FALSE,PUNDIT,,54,,Direct,1,4020,Cube,150.0,150.0,,,,,25.85,25.85,21.46,,
Karahan et al (2020),C90_8,Turkey,Cube - Laboratory,90,FALSE,PUNDIT,,54,,Direct,1,4171,Cube,150.0,150.0,,,,,33.07,33.07,27.45,,
Karahan et al (2020),C90_9,Turkey,Cube - Laboratory,90,FALSE,PUNDIT,,54,,Direct,1,4199,Cube,150.0,150.0,,,,,25.95,25.95,21.54,,
Karahan et al (2020),C90_10,Turkey,Cube - Laboratory,90,FALSE,PUNDIT,,54,,Direct,1,4382,Cube,150.0,150.0,,,,,32.54,32.54,27.01,,
Karahan et al (2020),C90_11,Turkey,Cube - Laboratory,90,FALSE,PUNDIT,,54,,Direct,1,4382,Cube,150.0,150.0,,,,,34.00,34.00,28.22,,
Karahan et al (2020),C90_12,Turkey,Cube - Laboratory,90,FALSE,PUNDIT,,54,,Direct,1,4338,Cube,150.0,150.0,,,,,47.51,47.51,39.44,,
Karahan et al (2020),C90_13,Turkey,Cube - Laboratory,90,FALSE,PUNDIT,,54,,Direct,1,4419,Cube,150.0,150.0,,,,,47.70,47.70,39.59,,
Karahan et al (2020),C90_14,Turkey,Cube - Laboratory,90,FALSE,PUNDIT,,54,,Direct,1,4610,Cube,150.0,150.0,,,,,48.63,48.63,40.36,,
Poorarbabi et al. (2020),MD1_1,Iran,Cube - Laboratory,7,FALSE,,,,BS 1881-203 (1986),Direct,20,3550,Cube,150.0,150.0,25,0.79,,,11.11,11.11,9.22,,
Poorarbabi et al. (2020),MD1_2,Iran,Cube - Laboratory,7,FALSE,,,,BS 1881-203 (1986),Direct,20,3390,Cube,150.0,150.0,25,0.79,,,12.20,12.20,10.13,,
Poorarbabi et al. (2020),MD1_3,Iran,Cube - Laboratory,7,FALSE,,,,BS 1881-203 (1986),Direct,20,3490,Cube,150.0,150.0,25,0.79,,,12.38,12.38,10.27,,
Poorarbabi et al. (2020),MD1_4,Iran,Cube - Laboratory,28,FALSE,,,,BS 1881-203 (1986),Direct,20,4050,Cube,150.0,150.0,25,0.79,,,16.35,16.35,13.57,,
Poorarbabi et al. (2020),MD1_5,Iran,Cube - Laboratory,28,FALSE,,,,BS 1881-203 (1986),Direct,20,4030,Cube,150.0,150.0,25,0.79,,,16.22,16.22,13.47,,
Poorarbabi et al. (2020),MD1_6,Iran,Cube - Laboratory,28,FALSE,,,,BS 1881-203 (1986),Direct,20,4020,Cube,150.0,150.0,25,0.79,,,16.04,16.04,13.31,,
Poorarbabi et al. (2020),MD1_7,Iran,Cube - Laboratory,90,FALSE,,,,BS 1881-203 (1986),Direct,20,4230,Cube,150.0,150.0,25,0.79,,,19.48,19.48,16.17,,
Poorarbabi et al. (2020),MD1_8,Iran,Cube - Laboratory,90,FALSE,,,,BS 1881-203 (1986),Direct,20,4230,Cube,150.0,150.0,25,0.79,,,18.74,18.74,15.56,,
Poorarbabi et al. (2020),MD1_9,Iran,Cube - Laboratory,90,FALSE,,,,BS 1881-203 (1986),Direct,20,4290,Cube,150.0,150.0,25,0.79,,,19.18,19.18,15.92,,
Poorarbabi et al. (2020),MD2_1,Iran,Cube - Laboratory,7,FALSE,,,,BS 1881-203 (1986),Direct,20,3550,Cube,150.0,150.0,25,0.79,,,13.73,13.73,11.40,,
Poorarbabi et al. (2020),MD2_2,Iran,Cube - Laboratory,7,FALSE,,,,BS 1881-203 (1986),Direct,20,3580,Cube,150.0,150.0,25,0.79,,,14.08,14.08,11.68,,
Poorarbabi et al. (2020),MD2_3,Iran,Cube - Laboratory,7,FALSE,,,,BS 1881-203 (1986),Direct,20,3370,Cube,150.0,150.0,25,0.79,,,13.25,13.25,11.00,,
Poorarbabi et al. (2020),MD2_4,Iran,Cube - Laboratory,28,FALSE,,,,BS 1881-203 (1986),Direct,20,4100,Cube,150.0,150.0,25,0.79,,,16.87,16.87,14.00,,
Poorarbabi et al. (2020),MD2_5,Iran,Cube - Laboratory,28,FALSE,,,,BS 1881-203 (1986),Direct,20,4110,Cube,150.0,150.0,25,0.79,,,16.65,16.65,13.82,,
Poorarbabi et al. (2020),MD2_6,Iran,Cube - Laboratory,28,FALSE,,,,BS 1881-203 (1986),Direct,20,4160,Cube,150.0,150.0,25,0.79,,,16.69,16.69,13.86,,
Poorarbabi et al. (2020),MD2_7,Iran,Cube - Laboratory,90,FALSE,,,,BS 1881-203 (1986),Direct,20,4410,Cube,150.0,150.0,25,0.79,,,19.31,19.31,16.03,,
Poorarbabi et al. (2020),MD2_8,Iran,Cube - Laboratory,90,FALSE,,,,BS 1881-203 (1986),Direct,20,4390,Cube,150.0,150.0,25,0.79,,,19.26,19.26,15.99,,
Poorarbabi et al. (2020),MD2_9,Iran,Cube - Laboratory,90,FALSE,,,,BS 1881-203 (1986),Direct,20,4390,Cube,150.0,150.0,25,0.79,,,19.66,19.66,16.31,,
Poorarbabi et al. (2020),MD3_1,Iran,Cube - Laboratory,7,FALSE,,,,BS 1881-203 (1986),Direct,20,3700,Cube,150.0,150.0,25,0.74,,,16.31,16.31,13.53,,
Poorarbabi et al. (2020),MD3_2,Iran,Cube - Laboratory,7,FALSE,,,,BS 1881-203 (1986),Direct,20,3870,Cube,150.0,150.0,25,0.74,,,16.35,16.35,13.57,,
Poorarbabi et al. (2020),MD3_3,Iran,Cube - Laboratory,7,FALSE,,,,BS 1881-203 (1986),Direct,20,3710,Cube,150.0,150.0,25,0.74,,,16.69,16.69,13.86,,
Poorarbabi et al. (2020),MD3_4,Iran,Cube - Laboratory,28,FALSE,,,,BS 1881-203 (1986),Direct,20,4170,Cube,150.0,150.0,25,0.74,,,20.01,20.01,16.60,,
Poorarbabi et al. (2020),MD3_5,Iran,Cube - Laboratory,28,FALSE,,,,BS 1881-203 (1986),Direct,20,4190,Cube,150.0,150.0,25,0.74,,,19.61,19.61,16.28,,
Poorarbabi et al. (2020),MD3_6,Iran,Cube - Laboratory,28,FALSE,,,,BS 1881-203 (1986),Direct,20,4180,Cube,150.0,150.0,25,0.74,,,20.14,20.14,16.71,,
Poorarbabi et al. (2020),MD3_7,Iran,Cube - Laboratory,90,FALSE,,,,BS 1881-203 (1986),Direct,20,4350,Cube,150.0,150.0,25,0.74,,,22.79,22.79,18.92,,
Poorarbabi et al. (2020),MD3_8,Iran,Cube - Laboratory,90,FALSE,,,,BS 1881-203 (1986),Direct,20,4430,Cube,150.0,150.0,25,0.74,,,20.92,20.92,17.36,,
Poorarbabi et al. (2020),MD3_9,Iran,Cube - Laboratory,90,FALSE,,,,BS 1881-203 (1986),Direct,20,4370,Cube,150.0,150.0,25,0.74,,,22.66,22.66,18.81,,
Poorarbabi et al. (2020),MD4_1,Iran,Cube - Laboratory,7,FALSE,,,,BS 1881-203 (1986),Direct,20,3760,Cube,150.0,150.0,25,0.74,,,12.99,12.99,10.78,,
Poorarbabi et al. (2020),MD4_2,Iran,Cube - Laboratory,7,FALSE,,,,BS 1881-203 (1986),Direct,20,3730,Cube,150.0,150.0,25,0.74,,,12.77,12.77,10.60,,
Poorarbabi et al. (2020),MD4_3,Iran,Cube - Laboratory,7,FALSE,,,,BS 1881-203 (1986),Direct,20,3770,Cube,150.0,150.0,25,0.74,,,12.98,12.98,10.78,,
Poorarbabi et al. (2020),MD4_4,Iran,Cube - Laboratory,28,FALSE,,,,BS 1881-203 (1986),Direct,20,4120,Cube,150.0,150.0,25,0.74,,,16.04,16.04,13.31,,
Poorarbabi et al. (2020),MD4_5,Iran,Cube - Laboratory,28,FALSE,,,,BS 1881-203 (1986),Direct,20,4120,Cube,150.0,150.0,25,0.74,,,16.56,16.56,13.75,,
Poorarbabi et al. (2020),MD4_6,Iran,Cube - Laboratory,28,FALSE,,,,BS 1881-203 (1986),Direct,20,4130,Cube,150.0,150.0,25,0.74,,,15.56,15.56,12.91,,
Poorarbabi et al. (2020),MD4_7,Iran,Cube - Laboratory,90,FALSE,,,,BS 1881-203 (1986),Direct,20,4350,Cube,150.0,150.0,25,0.74,,,16.79,16.79,13.93,,
Poorarbabi et al. (2020),MD4_8,Iran,Cube - Laboratory,90,FALSE,,,,BS 1881-203 (1986),Direct,20,4390,Cube,150.0,150.0,25,0.74,,,17.17,17.17,14.25,,
Poorarbabi et al. (2020),MD4_9,Iran,Cube - Laboratory,90,FALSE,,,,BS 1881-203 (1986),Direct,20,4350,Cube,150.0,150.0,25,0.74,,,17.04,17.04,14.14,,
Poorarbabi et al. (2020),MD5_1,Iran,Cube - Laboratory,7,FALSE,,,,BS 1881-203 (1986),Direct,20,3790,Cube,150.0,150.0,25,0.69,,,13.86,13.86,11.50,,
Poorarbabi et al. (2020),MD5_2,Iran,Cube - Laboratory,7,FALSE,,,,BS 1881-203 (1986),Direct,20,3750,Cube,150.0,150.0,25,0.69,,,14.21,14.21,11.79,,
Poorarbabi et al. (2020),MD5_3,Iran,Cube - Laboratory,7,FALSE,,,,BS 1881-203 (1986),Direct,20,3680,Cube,150.0,150.0,25,0.69,,,13.82,13.82,11.47,,
Poorarbabi et al. (2020),MD5_4,Iran,Cube - Laboratory,28,FALSE,,,,BS 1881-203 (1986),Direct,20,3960,Cube,150.0,150.0,25,0.69,,,16.95,16.95,14.07,,
Poorarbabi et al. (2020),MD5_5,Iran,Cube - Laboratory,28,FALSE,,,,BS 1881-203 (1986),Direct,20,3930,Cube,150.0,150.0,25,0.69,,,16.69,16.69,13.86,,
Poorarbabi et al. (2020),MD5_6,Iran,Cube - Laboratory,28,FALSE,,,,BS 1881-203 (1986),Direct,20,3950,Cube,150.0,150.0,25,0.69,,,16.04,16.04,13.31,,
Poorarbabi et al. (2020),MD5_7,Iran,Cube - Laboratory,90,FALSE,,,,BS 1881-203 (1986),Direct,20,4230,Cube,150.0,150.0,25,0.69,,,19.44,19.44,16.13,,
Poorarbabi et al. (2020),MD5_8,Iran,Cube - Laboratory,90,FALSE,,,,BS 1881-203 (1986),Direct,20,4230,Cube,150.0,150.0,25,0.69,,,20.53,20.53,17.04,,
Poorarbabi et al. (2020),MD5_9,Iran,Cube - Laboratory,90,FALSE,,,,BS 1881-203 (1986),Direct,20,4220,Cube,150.0,150.0,25,0.69,,,18.70,18.70,15.52,,
Poorarbabi et al. (2020),MD6_1,Iran,Cube - Laboratory,7,FALSE,,,,BS 1881-203 (1986),Direct,20,3880,Cube,150.0,150.0,25,0.69,,,14.08,14.08,11.68,,
Poorarbabi et al. (2020),MD6_2,Iran,Cube - Laboratory,7,FALSE,,,,BS 1881-203 (1986),Direct,20,3860,Cube,150.0,150.0,25,0.69,,,13.82,13.82,11.47,,
Poorarbabi et al. (2020),MD6_3,Iran,Cube - Laboratory,7,FALSE,,,,BS 1881-203 (1986),Direct,20,3870,Cube,150.0,150.0,25,0.69,,,14.51,14.51,12.05,,
Poorarbabi et al. (2020),MD6_4,Iran,Cube - Laboratory,28,FALSE,,,,BS 1881-203 (1986),Direct,20,4080,Cube,150.0,150.0,25,0.69,,,18.13,18.13,15.05,,
Poorarbabi et al. (2020),MD6_5,Iran,Cube - Laboratory,28,FALSE,,,,BS 1881-203 (1986),Direct,20,4090,Cube,150.0,150.0,25,0.69,,,18.00,18.00,14.94,,
Poorarbabi et al. (2020),MD6_6,Iran,Cube - Laboratory,28,FALSE,,,,BS 1881-203 (1986),Direct,20,4020,Cube,150.0,150.0,25,0.69,,,18.17,18.17,15.08,,
Poorarbabi et al. (2020),MD6_7,Iran,Cube - Laboratory,90,FALSE,,,,BS 1881-203 (1986),Direct,20,4450,Cube,150.0,150.0,25,0.69,,,18.52,18.52,15.37,,
Poorarbabi et al. (2020),MD6_8,Iran,Cube - Laboratory,90,FALSE,,,,BS 1881-203 (1986),Direct,20,4340,Cube,150.0,150.0,25,0.69,,,19.35,19.35,16.06,,
Poorarbabi et al. (2020),MD6_9,Iran,Cube - Laboratory,90,FALSE,,,,BS 1881-203 (1986),Direct,20,4390,Cube,150.0,150.0,25,0.69,,,20.09,20.09,16.68,,
Poorarbabi et al. (2020),MD7_1,Iran,Cube - Laboratory,7,FALSE,,,,BS 1881-203 (1986),Direct,20,3930,Cube,150.0,150.0,25,0.65,,,18.48,18.48,15.34,,
Poorarbabi et al. (2020),MD7_2,Iran,Cube - Laboratory,7,FALSE,,,,BS 1881-203 (1986),Direct,20,3950,Cube,150.0,150.0,25,0.65,,,18.48,18.48,15.34,,
Poorarbabi et al. (2020),MD7_3,Iran,Cube - Laboratory,7,FALSE,,,,BS 1881-203 (1986),Direct,20,3940,Cube,150.0,150.0,25,0.65,,,19.00,19.00,15.77,,
Poorarbabi et al. (2020),MD7_4,Iran,Cube - Laboratory,28,FALSE,,,,BS 1881-203 (1986),Direct,20,4090,Cube,150.0,150.0,25,0.65,,,22.14,22.14,18.38,,
Poorarbabi et al. (2020),MD7_5,Iran,Cube - Laboratory,28,FALSE,,,,BS 1881-203 (1986),Direct,20,4090,Cube,150.0,150.0,25,0.65,,,22.93,22.93,19.03,,
Poorarbabi et al. (2020),MD7_6,Iran,Cube - Laboratory,28,FALSE,,,,BS 1881-203 (1986),Direct,20,4110,Cube,150.0,150.0,25,0.65,,,22.45,22.45,18.63,,
Poorarbabi et al. (2020),MD7_7,Iran,Cube - Laboratory,90,FALSE,,,,BS 1881-203 (1986),Direct,20,4450,Cube,150.0,150.0,25,0.65,,,24.45,24.45,20.29,,
Poorarbabi et al. (2020),MD7_8,Iran,Cube - Laboratory,90,FALSE,,,,BS 1881-203 (1986),Direct,20,4480,Cube,150.0,150.0,25,0.65,,,24.80,24.80,20.58,,
Poorarbabi et al. (2020),MD7_9,Iran,Cube - Laboratory,90,FALSE,,,,BS 1881-203 (1986),Direct,20,4500,Cube,150.0,150.0,25,0.65,,,24.54,24.54,20.37,,
Poorarbabi et al. (2020),MD8_1,Iran,Cube - Laboratory,7,FALSE,,,,BS 1881-203 (1986),Direct,20,3840,Cube,150.0,150.0,25,0.65,,,16.00,16.00,13.28,,
Poorarbabi et al. (2020),MD8_2,Iran,Cube - Laboratory,7,FALSE,,,,BS 1881-203 (1986),Direct,20,3920,Cube,150.0,150.0,25,0.65,,,15.03,15.03,12.48,,
Poorarbabi et al. (2020),MD8_3,Iran,Cube - Laboratory,7,FALSE,,,,BS 1881-203 (1986),Direct,20,3910,Cube,150.0,150.0,25,0.65,,,14.86,14.86,12.34,,
Poorarbabi et al. (2020),MD8_4,Iran,Cube - Laboratory,28,FALSE,,,,BS 1881-203 (1986),Direct,20,4160,Cube,150.0,150.0,25,0.65,,,20.66,20.66,17.15,,
Poorarbabi et al. (2020),MD8_5,Iran,Cube - Laboratory,28,FALSE,,,,BS 1881-203 (1986),Direct,20,4140,Cube,150.0,150.0,25,0.65,,,20.14,20.14,16.71,,
Poorarbabi et al. (2020),MD8_6,Iran,Cube - Laboratory,28,FALSE,,,,BS 1881-203 (1986),Direct,20,4140,Cube,150.0,150.0,25,0.65,,,19.83,19.83,16.46,,
Poorarbabi et al. (2020),MD8_7,Iran,Cube - Laboratory,90,FALSE,,,,BS 1881-203 (1986),Direct,20,4420,Cube,150.0,150.0,25,0.65,,,22.53,22.53,18.70,,
Poorarbabi et al. (2020),MD8_8,Iran,Cube - Laboratory,90,FALSE,,,,BS 1881-203 (1986),Direct,20,4340,Cube,150.0,150.0,25,0.65,,,22.66,22.66,18.81,,
Poorarbabi et al. (2020),MD8_9,Iran,Cube - Laboratory,90,FALSE,,,,BS 1881-203 (1986),Direct,20,4410,Cube,150.0,150.0,25,0.65,,,23.10,23.10,19.17,,
Poorarbabi et al. (2020),MD9_1,Iran,Cube - Laboratory,7,FALSE,,,,BS 1881-203 (1986),Direct,20,3930,Cube,150.0,150.0,25,0.61,,,17.61,17.61,14.62,,
Poorarbabi et al. (2020),MD9_2,Iran,Cube - Laboratory,7,FALSE,,,,BS 1881-203 (1986),Direct,20,3930,Cube,150.0,150.0,25,0.61,,,18.22,18.22,15.12,,
Poorarbabi et al. (2020),MD9_3,Iran,Cube - Laboratory,7,FALSE,,,,BS 1881-203 (1986),Direct,20,3930,Cube,150.0,150.0,25,0.61,,,16.78,16.78,13.93,,
Poorarbabi et al. (2020),MD9_4,Iran,Cube - Laboratory,28,FALSE,,,,BS 1881-203 (1986),Direct,20,4090,Cube,150.0,150.0,25,0.61,,,20.18,20.18,16.75,,
Poorarbabi et al. (2020),MD9_5,Iran,Cube - Laboratory,28,FALSE,,,,BS 1881-203 (1986),Direct,20,4180,Cube,150.0,150.0,25,0.61,,,21.01,21.01,17.44,,
Poorarbabi et al. (2020),MD9_6,Iran,Cube - Laboratory,28,FALSE,,,,BS 1881-203 (1986),Direct,20,4090,Cube,150.0,150.0,25,0.61,,,19.83,19.83,16.46,,
Poorarbabi et al. (2020),MD9_7,Iran,Cube - Laboratory,90,FALSE,,,,BS 1881-203 (1986),Direct,20,4350,Cube,150.0,150.0,25,0.61,,,23.23,23.23,19.28,,
Poorarbabi et al. (2020),MD9_8,Iran,Cube - Laboratory,90,FALSE,,,,BS 1881-203 (1986),Direct,20,4510,Cube,150.0,150.0,25,0.61,,,23.49,23.49,19.50,,
Poorarbabi et al. (2020),MD9_9,Iran,Cube - Laboratory,90,FALSE,,,,BS 1881-203 (1986),Direct,20,4370,Cube,150.0,150.0,25,0.61,,,23.67,23.67,19.64,,
Poorarbabi et al. (2020),MD10_1,Iran,Cube - Laboratory,7,FALSE,,,,BS 1881-203 (1986),Direct,20,4020,Cube,150.0,150.0,25,0.61,,,17.39,17.39,14.43,,
Poorarbabi et al. (2020),MD10_2,Iran,Cube - Laboratory,7,FALSE,,,,BS 1881-203 (1986),Direct,20,4010,Cube,150.0,150.0,25,0.61,,,17.00,17.00,14.11,,
Poorarbabi et al. (2020),MD10_3,Iran,Cube - Laboratory,7,FALSE,,,,BS 1881-203 (1986),Direct,20,4030,Cube,150.0,150.0,25,0.61,,,17.17,17.17,14.25,,
Poorarbabi et al. (2020),MD10_4,Iran,Cube - Laboratory,28,FALSE,,,,BS 1881-203 (1986),Direct,20,4120,Cube,150.0,150.0,25,0.61,,,21.31,21.31,17.69,,
Poorarbabi et al. (2020),MD10_5,Iran,Cube - Laboratory,28,FALSE,,,,BS 1881-203 (1986),Direct,20,4250,Cube,150.0,150.0,25,0.61,,,21.14,21.14,17.54,,
Poorarbabi et al. (2020),MD10_6,Iran,Cube - Laboratory,28,FALSE,,,,BS 1881-203 (1986),Direct,20,4100,Cube,150.0,150.0,25,0.61,,,21.44,21.44,17.80,,
Poorarbabi et al. (2020),MD10_7,Iran,Cube - Laboratory,90,FALSE,,,,BS 1881-203 (1986),Direct,20,4440,Cube,150.0,150.0,25,0.61,,,21.36,21.36,17.73,,
Poorarbabi et al. (2020),MD10_8,Iran,Cube - Laboratory,90,FALSE,,,,BS 1881-203 (1986),Direct,20,4620,Cube,150.0,150.0,25,0.61,,,22.66,22.66,18.81,,
Poorarbabi et al. (2020),MD10_9,Iran,Cube - Laboratory,90,FALSE,,,,BS 1881-203 (1986),Direct,20,4520,Cube,150.0,150.0,25,0.61,,,22.27,22.27,18.49,,
Poorarbabi et al. (2020),MD11_1,Iran,Cube - Laboratory,7,FALSE,,,,BS 1881-203 (1986),Direct,20,3900,Cube,150.0,150.0,25,0.58,,,18.04,18.04,14.98,,
Poorarbabi et al. (2020),MD11_2,Iran,Cube - Laboratory,7,FALSE,,,,BS 1881-203 (1986),Direct,20,3960,Cube,150.0,150.0,25,0.58,,,18.35,18.35,15.23,,
Poorarbabi et al. (2020),MD11_3,Iran,Cube - Laboratory,7,FALSE,,,,BS 1881-203 (1986),Direct,20,4000,Cube,150.0,150.0,25,0.58,,,18.44,18.44,15.30,,
Poorarbabi et al. (2020),MD11_4,Iran,Cube - Laboratory,28,FALSE,,,,BS 1881-203 (1986),Direct,20,4130,Cube,150.0,150.0,25,0.58,,,20.75,20.75,17.22,,
Poorarbabi et al. (2020),MD11_5,Iran,Cube - Laboratory,28,FALSE,,,,BS 1881-203 (1986),Direct,20,4100,Cube,150.0,150.0,25,0.58,,,20.53,20.53,17.04,,
Poorarbabi et al. (2020),MD11_6,Iran,Cube - Laboratory,28,FALSE,,,,BS 1881-203 (1986),Direct,20,4430,Cube,150.0,150.0,25,0.58,,,27.55,27.55,22.86,,
Poorarbabi et al. (2020),MD11_7,Iran,Cube - Laboratory,90,FALSE,,,,BS 1881-203 (1986),Direct,20,4430,Cube,150.0,150.0,25,0.58,,,24.32,24.32,20.19,,
Poorarbabi et al. (2020),MD11_8,Iran,Cube - Laboratory,90,FALSE,,,,BS 1881-203 (1986),Direct,20,4470,Cube,150.0,150.0,25,0.58,,,22.89,22.89,19.00,,
Poorarbabi et al. (2020),MD11_9,Iran,Cube - Laboratory,90,FALSE,,,,BS 1881-203 (1986),Direct,20,4390,Cube,150.0,150.0,25,0.58,,,24.71,24.71,20.51,,
Poorarbabi et al. (2020),MD12_1,Iran,Cube - Laboratory,7,FALSE,,,,BS 1881-203 (1986),Direct,20,4170,Cube,150.0,150.0,25,0.58,,,21.31,21.31,17.69,,
Poorarbabi et al. (2020),MD12_2,Iran,Cube - Laboratory,7,FALSE,,,,BS 1881-203 (1986),Direct,20,4230,Cube,150.0,150.0,25,0.58,,,22.09,22.09,18.34,,
Poorarbabi et al. (2020),MD12_3,Iran,Cube - Laboratory,7,FALSE,,,,BS 1881-203 (1986),Direct,20,4290,Cube,150.0,150.0,25,0.58,,,22.10,22.10,18.34,,
Poorarbabi et al. (2020),MD12_4,Iran,Cube - Laboratory,28,FALSE,,,,BS 1881-203 (1986),Direct,20,4390,Cube,150.0,150.0,25,0.58,,,26.54,26.54,22.03,,
Poorarbabi et al. (2020),MD12_5,Iran,Cube - Laboratory,28,FALSE,,,,BS 1881-203 (1986),Direct,20,4410,Cube,150.0,150.0,25,0.58,,,24.71,24.71,20.51,,
Poorarbabi et al. (2020),MD12_6,Iran,Cube - Laboratory,28,FALSE,,,,BS 1881-203 (1986),Direct,20,4420,Cube,150.0,150.0,25,0.58,,,25.54,25.54,21.20,,
Poorarbabi et al. (2020),MD12_7,Iran,Cube - Laboratory,90,FALSE,,,,BS 1881-203 (1986),Direct,20,4620,Cube,150.0,150.0,25,0.58,,,28.68,28.68,23.80,,
Poorarbabi et al. (2020),MD12_8,Iran,Cube - Laboratory,90,FALSE,,,,BS 1881-203 (1986),Direct,20,4620,Cube,150.0,150.0,25,0.58,,,28.90,28.90,23.98,,
Poorarbabi et al. (2020),MD12_9,Iran,Cube - Laboratory,90,FALSE,,,,BS 1881-203 (1986),Direct,20,4620,Cube,150.0,150.0,25,0.58,,,28.24,28.24,23.44,,
Poorarbabi et al. (2020),MD13_1,Iran,Cube - Laboratory,7,FALSE,,,,BS 1881-203 (1986),Direct,20,4090,Cube,150.0,150.0,25,0.54,,,22.95,22.95,19.05,,
Poorarbabi et al. (2020),MD13_2,Iran,Cube - Laboratory,7,FALSE,,,,BS 1881-203 (1986),Direct,20,4130,Cube,150.0,150.0,25,0.54,,,22.93,22.93,19.03,,
Poorarbabi et al. (2020),MD13_3,Iran,Cube - Laboratory,7,FALSE,,,,BS 1881-203 (1986),Direct,20,4120,Cube,150.0,150.0,25,0.54,,,23.24,23.24,19.29,,
Poorarbabi et al. (2020),MD13_4,Iran,Cube - Laboratory,28,FALSE,,,,BS 1881-203 (1986),Direct,20,4260,Cube,150.0,150.0,25,0.54,,,26.35,26.35,21.87,,
Poorarbabi et al. (2020),MD13_5,Iran,Cube - Laboratory,28,FALSE,,,,BS 1881-203 (1986),Direct,20,4250,Cube,150.0,150.0,25,0.54,,,27.11,27.11,22.50,,
Poorarbabi et al. (2020),MD13_6,Iran,Cube - Laboratory,28,FALSE,,,,BS 1881-203 (1986),Direct,20,4240,Cube,150.0,150.0,25,0.54,,,28.11,28.11,23.33,,
Poorarbabi et al. (2020),MD13_7,Iran,Cube - Laboratory,90,FALSE,,,,BS 1881-203 (1986),Direct,20,4540,Cube,150.0,150.0,25,0.54,,,28.24,28.24,23.44,,
Poorarbabi et al. (2020),MD13_8,Iran,Cube - Laboratory,90,FALSE,,,,BS 1881-203 (1986),Direct,20,4480,Cube,150.0,150.0,25,0.54,,,27.37,27.37,22.72,,
Poorarbabi et al. (2020),MD13_9,Iran,Cube - Laboratory,90,FALSE,,,,BS 1881-203 (1986),Direct,20,4510,Cube,150.0,150.0,25,0.54,,,27.59,27.59,22.90,,
Poorarbabi et al. (2020),MD14_1,Iran,Cube - Laboratory,7,FALSE,,,,BS 1881-203 (1986),Direct,20,4230,Cube,150.0,150.0,25,0.54,,,22.49,22.49,18.67,,
Poorarbabi et al. (2020),MD14_2,Iran,Cube - Laboratory,7,FALSE,,,,BS 1881-203 (1986),Direct,20,4200,Cube,150.0,150.0,25,0.54,,,22.23,22.23,18.45,,
Poorarbabi et al. (2020),MD14_3,Iran,Cube - Laboratory,7,FALSE,,,,BS 1881-203 (1986),Direct,20,4230,Cube,150.0,150.0,25,0.54,,,22.93,22.93,19.03,,
Poorarbabi et al. (2020),MD14_4,Iran,Cube - Laboratory,28,FALSE,,,,BS 1881-203 (1986),Direct,20,4390,Cube,150.0,150.0,25,0.54,,,28.64,28.64,23.77,,
Poorarbabi et al. (2020),MD14_5,Iran,Cube - Laboratory,28,FALSE,,,,BS 1881-203 (1986),Direct,20,4400,Cube,150.0,150.0,25,0.54,,,28.03,28.03,23.26,,
Poorarbabi et al. (2020),MD14_6,Iran,Cube - Laboratory,28,FALSE,,,,BS 1881-203 (1986),Direct,20,4430,Cube,150.0,150.0,25,0.54,,,27.55,27.55,22.86,,
Poorarbabi et al. (2020),MD14_7,Iran,Cube - Laboratory,90,FALSE,,,,BS 1881-203 (1986),Direct,20,4530,Cube,150.0,150.0,25,0.54,,,29.86,29.86,24.78,,
Poorarbabi et al. (2020),MD14_8,Iran,Cube - Laboratory,90,FALSE,,,,BS 1881-203 (1986),Direct,20,4510,Cube,150.0,150.0,25,0.54,,,30.47,30.47,25.29,,
Poorarbabi et al. (2020),MD14_9,Iran,Cube - Laboratory,90,FALSE,,,,BS 1881-203 (1986),Direct,20,4550,Cube,150.0,150.0,25,0.54,,,30.60,30.60,25.40,,
Poorarbabi et al. (2020),MD15_1,Iran,Cube - Laboratory,7,FALSE,,,,BS 1881-203 (1986),Direct,20,4210,Cube,150.0,150.0,25,0.50,,,28.11,28.11,23.33,,
Poorarbabi et al. (2020),MD15_2,Iran,Cube - Laboratory,7,FALSE,,,,BS 1881-203 (1986),Direct,20,4180,Cube,150.0,150.0,25,0.50,,,27.37,27.37,22.72,,
Poorarbabi et al. (2020),MD15_3,Iran,Cube - Laboratory,7,FALSE,,,,BS 1881-203 (1986),Direct,20,4230,Cube,150.0,150.0,25,0.50,,,26.80,26.80,22.25,,
Poorarbabi et al. (2020),MD15_4,Iran,Cube - Laboratory,28,FALSE,,,,BS 1881-203 (1986),Direct,20,4280,Cube,150.0,150.0,25,0.50,,,31.56,31.56,26.19,,
Poorarbabi et al. (2020),MD15_5,Iran,Cube - Laboratory,28,FALSE,,,,BS 1881-203 (1986),Direct,20,4320,Cube,150.0,150.0,25,0.50,,,32.21,32.21,26.73,,
Poorarbabi et al. (2020),MD15_6,Iran,Cube - Laboratory,28,FALSE,,,,BS 1881-203 (1986),Direct,20,4280,Cube,150.0,150.0,25,0.50,,,31.47,31.47,26.12,,
Poorarbabi et al. (2020),MD15_7,Iran,Cube - Laboratory,90,FALSE,,,,BS 1881-203 (1986),Direct,20,4650,Cube,150.0,150.0,25,0.50,,,35.13,35.13,29.16,,
Poorarbabi et al. (2020),MD15_8,Iran,Cube - Laboratory,90,FALSE,,,,BS 1881-203 (1986),Direct,20,4620,Cube,150.0,150.0,25,0.50,,,34.78,34.78,28.87,,
Poorarbabi et al. (2020),MD15_9,Iran,Cube - Laboratory,90,FALSE,,,,BS 1881-203 (1986),Direct,20,4610,Cube,150.0,150.0,25,0.50,,,34.08,34.08,28.29,,
Poorarbabi et al. (2020),MD16_1,Iran,Cube - Laboratory,7,FALSE,,,,BS 1881-203 (1986),Direct,20,4170,Cube,150.0,150.0,25,0.50,,,21.27,21.27,17.65,,
Poorarbabi et al. (2020),MD16_2,Iran,Cube - Laboratory,7,FALSE,,,,BS 1881-203 (1986),Direct,20,4180,Cube,150.0,150.0,25,0.50,,,21.66,21.66,17.98,,
Poorarbabi et al. (2020),MD16_3,Iran,Cube - Laboratory,7,FALSE,,,,BS 1881-203 (1986),Direct,20,4120,Cube,150.0,150.0,25,0.50,,,21.31,21.31,17.69,,
Poorarbabi et al. (2020),MD16_4,Iran,Cube - Laboratory,28,FALSE,,,,BS 1881-203 (1986),Direct,20,4310,Cube,150.0,150.0,25,0.50,,,26.19,26.19,21.74,,
Poorarbabi et al. (2020),MD16_5,Iran,Cube - Laboratory,28,FALSE,,,,BS 1881-203 (1986),Direct,20,4320,Cube,150.0,150.0,25,0.50,,,25.76,25.76,21.38,,
Poorarbabi et al. (2020),MD16_6,Iran,Cube - Laboratory,28,FALSE,,,,BS 1881-203 (1986),Direct,20,4320,Cube,150.0,150.0,25,0.50,,,25.80,25.80,21.42,,
Poorarbabi et al. (2020),MD16_7,Iran,Cube - Laboratory,90,FALSE,,,,BS 1881-203 (1986),Direct,20,4660,Cube,150.0,150.0,25,0.50,,,32.34,32.34,26.84,,
Poorarbabi et al. (2020),MD16_8,Iran,Cube - Laboratory,90,FALSE,,,,BS 1881-203 (1986),Direct,20,4660,Cube,150.0,150.0,25,0.50,,,32.21,32.21,26.73,,
Poorarbabi et al. (2020),MD16_9,Iran,Cube - Laboratory,90,FALSE,,,,BS 1881-203 (1986),Direct,20,4700,Cube,150.0,150.0,25,0.50,,,31.73,31.73,26.34,,
Poorarbabi et al. (2020),MD17_1,Iran,Cube - Laboratory,7,FALSE,,,,BS 1881-203 (1986),Direct,20,4020,Cube,150.0,150.0,25,0.50,,,21.75,21.75,18.05,,
Poorarbabi et al. (2020),MD17_2,Iran,Cube - Laboratory,7,FALSE,,,,BS 1881-203 (1986),Direct,20,4080,Cube,150.0,150.0,25,0.50,,,21.31,21.31,17.69,,
Poorarbabi et al. (2020),MD17_3,Iran,Cube - Laboratory,7,FALSE,,,,BS 1881-203 (1986),Direct,20,4070,Cube,150.0,150.0,25,0.50,,,22.01,22.01,18.27,,
Poorarbabi et al. (2020),MD17_4,Iran,Cube - Laboratory,28,FALSE,,,,BS 1881-203 (1986),Direct,20,4240,Cube,150.0,150.0,25,0.45,,,28.33,28.33,23.51,,
Poorarbabi et al. (2020),MD17_5,Iran,Cube - Laboratory,28,FALSE,,,,BS 1881-203 (1986),Direct,20,4230,Cube,150.0,150.0,25,0.45,,,27.63,27.63,22.94,,
Poorarbabi et al. (2020),MD17_6,Iran,Cube - Laboratory,28,FALSE,,,,BS 1881-203 (1986),Direct,20,4170,Cube,150.0,150.0,25,0.45,,,26.50,26.50,21.99,,
Poorarbabi et al. (2020),MD17_7,Iran,Cube - Laboratory,90,FALSE,,,,BS 1881-203 (1986),Direct,20,4650,Cube,150.0,150.0,25,0.45,,,28.42,28.42,23.59,,
Poorarbabi et al. (2020),MD17_8,Iran,Cube - Laboratory,90,FALSE,,,,BS 1881-203 (1986),Direct,20,4590,Cube,150.0,150.0,25,0.45,,,28.94,28.94,24.02,,
Poorarbabi et al. (2020),MD17_9,Iran,Cube - Laboratory,90,FALSE,,,,BS 1881-203 (1986),Direct,20,4670,Cube,150.0,150.0,25,0.45,,,28.85,28.85,23.95,,
Poorarbabi et al. (2020),MD18_1,Iran,Cube - Laboratory,7,FALSE,,,,BS 1881-203 (1986),Direct,20,4250,Cube,150.0,150.0,25,0.45,,,27.28,27.28,22.65,,
Poorarbabi et al. (2020),MD18_2,Iran,Cube - Laboratory,7,FALSE,,,,BS 1881-203 (1986),Direct,20,4190,Cube,150.0,150.0,25,0.45,,,27.41,27.41,22.75,,
Poorarbabi et al. (2020),MD18_3,Iran,Cube - Laboratory,7,FALSE,,,,BS 1881-203 (1986),Direct,20,4080,Cube,150.0,150.0,25,0.45,,,27.76,27.76,23.04,,
Poorarbabi et al. (2020),MD18_4,Iran,Cube - Laboratory,28,FALSE,,,,BS 1881-203 (1986),Direct,20,4450,Cube,150.0,150.0,25,0.45,,,33.56,33.56,27.86,,
Poorarbabi et al. (2020),MD18_5,Iran,Cube - Laboratory,28,FALSE,,,,BS 1881-203 (1986),Direct,20,4370,Cube,150.0,150.0,25,0.45,,,32.08,32.08,26.63,,
Poorarbabi et al. (2020),MD18_6,Iran,Cube - Laboratory,28,FALSE,,,,BS 1881-203 (1986),Direct,20,4450,Cube,150.0,150.0,25,0.45,,,34.39,34.39,28.54,,
Poorarbabi et al. (2020),MD18_7,Iran,Cube - Laboratory,90,FALSE,,,,BS 1881-203 (1986),Direct,20,4780,Cube,150.0,150.0,25,0.45,,,34.13,34.13,28.33,,
Poorarbabi et al. (2020),MD18_8,Iran,Cube - Laboratory,90,FALSE,,,,BS 1881-203 (1986),Direct,20,4730,Cube,150.0,150.0,25,0.45,,,32.73,32.73,27.17,,
Poorarbabi et al. (2020),MD18_9,Iran,Cube - Laboratory,90,FALSE,,,,BS 1881-203 (1986),Direct,20,4660,Cube,150.0,150.0,25,0.45,,,34.34,34.34,28.51,,
Poorarbabi et al. (2020),MD19_1,Iran,Cube - Laboratory,7,FALSE,,,,BS 1881-203 (1986),Direct,20,4180,Cube,150.0,150.0,25,0.42,,,29.07,29.07,24.13,,
Poorarbabi et al. (2020),MD19_2,Iran,Cube - Laboratory,7,FALSE,,,,BS 1881-203 (1986),Direct,20,4170,Cube,150.0,150.0,25,0.42,,,30.15,30.15,25.02,,
Poorarbabi et al. (2020),MD19_3,Iran,Cube - Laboratory,7,FALSE,,,,BS 1881-203 (1986),Direct,20,4170,Cube,150.0,150.0,25,0.42,,,28.85,28.85,23.95,,
Poorarbabi et al. (2020),MD19_4,Iran,Cube - Laboratory,28,FALSE,,,,BS 1881-203 (1986),Direct,20,4380,Cube,150.0,150.0,25,0.42,,,36.09,36.09,29.95,,
Poorarbabi et al. (2020),MD19_5,Iran,Cube - Laboratory,28,FALSE,,,,BS 1881-203 (1986),Direct,20,4310,Cube,150.0,150.0,25,0.42,,,36.70,36.70,30.46,,
Poorarbabi et al. (2020),MD19_6,Iran,Cube - Laboratory,28,FALSE,,,,BS 1881-203 (1986),Direct,20,4310,Cube,150.0,150.0,25,0.42,,,36.22,36.22,30.06,,
Poorarbabi et al. (2020),MD19_7,Iran,Cube - Laboratory,90,FALSE,,,,BS 1881-203 (1986),Direct,20,4680,Cube,150.0,150.0,25,0.42,,,37.79,37.79,31.36,,
Poorarbabi et al. (2020),MD19_8,Iran,Cube - Laboratory,90,FALSE,,,,BS 1881-203 (1986),Direct,20,4690,Cube,150.0,150.0,25,0.42,,,37.18,37.18,30.86,,
Poorarbabi et al. (2020),MD19_9,Iran,Cube - Laboratory,90,FALSE,,,,BS 1881-203 (1986),Direct,20,4850,Cube,150.0,150.0,25,0.42,,,37.96,37.96,31.51,,
Poorarbabi et al. (2020),MD20_1,Iran,Cube - Laboratory,7,FALSE,,,,BS 1881-203 (1986),Direct,20,4360,Cube,150.0,150.0,25,0.42,,,30.16,30.16,25.03,,
Poorarbabi et al. (2020),MD20_2,Iran,Cube - Laboratory,7,FALSE,,,,BS 1881-203 (1986),Direct,20,4320,Cube,150.0,150.0,25,0.42,,,30.60,30.60,25.40,,
Poorarbabi et al. (2020),MD20_3,Iran,Cube - Laboratory,7,FALSE,,,,BS 1881-203 (1986),Direct,20,4320,Cube,150.0,150.0,25,0.42,,,30.07,30.07,24.96,,
Poorarbabi et al. (2020),MD20_4,Iran,Cube - Laboratory,28,FALSE,,,,BS 1881-203 (1986),Direct,20,4420,Cube,150.0,150.0,25,0.42,,,38.01,38.01,31.54,,
Poorarbabi et al. (2020),MD20_5,Iran,Cube - Laboratory,28,FALSE,,,,BS 1881-203 (1986),Direct,20,4390,Cube,150.0,150.0,25,0.42,,,34.61,34.61,28.72,,
Poorarbabi et al. (2020),MD20_6,Iran,Cube - Laboratory,28,FALSE,,,,BS 1881-203 (1986),Direct,20,4520,Cube,150.0,150.0,25,0.42,,,36.26,36.26,30.10,,
Poorarbabi et al. (2020),MD20_7,Iran,Cube - Laboratory,90,FALSE,,,,BS 1881-203 (1986),Direct,20,4820,Cube,150.0,150.0,25,0.42,,,36.57,36.57,30.35,,
Poorarbabi et al. (2020),MD20_8,Iran,Cube - Laboratory,90,FALSE,,,,BS 1881-203 (1986),Direct,20,4900,Cube,150.0,150.0,25,0.42,,,36.79,36.79,30.53,,
Poorarbabi et al. (2020),MD20_9,Iran,Cube - Laboratory,90,FALSE,,,,BS 1881-203 (1986),Direct,20,4720,Cube,150.0,150.0,25,0.42,,,37.83,37.83,31.40,,
Mohammed et al. (2021),NC,Iraq,Cube - Laboratory,88,FALSE,PUNDIT E48,50,,BS 1881-203 (1986),Direct,18,3912,Cube,150.0,150.0,12.5,0.50,M30,30,41.15,41.15,34.15,Not subjected to any preloading.,
Mohammed et al. (2021),NCS0.5(1),Iraq,Cube - Laboratory,88,FALSE,PUNDIT E48,50,,BS 1881-203 (1986),Direct,18,3871,Cube,150.0,150.0,12.5,0.50,M30,30,37.74,37.74,31.32,Subjected to 50 % ultimate compressive force before NDT.,
Mohammed et al. (2021),NCS0.5(5),Iraq,Cube - Laboratory,88,FALSE,PUNDIT E48,50,,BS 1881-203 (1986),Direct,18,3842,Cube,150.0,150.0,12.5,0.50,M30,30,33.50,33.50,27.81,Subjected to 50 % ultimate compressive force before NDT.,
Mohammed et al. (2021),NCS0.6(1),Iraq,Cube - Laboratory,88,FALSE,PUNDIT E48,50,,BS 1881-203 (1986),Direct,18,3805,Cube,150.0,150.0,12.5,0.50,M30,30,36.64,36.64,30.41,Subjected to 60 % ultimate compressive force before NDT.,
Mohammed et al. (2021),NCS0.6(5),Iraq,Cube - Laboratory,88,FALSE,PUNDIT E48,50,,BS 1881-203 (1986),Direct,18,3782,Cube,150.0,150.0,12.5,0.50,M30,30,33.80,33.80,28.05,Subjected to 60 % ultimate compressive force before NDT.,
Mohammed et al. (2021),NCS0.7(1),Iraq,Cube - Laboratory,88,FALSE,PUNDIT E48,50,,BS 1881-203 (1986),Direct,18,3738,Cube,150.0,150.0,12.5,0.50,M30,30,36.30,36.30,30.13,Subjected to 70 % ultimate compressive force before NDT.,
Mohammed et al. (2021),NCS0.7(5),Iraq,Cube - Laboratory,88,FALSE,PUNDIT E48,50,,BS 1881-203 (1986),Direct,18,3697,Cube,150.0,150.0,12.5,0.50,M30,30,30.80,30.80,25.56,Subjected to 70 % ultimate compressive force before NDT.,
Mohammed et al. (2021),NCS0.8(1),Iraq,Cube - Laboratory,88,FALSE,PUNDIT E48,50,,BS 1881-203 (1986),Direct,18,3520,Cube,150.0,150.0,12.5,0.50,M30,30,32.28,32.28,26.79,Subjected to 80 % ultimate compressive force before NDT.,
Mohammed et al. (2021),NCS0.8(5),Iraq,Cube - Laboratory,88,FALSE,PUNDIT E48,50,,BS 1881-203 (1986),Direct,18,3571,Cube,150.0,150.0,12.5,0.50,M30,30,18.40,18.40,15.27,Subjected to 80 % ultimate compressive force before NDT.,
Mohammed et al. (2021),HC,Iraq,Cube - Laboratory,116,FALSE,PUNDIT E48,50,,BS 1881-203 (1986),Direct,18,4282,Cube,150.0,150.0,12.5,0.25,M50,50,57.75,57.75,47.93,Not subjected to any preloading.,
Mohammed et al. (2021),HCS0.5(1),Iraq,Cube - Laboratory,116,FALSE,PUNDIT E48,50,,BS 1881-203 (1986),Direct,18,4444,Cube,150.0,150.0,12.5,0.25,M50,50,57.00,57.00,47.31,Subjected to 50 % ultimate compressive force before NDT.,
Mohammed et al. (2021),HCS0.5(5),Iraq,Cube - Laboratory,116,FALSE,PUNDIT E48,50,,BS 1881-203 (1986),Direct,18,4231,Cube,150.0,150.0,12.5,0.25,M50,50,50.76,50.76,42.13,Subjected to 50 % ultimate compressive force before NDT.,
Mohammed et al. (2021),HCS0.6(1),Iraq,Cube - Laboratory,116,FALSE,PUNDIT E48,50,,BS 1881-203 (1986),Direct,18,4265,Cube,150.0,150.0,12.5,0.25,M50,50,51.22,51.22,42.51,Subjected to 60 % ultimate compressive force before NDT.,
Mohammed et al. (2021),HCS0.6(5),Iraq,Cube - Laboratory,116,FALSE,PUNDIT E48,50,,BS 1881-203 (1986),Direct,18,4102,Cube,150.0,150.0,12.5,0.25,M50,50,49.26,49.26,40.89,Subjected to 60 % ultimate compressive force before NDT.,
Mohammed et al. (2021),HCS0.7(1),Iraq,Cube - Laboratory,116,FALSE,PUNDIT E48,50,,BS 1881-203 (1986),Direct,18,4089,Cube,150.0,150.0,12.5,0.25,M50,50,49.03,49.03,40.69,Subjected to 70 % ultimate compressive force before NDT.,
Mohammed et al. (2021),HCS0.7(5),Iraq,Cube - Laboratory,116,FALSE,PUNDIT E48,50,,BS 1881-203 (1986),Direct,18,3982,Cube,150.0,150.0,12.5,0.25,M50,50,44.47,44.47,36.91,Subjected to 70 % ultimate compressive force before NDT.,
Mohammed et al. (2021),HCS0.8(1),Iraq,Cube - Laboratory,116,FALSE,PUNDIT E48,50,,BS 1881-203 (1986),Direct,18,4051,Cube,150.0,150.0,12.5,0.25,M50,50,36.32,36.32,30.15,Subjected to 80 % ultimate compressive force before NDT.,
Mohammed et al. (2021),HCS0.8(5),Iraq,Cube - Laboratory,116,FALSE,PUNDIT E48,50,,BS 1881-203 (1986),Direct,18,3957,Cube,150.0,150.0,12.5,0.25,M50,50,28.41,28.41,23.58,Subjected to 80 % ultimate compressive force before NDT.,
Ofuyatan et al. (2021),M15_A,Nigeria,Cube - Laboratory,28,FALSE,,,,BS 1881-203 (1986),Direct,,3600,Cube,150.0,150.0,,0.50,M15,15,18.10,18.10,15.02,,
Ofuyatan et al. (2021),M15_B,Nigeria,Cube - Laboratory,28,FALSE,,,,BS 1881-203 (1986),Direct,,3900,Cube,150.0,150.0,,0.50,M15,15,18.60,18.60,15.44,,
Ofuyatan et al. (2021),M15_C,Nigeria,Cube - Laboratory,28,FALSE,,,,BS 1881-203 (1986),Direct,,4000,Cube,150.0,150.0,,0.50,M15,15,19.30,19.30,16.02,,
Ofuyatan et al. (2021),M20_A,Nigeria,Cube - Laboratory,28,FALSE,,,,BS 1881-203 (1986),Direct,,3800,Cube,150.0,150.0,,0.50,M20,20,21.30,21.30,17.68,,
Ofuyatan et al. (2021),M20_B,Nigeria,Cube - Laboratory,28,FALSE,,,,BS 1881-203 (1986),Direct,,3630,Cube,150.0,150.0,,0.50,M20,20,20.10,20.10,16.68,,
Ofuyatan et al. (2021),M20_C,Nigeria,Cube - Laboratory,28,FALSE,,,,BS 1881-203 (1986),Direct,,3570,Cube,150.0,150.0,,0.50,M20,20,20.90,20.90,17.35,,
Ofuyatan et al. (2021),M25_A,Nigeria,Cube - Laboratory,28,FALSE,,,,BS 1881-203 (1986),Direct,,3670,Cube,150.0,150.0,,0.50,M25,25,25.90,25.90,21.50,,
Ofuyatan et al. (2021),M25_B,Nigeria,Cube - Laboratory,28,FALSE,,,,BS 1881-203 (1986),Direct,,3500,Cube,150.0,150.0,,0.50,M25,25,26.20,26.20,21.75,,
Ofuyatan et al. (2021),M25_C,Nigeria,Cube - Laboratory,28,FALSE,,,,BS 1881-203 (1986),Direct,,3700,Cube,150.0,150.0,,0.50,M25,25,25.80,25.80,21.41,,
Ofuyatan et al. (2021),M30_A,Nigeria,Cube - Laboratory,28,FALSE,,,,BS 1881-203 (1986),Direct,,3300,Cube,150.0,150.0,,0.45,M30,30,28.70,28.70,23.82,,
Ofuyatan et al. (2021),M30_B,Nigeria,Cube - Laboratory,28,FALSE,,,,BS 1881-203 (1986),Direct,,3200,Cube,150.0,150.0,,0.45,M30,30,30.00,30.00,24.90,,
Ofuyatan et al. (2021),M30_C,Nigeria,Cube - Laboratory,28,FALSE,,,,BS 1881-203 (1986),Direct,,3300,Cube,150.0,150.0,,0.45,M30,30,28.80,28.80,23.90,,
Ofuyatan et al. (2021),M35_A,Nigeria,Cube - Laboratory,28,FALSE,,,,BS 1881-203 (1986),Direct,,3100,Cube,150.0,150.0,,0.45,M35,35,34.60,34.60,28.72,,
Ofuyatan et al. (2021),M35_B,Nigeria,Cube - Laboratory,28,FALSE,,,,BS 1881-203 (1986),Direct,,3200,Cube,150.0,150.0,,0.45,M35,35,35.10,35.10,29.13,,
Ofuyatan et al. (2021),M35_C,Nigeria,Cube - Laboratory,28,FALSE,,,,BS 1881-203 (1986),Direct,,3000,Cube,150.0,150.0,,0.45,M35,35,36.00,36.00,29.88,,
Ivanchev (2022),CU28_1,Bulgaria,Cube - Laboratory,28,FALSE,PROCEQ Tico,,54,EN 12504-4 (2004),Direct,10,4187,Cube,150.0,150.0,12,,C25/30,25,33.30,33.30,27.64,,
Ivanchev (2022),CU28_2,Bulgaria,Cube - Laboratory,28,FALSE,PROCEQ Tico,,54,EN 12504-4 (2004),Direct,10,4219,Cube,150.0,150.0,12,,C25/30,25,34.50,34.50,28.64,,
Ivanchev (2022),CU28_3,Bulgaria,Cube - Laboratory,28,FALSE,PROCEQ Tico,,54,EN 12504-4 (2004),Direct,10,4240,Cube,150.0,150.0,12,,C25/30,25,34.90,34.90,28.97,,
Ivanchev (2022),CU244_1,Bulgaria,Cube - Laboratory,244,FALSE,PROCEQ Tico,,54,EN 12504-4 (2004),Direct,10,4219,Cube,150.0,150.0,12,,C25/30,25,38.40,38.40,31.87,,
Ivanchev (2022),CU244_2,Bulgaria,Cube - Laboratory,244,FALSE,PROCEQ Tico,,54,EN 12504-4 (2004),Direct,10,4278,Cube,150.0,150.0,12,,C25/30,25,39.30,39.30,32.62,,
Ivanchev (2022),CU244_3,Bulgaria,Cube - Laboratory,244,FALSE,PROCEQ Tico,,54,EN 12504-4 (2004),Direct,10,4277,Cube,150.0,150.0,12,,C25/30,25,39.30,39.30,32.62,,
Ivanchev (2022),CU280_1,Bulgaria,Cube - Laboratory,280,FALSE,PROCEQ Tico,,54,EN 12504-4 (2004),Direct,10,4212,Cube,150.0,150.0,12,,C25/30,25,38.90,38.90,32.29,,
Ivanchev (2022),CU280_2,Bulgaria,Cube - Laboratory,280,FALSE,PROCEQ Tico,,54,EN 12504-4 (2004),Direct,10,4287,Cube,150.0,150.0,12,,C25/30,25,39.10,39.10,32.45,,
Ivanchev (2022),CU280_3,Bulgaria,Cube - Laboratory,280,FALSE,PROCEQ Tico,,54,EN 12504-4 (2004),Direct,10,4292,Cube,150.0,150.0,12,,C25/30,25,40.30,40.30,33.45,,
Ivanchev (2022),CU293_1,Bulgaria,Cube - Laboratory,293,FALSE,PROCEQ Tico,,54,EN 12504-4 (2004),Direct,10,4266,Cube,150.0,150.0,12,,C25/30,25,39.50,39.50,32.79,,
Ivanchev (2022),CU293_2,Bulgaria,Cube - Laboratory,293,FALSE,PROCEQ Tico,,54,EN 12504-4 (2004),Direct,10,4285,Cube,150.0,150.0,12,,C25/30,25,40.50,40.50,33.62,,
Ivanchev (2022),CU293_3,Bulgaria,Cube - Laboratory,293,FALSE,PROCEQ Tico,,54,EN 12504-4 (2004),Direct,10,4270,Cube,150.0,150.0,12,,C25/30,25,40.50,40.50,33.62,,
Ivanchev (2022),CU342_1,Bulgaria,Cube - Laboratory,342,FALSE,PROCEQ Tico,,54,EN 12504-4 (2004),Direct,10,4288,Cube,150.0,150.0,12,,C25/30,25,39.80,39.80,33.03,,
Ivanchev (2022),CU342_2,Bulgaria,Cube - Laboratory,342,FALSE,PROCEQ Tico,,54,EN 12504-4 (2004),Direct,10,4309,Cube,150.0,150.0,12,,C25/30,25,41.20,41.20,34.20,,
