Repository: juliamfm/ML_material_classifier

# KNN e SVM para classificação da resistência à compressão do concreto por ultrassom

Esse programa usa os algoritmos de aprendizado supervisionado k-Nearest Neighbors e Support Vector Mechine para classificação da resistência à compressão do concreto a partir de dados de ensaios de Velocidade de Pulso Ultrassônico (VPU). O problema é formulado como classificação multiclasse, em que cada amostra é atribuída a uma faixa de resistência à compressão.

Referência da base de dados: MATTHEWS, B.; ALLAIX, D.; WIJTE, S.; VULLINGS, M.. Advancing non-destructive concrete compressive strength estimation: Large-Scale datasets and machine learning framework. **NDT & E International**, v.

File: Complete_UPV_Database_raw.csv (part 23 of 25)
Literature,Specimen ID,Country,Specimen Type,Specimen Age (days),Rebar Present,UPV Device Brand & Model,Transducer Diameter (mm),Transducer Frequency (kHz),Standard,Test Type,No. Tests,"Average Velocity, Vp (m/s)",Compression Specimen,Height (mm),Width/Diameter (mm),Max Aggregate Size (mm),W/C Ratio,Strength Class,"Design Strength, fck (MPa)","fc,core (MPa)","fc,ref (MPa)","fc,cyl (MPa)",Notes,
Ivanchev (2022),CU342_3,Bulgaria,Cube - Laboratory,342,FALSE,PROCEQ Tico,,54,EN 12504-4 (2004),Direct,10,4381,Cube,150.0,150.0,12,,C25/30,25,41.40,41.40,34.36,,
Ivanchev (2022),CU1126_1,Bulgaria,Cube - Laboratory,1126,FALSE,PROCEQ Tico,,54,EN 12504-4 (2004),Direct,10,4442,Cube,150.0,150.0,12,,C25/30,25,47.10,47.10,39.09,,
Ivanchev (2022),CU1126_2,Bulgaria,Cube - Laboratory,1126,FALSE,PROCEQ Tico,,54,EN 12504-4 (2004),Direct,10,4401,Cube,150.0,150.0,12,,C25/30,25,44.70,44.70,37.10,,
Ivanchev (2022),CU1126_3,Bulgaria,Cube - Laboratory,1126,FALSE,PROCEQ Tico,,54,EN 12504-4 (2004),Direct,10,4379,Cube,150.0,150.0,12,,C25/30,25,44.00,44.00,36.52,,
Ivanchev (2022),CU1126_4,Bulgaria,Cube - Laboratory,1126,FALSE,PROCEQ Tico,,54,EN 12504-4 (2004),Direct,10,4372,Cube,150.0,150.0,12,,C25/30,25,43.20,43.20,35.86,,
Ivanchev (2022),CU1126_5,Bulgaria,Cube - Laboratory,1126,FALSE,PROCEQ Tico,,54,EN 12504-4 (2004),Direct,10,4378,Cube,150.0,150.0,12,,C25/30,25,43.60,43.60,36.19,,
Ivanchev (2022),CU1126_6,Bulgaria,Cube - Laboratory,1126,FALSE,PROCEQ Tico,,54,EN 12504-4 (2004),Direct,10,4442,Cube,150.0,150.0,12,,C25/30,25,46.80,46.80,38.84,,
Ivanchev (2022),CU1126_7,Bulgaria,Cube - Laboratory,1126,FALSE,PROCEQ Tico,,54,EN 12504-4 (2004),Direct,10,4335,Cube,150.0,150.0,12,,C25/30,25,40.00,40.00,33.20,,
Ivanchev (2022),CU1126_8,Bulgaria,Cube - Laboratory,1126,FALSE,PROCEQ Tico,,54,EN 12504-4 (2004),Direct,10,4414,Cube,150.0,150.0,12,,C25/30,25,45.80,45.80,38.01,,
Ivanchev (2022),CU1126_9,Bulgaria,Cube - Laboratory,1126,FALSE,PROCEQ Tico,,54,EN 12504-4 (2004),Direct,10,4403,Cube,150.0,150.0,12,,C25/30,25,45.10,45.10,37.43,,
Ivanchev (2022),CU1126_10,Bulgaria,Cube - Laboratory,1126,FALSE,PROCEQ Tico,,54,EN 12504-4 (2004),Direct,10,4369,Cube,150.0,150.0,12,,C25/30,25,42.30,42.30,35.11,,
Ivanchev (2022),CU1126_11,Bulgaria,Cube - Laboratory,1126,FALSE,PROCEQ Tico,,54,EN 12504-4 (2004),Direct,10,4398,Cube,150.0,150.0,12,,C25/30,25,44.40,44.40,36.85,,
Ivanchev (2022),CU1126_12,Bulgaria,Cube - Laboratory,1126,FALSE,PROCEQ Tico,,54,EN 12504-4 (2004),Direct,10,4370,Cube,150.0,150.0,12,,C25/30,25,42.50,42.50,35.28,,
Ivanchev (2022),CO1926_1,Bulgaria,Cylinder - In-situ,1926,FALSE,PROCEQ Tico,,54,EN 12504-4 (2004),Direct,10,4605,Core,99.0,99.0,12,,C25/30,25,38.83,33.89,28.13,,
Ivanchev (2022),CO1926_2,Bulgaria,Cylinder - In-situ,1926,FALSE,PROCEQ Tico,,54,EN 12504-4 (2004),Direct,10,4608,Core,99.0,99.0,12,,C25/30,25,39.40,34.39,28.54,,
Ivanchev (2022),CO1926_3,Bulgaria,Cylinder - In-situ,1926,FALSE,PROCEQ Tico,,54,EN 12504-4 (2004),Direct,10,4739,Core,94.0,99.0,12,,C25/30,25,43.12,37.63,31.23,,
Ivanchev (2022),CO1926_4,Bulgaria,Cylinder - In-situ,1926,FALSE,PROCEQ Tico,,54,EN 12504-4 (2004),Direct,10,4876,Core,100.0,99.0,12,,C25/30,25,45.66,39.85,33.08,,
Ivanchev (2022),CO1926_5,Bulgaria,Cylinder - In-situ,1926,FALSE,PROCEQ Tico,,54,EN 12504-4 (2004),Direct,10,4692,Core,100.0,99.0,12,,C25/30,25,41.87,36.54,30.33,,
Ivanchev (2022),CO1926_6,Bulgaria,Cylinder - In-situ,1926,FALSE,PROCEQ Tico,,54,EN 12504-4 (2004),Direct,10,4660,Core,98.0,99.0,12,,C25/30,25,41.56,36.27,30.10,,
Ivanchev (2022),CO1926_7,Bulgaria,Cylinder - In-situ,1926,FALSE,PROCEQ Tico,,54,EN 12504-4 (2004),Direct,10,4578,Core,99.0,99.0,12,,C25/30,25,36.88,32.19,26.72,,
Ivanchev (2022),CO1926_8,Bulgaria,Cylinder - In-situ,1926,FALSE,PROCEQ Tico,,54,EN 12504-4 (2004),Direct,10,4648,Core,96.0,99.0,12,,C25/30,25,41.36,36.10,29.96,,
Ivanchev (2022),CO1926_9,Bulgaria,Cylinder - In-situ,1926,FALSE,PROCEQ Tico,,54,EN 12504-4 (2004),Direct,10,4772,Core,100.0,99.0,12,,C25/30,25,43.70,38.14,31.66,,
Ivanchev (2022),CO1926_10,Bulgaria,Cylinder - In-situ,1926,FALSE,PROCEQ Tico,,54,EN 12504-4 (2004),Direct,10,4762,Core,103.0,99.0,12,,C25/30,25,43.17,37.67,31.27,,
Ivanchev (2022),CO1926_11,Bulgaria,Cylinder - In-situ,1926,FALSE,PROCEQ Tico,,54,EN 12504-4 (2004),Direct,10,4853,Core,99.0,99.0,12,,C25/30,25,44.13,38.51,31.97,,
Zarate et al. (2022),B_1,Colombia,Cylinder - Laboratory,3,FALSE,PROCEQ PUNDIT PL-200,,54,ASTM C597 (2016),Direct,3,3657,Cylinder,200.0,100.0,,0.45,,28,13.94,13.50,13.50,,
Zarate et al. (2022),B_2,Colombia,Cylinder - Laboratory,7,FALSE,PROCEQ PUNDIT PL-200,,54,ASTM C597 (2016),Direct,3,3791,Cylinder,200.0,100.0,,0.45,,28,17.94,17.37,17.37,,
Zarate et al. (2022),B_3,Colombia,Cylinder - Laboratory,14,FALSE,PROCEQ PUNDIT PL-200,,54,ASTM C597 (2016),Direct,3,3955,Cylinder,200.0,100.0,,0.45,,28,23.43,22.69,22.69,,
Zarate et al. (2022),B_4,Colombia,Cylinder - Laboratory,21,FALSE,PROCEQ PUNDIT PL-200,,54,ASTM C597 (2016),Direct,3,3991,Cylinder,200.0,100.0,,0.45,,28,26.25,25.42,25.42,,
Zarate et al. (2022),B_5,Colombia,Cylinder - Laboratory,28,FALSE,PROCEQ PUNDIT PL-200,,54,ASTM C597 (2016),Direct,3,4029,Cylinder,200.0,100.0,,0.45,,28,30.94,29.96,29.96,,
Ali-Benyahia et al. (2023),CA_1,Algeria,Element - In-situ,3653,FALSE,Controls 58-E46,50,54,EN 12504-4 (2004),Direct,1,2610,Core,,75.0,,,,,5.30,5.00,4.15,Cylinder lengths noted as varying between a ratio of 1 to 2 relative to diameter - real values not reported.,
Ali-Benyahia et al. (2023),CA_2,Algeria,Element - In-situ,3653,FALSE,Controls 58-E46,50,54,EN 12504-4 (2004),Direct,1,2670,Core,,75.0,,,,,7.30,6.89,5.72,Cylinder lengths noted as varying between a ratio of 1 to 2 relative to diameter - real values not reported.,
Ali-Benyahia et al. (2023),CA_3,Algeria,Element - In-situ,3653,FALSE,Controls 58-E46,50,54,EN 12504-4 (2004),Direct,1,2970,Core,,75.0,,,,,7.50,7.08,5.87,Cylinder lengths noted as varying between a ratio of 1 to 2 relative to diameter - real values not reported.,
Ali-Benyahia et al. (2023),CA_4,Algeria,Element - In-situ,3653,FALSE,Controls 58-E46,50,54,EN 12504-4 (2004),Direct,1,2930,Core,,75.0,,,,,7.60,7.17,5.95,Cylinder lengths noted as varying between a ratio of 1 to 2 relative to diameter - real values not reported.,
Ali-Benyahia et al. (2023),CA_5,Algeria,Element - In-situ,3653,FALSE,Controls 58-E46,50,54,EN 12504-4 (2004),Direct,1,2890,Core,,75.0,,,,,7.70,7.26,6.03,Cylinder lengths noted as varying between a ratio of 1 to 2 relative to diameter - real values not reported.,
Ali-Benyahia et al. (2023),CA_6,Algeria,Element - In-situ,3653,FALSE,Controls 58-E46,50,54,EN 12504-4 (2004),Direct,1,2750,Core,,75.0,,,,,8.00,7.55,6.26,Cylinder lengths noted as varying between a ratio of 1 to 2 relative to diameter - real values not reported.,
Ali-Benyahia et al. (2023),CA_7,Algeria,Element - In-situ,3653,FALSE,Controls 58-E46,50,54,EN 12504-4 (2004),Direct,1,2900,Core,,75.0,,,,,8.10,7.64,6.34,Cylinder lengths noted as varying between a ratio of 1 to 2 relative to diameter - real values not reported.,
Ali-Benyahia et al. (2023),CA_8,Algeria,Element - In-situ,3653,FALSE,Controls 58-E46,50,54,EN 12504-4 (2004),Direct,1,2840,Core,,75.0,,,,,8.30,7.83,6.50,Cylinder lengths noted as varying between a ratio of 1 to 2 relative to diameter - real values not reported.,
Ali-Benyahia et al. (2023),CA_9,Algeria,Element - In-situ,3653,FALSE,Controls 58-E46,50,54,EN 12504-4 (2004),Direct,1,2940,Core,,75.0,,,,,8.40,7.92,6.58,Cylinder lengths noted as varying between a ratio of 1 to 2 relative to diameter - real values not reported.,
Ali-Benyahia et al. (2023),CA_10,Algeria,Element - In-situ,3653,FALSE,Controls 58-E46,50,54,EN 12504-4 (2004),Direct,1,2780,Core,,75.0,,,,,8.50,8.02,6.66,Cylinder lengths noted as varying between a ratio of 1 to 2 relative to diameter - real values not reported.,
Ali-Benyahia et al. (2023),CA_11,Algeria,Element - In-situ,3653,FALSE,Controls 58-E46,50,54,EN 12504-4 (2004),Direct,1,2650,Core,,75.0,,,,,8.80,8.30,6.89,Cylinder lengths noted as varying between a ratio of 1 to 2 relative to diameter - real values not reported.,
Ali-Benyahia et al. (2023),CA_12,Algeria,Element - In-situ,3653,FALSE,Controls 58-E46,50,54,EN 12504-4 (2004),Direct,1,3220,Core,,75.0,,,,,9.20,8.68,7.20,Cylinder lengths noted as varying between a ratio of 1 to 2 relative to diameter - real values not reported.,
Ali-Benyahia et al. (2023),CA_13,Algeria,Element - In-situ,3653,FALSE,Controls 58-E46,50,54,EN 12504-4 (2004),Direct,1,2830,Core,,75.0,,,,,9.40,8.87,7.36,Cylinder lengths noted as varying between a ratio of 1 to 2 relative to diameter - real values not reported.,
Ali-Benyahia et al. (2023),CA_14,Algeria,Element - In-situ,3653,FALSE,Controls 58-E46,50,54,EN 12504-4 (2004),Direct,1,3050,Core,,75.0,,,,,9.70,9.15,7.60,Cylinder lengths noted as varying between a ratio of 1 to 2 relative to diameter - real values not reported.,
Ali-Benyahia et al. (2023),CA_15,Algeria,Element - In-situ,3653,FALSE,Controls 58-E46,50,54,EN 12504-4 (2004),Direct,1,3480,Core,,75.0,,,,,9.90,9.34,7.75,Cylinder lengths noted as varying between a ratio of 1 to 2 relative to diameter - real values not reported.,
Ali-Benyahia et al. (2023),CA_16,Algeria,Element - In-situ,3653,FALSE,Controls 58-E46,50,54,EN 12504-4 (2004),Direct,1,3120,Core,,75.0,,,,,10.00,9.43,7.83,Cylinder lengths noted as varying between a ratio of 1 to 2 relative to diameter - real values not reported.,
Ali-Benyahia et al. (2023),CA_17,Algeria,Element - In-situ,3653,FALSE,Controls 58-E46,50,54,EN 12504-4 (2004),Direct,1,2980,Core,,75.0,,,,,10.20,9.62,7.99,Cylinder lengths noted as varying between a ratio of 1 to 2 relative to diameter - real values not reported.,
Ali-Benyahia et al. (2023),CA_18,Algeria,Element - In-situ,3653,FALSE,Controls 58-E46,50,54,EN 12504-4 (2004),Direct,1,2740,Core,,75.0,,,,,10.40,9.81,8.14,Cylinder lengths noted as varying between a ratio of 1 to 2 relative to diameter - real values not reported.,
Ali-Benyahia et al. (2023),CA_19,Algeria,Element - In-situ,3653,FALSE,Controls 58-E46,50,54,EN 12504-4 (2004),Direct,1,3280,Core,,75.0,,,,,10.40,9.81,8.14,Cylinder lengths noted as varying between a ratio of 1 to 2 relative to diameter - real values not reported.,
Ali-Benyahia et al. (2023),CA_20,Algeria,Element - In-situ,3653,FALSE,Controls 58-E46,50,54,EN 12504-4 (2004),Direct,1,2770,Core,,75.0,,,,,10.40,9.81,8.14,Cylinder lengths noted as varying between a ratio of 1 to 2 relative to diameter - real values not reported.,
Ali-Benyahia et al. (2023),CA_21,Algeria,Element - In-situ,3653,FALSE,Controls 58-E46,50,54,EN 12504-4 (2004),Direct,1,3140,Core,,75.0,,,,,10.90,10.28,8.53,Cylinder lengths noted as varying between a ratio of 1 to 2 relative to diameter - real values not reported.,
Ali-Benyahia et al. (2023),CA_22,Algeria,Element - In-situ,3653,FALSE,Controls 58-E46,50,54,EN 12504-4 (2004),Direct,1,3410,Core,,75.0,,,,,10.90,10.28,8.53,Cylinder lengths noted as varying between a ratio of 1 to 2 relative to diameter - real values not reported.,
Ali-Benyahia et al. (2023),CA_23,Algeria,Element - In-situ,3653,FALSE,Controls 58-E46,50,54,EN 12504-4 (2004),Direct,1,3290,Core,,75.0,,,,,10.90,10.28,8.53,Cylinder lengths noted as varying between a ratio of 1 to 2 relative to diameter - real values not reported.,
Ali-Benyahia et al. (2023),CA_24,Algeria,Element - In-situ,3653,FALSE,Controls 58-E46,50,54,EN 12504-4 (2004),Direct,1,2890,Core,,75.0,,,,,11.30,10.66,8.85,Cylinder lengths noted as varying between a ratio of 1 to 2 relative to diameter - real values not reported.,
Ali-Benyahia et al. (2023),CA_25,Algeria,Element - In-situ,3653,FALSE,Controls 58-E46,50,54,EN 12504-4 (2004),Direct,1,3200,Core,,75.0,,,,,11.40,10.75,8.93,Cylinder lengths noted as varying between a ratio of 1 to 2 relative to diameter - real values not reported.,
Ali-Benyahia et al. (2023),CA_26,Algeria,Element - In-situ,3653,FALSE,Controls 58-E46,50,54,EN 12504-4 (2004),Direct,1,3310,Core,,75.0,,,,,11.60,10.94,9.08,Cylinder lengths noted as varying between a ratio of 1 to 2 relative to diameter - real values not reported.,
Ali-Benyahia et al. (2023),CA_27,Algeria,Element - In-situ,3653,FALSE,Controls 58-E46,50,54,EN 12504-4 (2004),Direct,1,2910,Core,,75.0,,,,,11.60,10.94,9.08,Cylinder lengths noted as varying between a ratio of 1 to 2 relative to diameter - real values not reported.,
Ali-Benyahia et al. (2023),CA_28,Algeria,Element - In-situ,3653,FALSE,Controls 58-E46,50,54,EN 12504-4 (2004),Direct,1,3700,Core,,75.0,,,,,11.80,11.13,9.24,Cylinder lengths noted as varying between a ratio of 1 to 2 relative to diameter - real values not reported.,
Ali-Benyahia et al. (2023),CA_29,Algeria,Element - In-situ,3653,FALSE,Controls 58-E46,50,54,EN 12504-4 (2004),Direct,1,3080,Core,,75.0,,,,,12.20,11.51,9.55,Cylinder lengths noted as varying between a ratio of 1 to 2 relative to diameter - real values not reported.,
Ali-Benyahia et al. (2023),CA_30,Algeria,Element - In-situ,3653,FALSE,Controls 58-E46,50,54,EN 12504-4 (2004),Direct,1,3520,Core,,75.0,,,,,12.20,11.51,9.55,Cylinder lengths noted as varying between a ratio of 1 to 2 relative to diameter - real values not reported.,
Ali-Benyahia et al. (2023),CA_31,Algeria,Element - In-situ,3653,FALSE,Controls 58-E46,50,54,EN 12504-4 (2004),Direct,1,3680,Core,,75.0,,,,,12.40,11.70,9.71,Cylinder lengths noted as varying between a ratio of 1 to 2 relative to diameter - real values not reported.,
Ali-Benyahia et al. (2023),CA_32,Algeria,Element - In-situ,3653,FALSE,Controls 58-E46,50,54,EN 12504-4 (2004),Direct,1,2850,Core,,75.0,,,,,12.60,11.89,9.87,Cylinder lengths noted as varying between a ratio of 1 to 2 relative to diameter - real values not reported.,
Ali-Benyahia et al. (2023),CA_33,Algeria,Element - In-situ,3653,FALSE,Controls 58-E46,50,54,EN 12504-4 (2004),Direct,1,3810,Core,,75.0,,,,,12.70,11.98,9.94,Cylinder lengths noted as varying between a ratio of 1 to 2 relative to diameter - real values not reported.,
Ali-Benyahia et al. (2023),CA_34,Algeria,Element - In-situ,3653,FALSE,Controls 58-E46,50,54,EN 12504-4 (2004),Direct,1,3210,Core,,75.0,,,,,12.90,12.17,10.10,Cylinder lengths noted as varying between a ratio of 1 to 2 relative to diameter - real values not reported.,
Ali-Benyahia et al. (2023),CA_35,Algeria,Element - In-situ,3653,FALSE,Controls 58-E46,50,54,EN 12504-4 (2004),Direct,1,3080,Core,,75.0,,,,,12.90,12.17,10.10,Cylinder lengths noted as varying between a ratio of 1 to 2 relative to diameter - real values not reported.,
Ali-Benyahia et al. (2023),CA_36,Algeria,Element - In-situ,3653,FALSE,Controls 58-E46,50,54,EN 12504-4 (2004),Direct,1,3570,Core,,75.0,,,,,13.00,12.26,10.18,Cylinder lengths noted as varying between a ratio of 1 to 2 relative to diameter - real values not reported.,
Ali-Benyahia et al. (2023),CA_37,Algeria,Element - In-situ,3653,FALSE,Controls 58-E46,50,54,EN 12504-4 (2004),Direct,1,3850,Core,,75.0,,,,,13.10,12.36,10.26,Cylinder lengths noted as varying between a ratio of 1 to 2 relative to diameter - real values not reported.,
Ali-Benyahia et al. (2023),CA_38,Algeria,Element - In-situ,3653,FALSE,Controls 58-E46,50,54,EN 12504-4 (2004),Direct,1,3290,Core,,75.0,,,,,13.10,12.36,10.26,Cylinder lengths noted as varying between a ratio of 1 to 2 relative to diameter - real values not reported.,
Ali-Benyahia et al. (2023),CA_39,Algeria,Element - In-situ,3653,FALSE,Controls 58-E46,50,54,EN 12504-4 (2004),Direct,1,3400,Core,,75.0,,,,,13.10,12.36,10.26,Cylinder lengths noted as varying between a ratio of 1 to 2 relative to diameter - real values not reported.,
Ali-Benyahia et al. (2023),CA_40,Algeria,Element - In-situ,3653,FALSE,Controls 58-E46,50,54,EN 12504-4 (2004),Direct,1,3460,Core,,75.0,,,,,13.20,12.45,10.34,Cylinder lengths noted as varying between a ratio of 1 to 2 relative to diameter - real values not reported.,
Ali-Benyahia et al. (2023),CA_41,Algeria,Element - In-situ,3653,FALSE,Controls 58-E46,50,54,EN 12504-4 (2004),Direct,1,3410,Core,,75.0,,,,,13.30,12.55,10.41,Cylinder lengths noted as varying between a ratio of 1 to 2 relative to diameter - real values not reported.,
Ali-Benyahia et al. (2023),CA_42,Algeria,Element - In-situ,3653,FALSE,Controls 58-E46,50,54,EN 12504-4 (2004),Direct,1,2890,Core,,75.0,,,,,13.30,12.55,10.41,Cylinder lengths noted as varying between a ratio of 1 to 2 relative to diameter - real values not reported.,
Ali-Benyahia et al. (2023),CA_43,Algeria,Element - In-situ,3653,FALSE,Controls 58-E46,50,54,EN 12504-4 (2004),Direct,1,3600,Core,,75.0,,,,,13.30,12.55,10.41,Cylinder lengths noted as varying between a ratio of 1 to 2 relative to diameter - real values not reported.,
Ali-Benyahia et al. (2023),CA_44,Algeria,Element - In-situ,3653,FALSE,Controls 58-E46,50,54,EN 12504-4 (2004),Direct,1,2810,Core,,75.0,,,,,13.40,12.64,10.49,Cylinder lengths noted as varying between a ratio of 1 to 2 relative to diameter - real values not reported.,
Ali-Benyahia et al. (2023),CA_45,Algeria,Element - In-situ,3653,FALSE,Controls 58-E46,50,54,EN 12504-4 (2004),Direct,1,3790,Core,,75.0,,,,,13.40,12.64,10.49,Cylinder lengths noted as varying between a ratio of 1 to 2 relative to diameter - real values not reported.,
Ali-Benyahia et al. (2023),CA_46,Algeria,Element - In-situ,3653,FALSE,Controls 58-E46,50,54,EN 12504-4 (2004),Direct,1,3480,Core,,75.0,,,,,13.40,12.64,10.49,Cylinder lengths noted as varying between a ratio of 1 to 2 relative to diameter - real values not reported.,
Ali-Benyahia et al. (2023),CA_47,Algeria,Element - In-situ,3653,FALSE,Controls 58-E46,50,54,EN 12504-4 (2004),Direct,1,3360,Core,,75.0,,,,,13.60,12.83,10.65,Cylinder lengths noted as varying between a ratio of 1 to 2 relative to diameter - real values not reported.,
Ali-Benyahia et al. (2023),CA_48,Algeria,Element - In-situ,3653,FALSE,Controls 58-E46,50,54,EN 12504-4 (2004),Direct,1,3160,Core,,75.0,,,,,13.70,12.92,10.73,Cylinder lengths noted as varying between a ratio of 1 to 2 relative to diameter - real values not reported.,
Ali-Benyahia et al. (2023),CA_49,Algeria,Element - In-situ,3653,FALSE,Controls 58-E46,50,54,EN 12504-4 (2004),Direct,1,3910,Core,,75.0,,,,,13.80,13.02,10.81,Cylinder lengths noted as varying between a ratio of 1 to 2 relative to diameter - real values not reported.,
Ali-Benyahia et al. (2023),CA_50,Algeria,Element - In-situ,3653,FALSE,Controls 58-E46,50,54,EN 12504-4 (2004),Direct,1,3040,Core,,75.0,,,,,14.10,13.30,11.04,Cylinder lengths noted as varying between a ratio of 1 to 2 relative to diameter - real values not reported.,
Ali-Benyahia et al. (2023),CA_51,Algeria,Element - In-situ,3653,FALSE,Controls 58-E46,50,54,EN 12504-4 (2004),Direct,1,3130,Core,,75.0,,,,,14.10,13.30,11.04,Cylinder lengths noted as varying between a ratio of 1 to 2 relative to diameter - real values not reported.,
Ali-Benyahia et al. (2023),CA_52,Algeria,Element - In-situ,3653,FALSE,Controls 58-E46,50,54,EN 12504-4 (2004),Direct,1,3300,Core,,75.0,,,,,14.20,13.40,11.12,Cylinder lengths noted as varying between a ratio of 1 to 2 relative to diameter - real values not reported.,
Ali-Benyahia et al. (2023),CA_53,Algeria,Element - In-situ,3653,FALSE,Controls 58-E46,50,54,EN 12504-4 (2004),Direct,1,3850,Core,,75.0,,,,,14.20,13.40,11.12,Cylinder lengths noted as varying between a ratio of 1 to 2 relative to diameter - real values not reported.,
Ali-Benyahia et al. (2023),CA_54,Algeria,Element - In-situ,3653,FALSE,Controls 58-E46,50,54,EN 12504-4 (2004),Direct,1,3600,Core,,75.0,,,,,14.20,13.40,11.12,Cylinder lengths noted as varying between a ratio of 1 to 2 relative to diameter - real values not reported.,
Ali-Benyahia et al. (2023),CA_55,Algeria,Element - In-situ,3653,FALSE,Controls 58-E46,50,54,EN 12504-4 (2004),Direct,1,3600,Core,,75.0,,,,,14.30,13.49,11.20,Cylinder lengths noted as varying between a ratio of 1 to 2 relative to diameter - real values not reported.,
Ali-Benyahia et al. (2023),CA_56,Algeria,Element - In-situ,3653,FALSE,Controls 58-E46,50,54,EN 12504-4 (2004),Direct,1,3450,Core,,75.0,,,,,14.30,13.49,11.20,Cylinder lengths noted as varying between a ratio of 1 to 2 relative to diameter - real values not reported.,
Ali-Benyahia et al. (2023),CA_57,Algeria,Element - In-situ,3653,FALSE,Controls 58-E46,50,54,EN 12504-4 (2004),Direct,1,3190,Core,,75.0,,,,,14.50,13.68,11.35,Cylinder lengths noted as varying between a ratio of 1 to 2 relative to diameter - real values not reported.,
Ali-Benyahia et al. (2023),CA_58,Algeria,Element - In-situ,3653,FALSE,Controls 58-E46,50,54,EN 12504-4 (2004),Direct,1,3400,Core,,75.0,,,,,14.50,13.68,11.35,Cylinder lengths noted as varying between a ratio of 1 to 2 relative to diameter - real values not reported.,
Ali-Benyahia et al. (2023),CA_59,Algeria,Element - In-situ,3653,FALSE,Controls 58-E46,50,54,EN 12504-4 (2004),Direct,1,3540,Core,,75.0,,,,,14.50,13.68,11.35,Cylinder lengths noted as varying between a ratio of 1 to 2 relative to diameter - real values not reported.,
Ali-Benyahia et al. (2023),CA_60,Algeria,Element - In-situ,3653,FALSE,Controls 58-E46,50,54,EN 12504-4 (2004),Direct,1,3210,Core,,75.0,,,,,14.50,13.68,11.35,Cylinder lengths noted as varying between a ratio of 1 to 2 relative to diameter - real values not reported.,
Ali-Benyahia et al. (2023),CA_61,Algeria,Element - In-situ,3653,FALSE,Controls 58-E46,50,54,EN 12504-4 (2004),Direct,1,3240,Core,,75.0,,,,,14.50,13.68,11.35,Cylinder lengths noted as varying between a ratio of 1 to 2 relative to diameter - real values not reported.,
Ali-Benyahia et al. (2023),CA_62,Algeria,Element - In-situ,3653,FALSE,Controls 58-E46,50,54,EN 12504-4 (2004),Direct,1,3500,Core,,75.0,,,,,14.60,13.77,11.43,Cylinder lengths noted as varying between a ratio of 1 to 2 relative to diameter - real values not reported.,
Ali-Benyahia et al. (2023),CA_63,Algeria,Element - In-situ,3653,FALSE,Controls 58-E46,50,54,EN 12504-4 (2004),Direct,1,3300,Core,,75.0,,,,,14.70,13.87,11.51,Cylinder lengths noted as varying between a ratio of 1 to 2 relative to diameter - real values not reported.,
Ali-Benyahia et al. (2023),CA_64,Algeria,Element - In-situ,3653,FALSE,Controls 58-E46,50,54,EN 12504-4 (2004),Direct,1,3530,Core,,75.0,,,,,14.90,14.06,11.67,Cylinder lengths noted as varying between a ratio of 1 to 2 relative to diameter - real values not reported.,
Ali-Benyahia et al. (2023),CA_65,Algeria,Element - In-situ,3653,FALSE,Controls 58-E46,50,54,EN 12504-4 (2004),Direct,1,3480,Core,,75.0,,,,,15.00,14.15,11.75,Cylinder lengths noted as varying between a ratio of 1 to 2 relative to diameter - real values not reported.,
Ali-Benyahia et al. (2023),CA_66,Algeria,Element - In-situ,3653,FALSE,Controls 58-E46,50,54,EN 12504-4 (2004),Direct,1,3510,Core,,75.0,,,,,15.00,14.15,11.75,Cylinder lengths noted as varying between a ratio of 1 to 2 relative to diameter - real values not reported.,
Ali-Benyahia et al. (2023),CA_67,Algeria,Element - In-situ,3653,FALSE,Controls 58-E46,50,54,EN 12504-4 (2004),Direct,1,3550,Core,,75.0,,,,,15.00,14.15,11.75,Cylinder lengths noted as varying between a ratio of 1 to 2 relative to diameter - real values not reported.,
Ali-Benyahia et al. (2023),CA_68,Algeria,Element - In-situ,3653,FALSE,Controls 58-E46,50,54,EN 12504-4 (2004),Direct,1,3630,Core,,75.0,,,,,15.10,14.25,11.82,Cylinder lengths noted as varying between a ratio of 1 to 2 relative to diameter - real values not reported.,
Ali-Benyahia et al. (2023),CA_69,Algeria,Element - In-situ,3653,FALSE,Controls 58-E46,50,54,EN 12504-4 (2004),Direct,1,3170,Core,,75.0,,,,,15.20,14.34,11.90,Cylinder lengths noted as varying between a ratio of 1 to 2 relative to diameter - real values not reported.,
Ali-Benyahia et al. (2023),CA_70,Algeria,Element - In-situ,3653,FALSE,Controls 58-E46,50,54,EN 12504-4 (2004),Direct,1,3680,Core,,75.0,,,,,15.20,14.34,11.90,Cylinder lengths noted as varying between a ratio of 1 to 2 relative to diameter - real values not reported.,
Ali-Benyahia et al. (2023),CA_71,Algeria,Element - In-situ,3653,FALSE,Controls 58-E46,50,54,EN 12504-4 (2004),Direct,1,3700,Core,,75.0,,,,,15.20,14.34,11.90,Cylinder lengths noted as varying between a ratio of 1 to 2 relative to diameter - real values not reported.,
Ali-Benyahia et al. (2023),CA_72,Algeria,Element - In-situ,3653,FALSE,Controls 58-E46,50,54,EN 12504-4 (2004),Direct,1,3360,Core,,75.0,,,,,15.30,14.43,11.98,Cylinder lengths noted as varying between a ratio of 1 to 2 relative to diameter - real values not reported.,
Ali-Benyahia et al. (2023),CA_73,Algeria,Element - In-situ,3653,FALSE,Controls 58-E46,50,54,EN 12504-4 (2004),Direct,1,3650,Core,,75.0,,,,,15.30,14.43,11.98,Cylinder lengths noted as varying between a ratio of 1 to 2 relative to diameter - real values not reported.,
Ali-Benyahia et al. (2023),CA_74,Algeria,Element - In-situ,3653,FALSE,Controls 58-E46,50,54,EN 12504-4 (2004),Direct,1,3840,Core,,75.0,,,,,15.40,14.53,12.06,Cylinder lengths noted as varying between a ratio of 1 to 2 relative to diameter - real values not reported.,
Ali-Benyahia et al. (2023),CA_75,Algeria,Element - In-situ,3653,FALSE,Controls 58-E46,50,54,EN 12504-4 (2004),Direct,1,3520,Core,,75.0,,,,,15.50,14.62,12.14,Cylinder lengths noted as varying between a ratio of 1 to 2 relative to diameter - real values not reported.,
Ali-Benyahia et al. (2023),CA_76,Algeria,Element - In-situ,3653,FALSE,Controls 58-E46,50,54,EN 12504-4 (2004),Direct,1,3450,Core,,75.0,,,,,15.60,14.72,12.22,Cylinder lengths noted as varying between a ratio of 1 to 2 relative to diameter - real values not reported.,
Ali-Benyahia et al. (2023),CA_77,Algeria,Element - In-situ,3653,FALSE,Controls 58-E46,50,54,EN 12504-4 (2004),Direct,1,3420,Core,,75.0,,,,,15.70,14.81,12.29,Cylinder lengths noted as varying between a ratio of 1 to 2 relative to diameter - real values not reported.,
Ali-Benyahia et al. (2023),CA_78,Algeria,Element - In-situ,3653,FALSE,Controls 58-E46,50,54,EN 12504-4 (2004),Direct,1,3820,Core,,75.0,,,,,15.80,14.91,12.37,Cylinder lengths noted as varying between a ratio of 1 to 2 relative to diameter - real values not reported.,
Ali-Benyahia et al. (2023),CA_79,Algeria,Element - In-situ,3653,FALSE,Controls 58-E46,50,54,EN 12504-4 (2004),Direct,1,3830,Core,,75.0,,,,,15.80,14.91,12.37,Cylinder lengths noted as varying between a ratio of 1 to 2 relative to diameter - real values not reported.,
Ali-Benyahia et al. (2023),CA_80,Algeria,Element - In-situ,3653,FALSE,Controls 58-E46,50,54,EN 12504-4 (2004),Direct,1,3360,Core,,75.0,,,,,15.90,15.00,12.45,Cylinder lengths noted as varying between a ratio of 1 to 2 relative to diameter - real values not reported.,
Ali-Benyahia et al. (2023),CA_81,Algeria,Element - In-situ,3653,FALSE,Controls 58-E46,50,54,EN 12504-4 (2004),Direct,1,3240,Core,,75.0,,,,,16.00,15.09,12.53,Cylinder lengths noted as varying between a ratio of 1 to 2 relative to diameter - real values not reported.,
Ali-Benyahia et al. (2023),CA_82,Algeria,Element - In-situ,3653,FALSE,Controls 58-E46,50,54,EN 12504-4 (2004),Direct,1,3330,Core,,75.0,,,,,16.00,15.09,12.53,Cylinder lengths noted as varying between a ratio of 1 to 2 relative to diameter - real values not reported.,
Ali-Benyahia et al. (2023),CA_83,Algeria,Element - In-situ,3653,FALSE,Controls 58-E46,50,54,EN 12504-4 (2004),Direct,1,3520,Core,,75.0,,,,,16.00,15.09,12.53,Cylinder lengths noted as varying between a ratio of 1 to 2 relative to diameter - real values not reported.,
Ali-Benyahia et al. (2023),CA_84,Algeria,Element - In-situ,3653,FALSE,Controls 58-E46,50,54,EN 12504-4 (2004),Direct,1,3740,Core,,75.0,,,,,16.10,15.19,12.61,Cylinder lengths noted as varying between a ratio of 1 to 2 relative to diameter - real values not reported.,
Ali-Benyahia et al. (2023),CA_85,Algeria,Element - In-situ,3653,FALSE,Controls 58-E46,50,54,EN 12504-4 (2004),Direct,1,3840,Core,,75.0,,,,,16.10,15.19,12.61,Cylinder lengths noted as varying between a ratio of 1 to 2 relative to diameter - real values not reported.,
Ali-Benyahia et al. (2023),CA_86,Algeria,Element - In-situ,3653,FALSE,Controls 58-E46,50,54,EN 12504-4 (2004),Direct,1,3350,Core,,75.0,,,,,16.20,15.28,12.68,Cylinder lengths noted as varying between a ratio of 1 to 2 relative to diameter - real values not reported.,
Ali-Benyahia et al. (2023),CA_87,Algeria,Element - In-situ,3653,FALSE,Controls 58-E46,50,54,EN 12504-4 (2004),Direct,1,3300,Core,,75.0,,,,,16.40,15.47,12.84,Cylinder lengths noted as varying between a ratio of 1 to 2 relative to diameter - real values not reported.,
Ali-Benyahia et al. (2023),CA_88,Algeria,Element - In-situ,3653,FALSE,Controls 58-E46,50,54,EN 12504-4 (2004),Direct,1,3780,Core,,75.0,,,,,16.50,15.57,12.92,Cylinder lengths noted as varying between a ratio of 1 to 2 relative to diameter - real values not reported.,
Ali-Benyahia et al. (2023),CA_89,Algeria,Element - In-situ,3653,FALSE,Controls 58-E46,50,54,EN 12504-4 (2004),Direct,1,3820,Core,,75.0,,,,,16.50,15.57,12.92,Cylinder lengths noted as varying between a ratio of 1 to 2 relative to diameter - real values not reported.,
Ali-Benyahia et al. (2023),CA_90,Algeria,Element - In-situ,3653,FALSE,Controls 58-E46,50,54,EN 12504-4 (2004),Direct,1,3690,Core,,75.0,,,,,16.50,15.57,12.92,Cylinder lengths noted as varying between a ratio of 1 to 2 relative to diameter - real values not reported.,
Ali-Benyahia et al. (2023),CA_91,Algeria,Element - In-situ,3653,FALSE,Controls 58-E46,50,54,EN 12504-4 (2004),Direct,1,3460,Core,,75.0,,,,,16.90,15.94,13.23,Cylinder lengths noted as varying between a ratio of 1 to 2 relative to diameter - real values not reported.,
Ali-Benyahia et al. (2023),CA_92,Algeria,Element - In-situ,3653,FALSE,Controls 58-E46,50,54,EN 12504-4 (2004),Direct,1,3800,Core,,75.0,,,,,17.10,16.13,13.39,Cylinder lengths noted as varying between a ratio of 1 to 2 relative to diameter - real values not reported.,
Ali-Benyahia et al. (2023),CA_93,Algeria,Element - In-situ,3653,FALSE,Controls 58-E46,50,54,EN 12504-4 (2004),Direct,1,3530,Core,,75.0,,,,,17.10,16.13,13.39,Cylinder lengths noted as varying between a ratio of 1 to 2 relative to diameter - real values not reported.,
Ali-Benyahia et al. (2023),CA_94,Algeria,Element - In-situ,3653,FALSE,Controls 58-E46,50,54,EN 12504-4 (2004),Direct,1,3960,Core,,75.0,,,,,17.10,16.13,13.39,Cylinder lengths noted as varying between a ratio of 1 to 2 relative to diameter - real values not reported.,
Ali-Benyahia et al. (2023),CA_95,Algeria,Element - In-situ,3653,FALSE,Controls 58-E46,50,54,EN 12504-4 (2004),Direct,1,3640,Core,,75.0,,,,,17.10,16.13,13.39,Cylinder lengths noted as varying between a ratio of 1 to 2 relative to diameter - real values not reported.,
Ali-Benyahia et al. (2023),CA_96,Algeria,Element - In-situ,3653,FALSE,Controls 58-E46,50,54,EN 12504-4 (2004),Direct,1,3140,Core,,75.0,,,,,17.20,16.23,13.47,Cylinder lengths noted as varying between a ratio of 1 to 2 relative to diameter - real values not reported.,
Ali-Benyahia et al. (2023),CA_97,Algeria,Element - In-situ,3653,FALSE,Controls 58-E46,50,54,EN 12504-4 (2004),Direct,1,3650,Core,,75.0,,,,,17.50,16.51,13.70,Cylinder lengths noted as varying between a ratio of 1 to 2 relative to diameter - real values not reported.,
Ali-Benyahia et al. (2023),CA_98,Algeria,Element - In-situ,3653,FALSE,Controls 58-E46,50,54,EN 12504-4 (2004),Direct,1,3600,Core,,75.0,,,,,17.70,16.70,13.86,Cylinder lengths noted as varying between a ratio of 1 to 2 relative to diameter - real values not reported.,
Ali-Benyahia et al. (2023),CA_99,Algeria,Element - In-situ,3653,FALSE,Controls 58-E46,50,54,EN 12504-4 (2004),Direct,1,3440,Core,,75.0,,,,,17.80,16.79,13.94,Cylinder lengths noted as varying between a ratio of 1 to 2 relative to diameter - real values not reported.,
Ali-Benyahia et al. (2023),CA_100,Algeria,Element - In-situ,3653,FALSE,Controls 58-E46,50,54,EN 12504-4 (2004),Direct,1,3710,Core,,75.0,,,,,17.80,16.79,13.94,Cylinder lengths noted as varying between a ratio of 1 to 2 relative to diameter - real values not reported.,
Ali-Benyahia et al. (2023),CA_101,Algeria,Element - In-situ,3653,FALSE,Controls 58-E46,50,54,EN 12504-4 (2004),Direct,1,3870,Core,,75.0,,,,,17.80,16.79,13.94,Cylinder lengths noted as varying between a ratio of 1 to 2 relative to diameter - real values not reported.,
Ali-Benyahia et al. (2023),CA_102,Algeria,Element - In-situ,3653,FALSE,Controls 58-E46,50,54,EN 12504-4 (2004),Direct,1,3830,Core,,75.0,,,,,17.90,16.89,14.02,Cylinder lengths noted as varying between a ratio of 1 to 2 relative to diameter - real values not reported.,
Ali-Benyahia et al. (2023),CA_103,Algeria,Element - In-situ,3653,FALSE,Controls 58-E46,50,54,EN 12504-4 (2004),Direct,1,3930,Core,,75.0,,,,,17.90,16.89,14.02,Cylinder lengths noted as varying between a ratio of 1 to 2 relative to diameter - real values not reported.,
Ali-Benyahia et al. (2023),CA_104,Algeria,Element - In-situ,3653,FALSE,Controls 58-E46,50,54,EN 12504-4 (2004),Direct,1,3810,Core,,75.0,,,,,17.90,16.89,14.02,Cylinder lengths noted as varying between a ratio of 1 to 2 relative to diameter - real values not reported.,
Ali-Benyahia et al. (2023),CA_105,Algeria,Element - In-situ,3653,FALSE,Controls 58-E46,50,54,EN 12504-4 (2004),Direct,1,3840,Core,,75.0,,,,,17.90,16.89,14.02,Cylinder lengths noted as varying between a ratio of 1 to 2 relative to diameter - real values not reported.,
Ali-Benyahia et al. (2023),CA_106,Algeria,Element - In-situ,3653,FALSE,Controls 58-E46,50,54,EN 12504-4 (2004),Direct,1,3510,Core,,75.0,,,,,18.20,17.17,14.25,Cylinder lengths noted as varying between a ratio of 1 to 2 relative to diameter - real values not reported.,
Ali-Benyahia et al. (2023),CA_107,Algeria,Element - In-situ,3653,FALSE,Controls 58-E46,50,54,EN 12504-4 (2004),Direct,1,3670,Core,,75.0,,,,,18.20,17.17,14.25,Cylinder lengths noted as varying between a ratio of 1 to 2 relative to diameter - real values not reported.,
Ali-Benyahia et al. (2023),CA_108,Algeria,Element - In-situ,3653,FALSE,Controls 58-E46,50,54,EN 12504-4 (2004),Direct,1,3350,Core,,75.0,,,,,18.30,17.26,14.33,Cylinder lengths noted as varying between a ratio of 1 to 2 relative to diameter - real values not reported.,
Ali-Benyahia et al. (2023),CA_109,Algeria,Element - In-situ,3653,FALSE,Controls 58-E46,50,54,EN 12504-4 (2004),Direct,1,3720,Core,,75.0,,,,,18.30,17.26,14.33,Cylinder lengths noted as varying between a ratio of 1 to 2 relative to diameter - real values not reported.,
Ali-Benyahia et al. (2023),CA_110,Algeria,Element - In-situ,3653,FALSE,Controls 58-E46,50,54,EN 12504-4 (2004),Direct,1,3600,Core,,75.0,,,,,18.40,17.36,14.41,Cylinder lengths noted as varying between a ratio of 1 to 2 relative to diameter - real values not reported.,
Ali-Benyahia et al. (2023),CA_111,Algeria,Element - In-situ,3653,FALSE,Controls 58-E46,50,54,EN 12504-4 (2004),Direct,1,3710,Core,,75.0,,,,,18.50,17.45,14.49,Cylinder lengths noted as varying between a ratio of 1 to 2 relative to diameter - real values not reported.,
Ali-Benyahia et al. (2023),CA_112,Algeria,Element - In-situ,3653,FALSE,Controls 58-E46,50,54,EN 12504-4 (2004),Direct,1,3840,Core,,75.0,,,,,18.70,17.64,14.64,Cylinder lengths noted as varying between a ratio of 1 to 2 relative to diameter - real values not reported.,
Ali-Benyahia et al. (2023),CA_113,Algeria,Element - In-situ,3653,FALSE,Controls 58-E46,50,54,EN 12504-4 (2004),Direct,1,3890,Core,,75.0,,,,,18.70,17.64,14.64,Cylinder lengths noted as varying between a ratio of 1 to 2 relative to diameter - real values not reported.,
Ali-Benyahia et al. (2023),CA_114,Algeria,Element - In-situ,3653,FALSE,Controls 58-E46,50,54,EN 12504-4 (2004),Direct,1,3670,Core,,75.0,,,,,19.00,17.92,14.88,Cylinder lengths noted as varying between a ratio of 1 to 2 relative to diameter - real values not reported.,
Ali-Benyahia et al. (2023),CA_115,Algeria,Element - In-situ,3653,FALSE,Controls 58-E46,50,54,EN 12504-4 (2004),Direct,1,3770,Core,,75.0,,,,,19.20,18.11,15.03,Cylinder lengths noted as varying between a ratio of 1 to 2 relative to diameter - real values not reported.,
Ali-Benyahia et al. (2023),CA_116,Algeria,Element - In-situ,3653,FALSE,Controls 58-E46,50,54,EN 12504-4 (2004),Direct,1,3720,Core,,75.0,,,,,19.30,18.21,15.11,Cylinder lengths noted as varying between a ratio of 1 to 2 relative to diameter - real values not reported.,
Ali-Benyahia et al. (2023),CA_117,Algeria,Element - In-situ,3653,FALSE,Controls 58-E46,50,54,EN 12504-4 (2004),Direct,1,3730,Core,,75.0,,,,,19.30,18.21,15.11,Cylinder lengths noted as varying between a ratio of 1 to 2 relative to diameter - real values not reported.,
Ali-Benyahia et al. (2023),CA_118,Algeria,Element - In-situ,3653,FALSE,Controls 58-E46,50,54,EN 12504-4 (2004),Direct,1,3960,Core,,75.0,,,,,19.40,18.30,15.19,Cylinder lengths noted as varying between a ratio of 1 to 2 relative to diameter - real values not reported.,
Ali-Benyahia et al. (2023),CA_119,Algeria,Element - In-situ,3653,FALSE,Controls 58-E46,50,54,EN 12504-4 (2004),Direct,1,3550,Core,,75.0,,,,,19.50,18.40,15.27,Cylinder lengths noted as varying between a ratio of 1 to 2 relative to diameter - real values not reported.,
Ali-Benyahia et al. (2023),CA_120,Algeria,Element - In-situ,3653,FALSE,Controls 58-E46,50,54,EN 12504-4 (2004),Direct,1,3860,Core,,75.0,,,,,19.60,18.49,15.35,Cylinder lengths noted as varying between a ratio of 1 to 2 relative to diameter - real values not reported.,
Ali-Benyahia et al. (2023),CA_121,Algeria,Element - In-situ,3653,FALSE,Controls 58-E46,50,54,EN 12504-4 (2004),Direct,1,4150,Core,,75.0,,,,,20.10,18.96,15.74,Cylinder lengths noted as varying between a ratio of 1 to 2 relative to diameter - real values not reported.,
Ali-Benyahia et al. (2023),CA_122,Algeria,Element - In-situ,3653,FALSE,Controls 58-E46,50,54,EN 12504-4 (2004),Direct,1,4150,Core,,75.0,,,,,20.10,18.96,15.74,Cylinder lengths noted as varying between a ratio of 1 to 2 relative to diameter - real values not reported.,
Ali-Benyahia et al. (2023),CA_123,Algeria,Element - In-situ,3653,FALSE,Controls 58-E46,50,54,EN 12504-4 (2004),Direct,1,3820,Core,,75.0,,,,,20.20,19.06,15.82,Cylinder lengths noted as varying between a ratio of 1 to 2 relative to diameter - real values not reported.,
Ali-Benyahia et al. (2023),CA_124,Algeria,Element - In-situ,3653,FALSE,Controls 58-E46,50,54,EN 12504-4 (2004),Direct,1,3360,Core,,75.0,,,,,20.30,19.15,15.90,Cylinder lengths noted as varying between a ratio of 1 to 2 relative to diameter - real values not reported.,
Ali-Benyahia et al. (2023),CA_125,Algeria,Element - In-situ,3653,FALSE,Controls 58-E46,50,54,EN 12504-4 (2004),Direct,1,3980,Core,,75.0,,,,,20.40,19.25,15.97,Cylinder lengths noted as varying between a ratio of 1 to 2 relative to diameter - real values not reported.,
Ali-Benyahia et al. (2023),CA_126,Algeria,Element - In-situ,3653,FALSE,Controls 58-E46,50,54,EN 12504-4 (2004),Direct,1,3930,Core,,75.0,,,,,20.40,19.25,15.97,Cylinder lengths noted as varying between a ratio of 1 to 2 relative to diameter - real values not reported.,
Ali-Benyahia et al. (2023),CA_127,Algeria,Element - In-situ,3653,FALSE,Controls 58-E46,50,54,EN 12504-4 (2004),Direct,1,3960,Core,,75.0,,,,,20.50,19.34,16.05,Cylinder lengths noted as varying between a ratio of 1 to 2 relative to diameter - real values not reported.,
Ali-Benyahia et al. (2023),CA_128,Algeria,Element - In-situ,3653,FALSE,Controls 58-E46,50,54,EN 12504-4 (2004),Direct,1,3490,Core,,75.0,,,,,20.50,19.34,16.05,Cylinder lengths noted as varying between a ratio of 1 to 2 relative to diameter - real values not reported.,
Ali-Benyahia et al. (2023),CA_129,Algeria,Element - In-situ,3653,FALSE,Controls 58-E46,50,54,EN 12504-4 (2004),Direct,1,3800,Core,,75.0,,,,,20.60,19.43,16.13,Cylinder lengths noted as varying between a ratio of 1 to 2 relative to diameter - real values not reported.,
Ali-Benyahia et al. (2023),CA_130,Algeria,Element - In-situ,3653,FALSE,Controls 58-E46,50,54,EN 12504-4 (2004),Direct,1,3700,Core,,75.0,,,,,20.60,19.43,16.13,Cylinder lengths noted as varying between a ratio of 1 to 2 relative to diameter - real values not reported.,
Ali-Benyahia et al. (2023),CA_131,Algeria,Element - In-situ,3653,FALSE,Controls 58-E46,50,54,EN 12504-4 (2004),Direct,1,4240,Core,,75.0,,,,,20.70,19.53,16.21,Cylinder lengths noted as varying between a ratio of 1 to 2 relative to diameter - real values not reported.,
Ali-Benyahia et al. (2023),CA_132,Algeria,Element - In-situ,3653,FALSE,Controls 58-E46,50,54,EN 12504-4 (2004),Direct,1,3780,Core,,75.0,,,,,20.70,19.53,16.21,Cylinder lengths noted as varying between a ratio of 1 to 2 relative to diameter - real values not reported.,
