Repository: juliamfm/ML_material_classifier

# KNN e SVM para classificação da resistência à compressão do concreto por ultrassom

Esse programa usa os algoritmos de aprendizado supervisionado k-Nearest Neighbors e Support Vector Mechine para classificação da resistência à compressão do concreto a partir de dados de ensaios de Velocidade de Pulso Ultrassônico (VPU). O problema é formulado como classificação multiclasse, em que cada amostra é atribuída a uma faixa de resistência à compressão.

Referência da base de dados: MATTHEWS, B.; ALLAIX, D.; WIJTE, S.; VULLINGS, M.. Advancing non-destructive concrete compressive strength estimation: Large-Scale datasets and machine learning framework. **NDT & E International**, v.

File: Complete_UPV_Database_raw.csv (part 24 of 25)
Literature,Specimen ID,Country,Specimen Type,Specimen Age (days),Rebar Present,UPV Device Brand & Model,Transducer Diameter (mm),Transducer Frequency (kHz),Standard,Test Type,No. Tests,"Average Velocity, Vp (m/s)",Compression Specimen,Height (mm),Width/Diameter (mm),Max Aggregate Size (mm),W/C Ratio,Strength Class,"Design Strength, fck (MPa)","fc,core (MPa)","fc,ref (MPa)","fc,cyl (MPa)",Notes,
Ali-Benyahia et al. (2023),CA_133,Algeria,Element - In-situ,3653,FALSE,Controls 58-E46,50,54,EN 12504-4 (2004),Direct,1,4200,Core,,75.0,,,,,20.80,19.62,16.29,Cylinder lengths noted as varying between a ratio of 1 to 2 relative to diameter - real values not reported.,
Ali-Benyahia et al. (2023),CA_134,Algeria,Element - In-situ,3653,FALSE,Controls 58-E46,50,54,EN 12504-4 (2004),Direct,1,3740,Core,,75.0,,,,,20.80,19.62,16.29,Cylinder lengths noted as varying between a ratio of 1 to 2 relative to diameter - real values not reported.,
Ali-Benyahia et al. (2023),CA_135,Algeria,Element - In-situ,3653,FALSE,Controls 58-E46,50,54,EN 12504-4 (2004),Direct,1,3350,Core,,75.0,,,,,20.80,19.62,16.29,Cylinder lengths noted as varying between a ratio of 1 to 2 relative to diameter - real values not reported.,
Ali-Benyahia et al. (2023),CA_136,Algeria,Element - In-situ,3653,FALSE,Controls 58-E46,50,54,EN 12504-4 (2004),Direct,1,4090,Core,,75.0,,,,,21.10,19.91,16.52,Cylinder lengths noted as varying between a ratio of 1 to 2 relative to diameter - real values not reported.,
Ali-Benyahia et al. (2023),CA_137,Algeria,Element - In-situ,3653,FALSE,Controls 58-E46,50,54,EN 12504-4 (2004),Direct,1,4000,Core,,75.0,,,,,21.10,19.91,16.52,Cylinder lengths noted as varying between a ratio of 1 to 2 relative to diameter - real values not reported.,
Ali-Benyahia et al. (2023),CA_138,Algeria,Element - In-situ,3653,FALSE,Controls 58-E46,50,54,EN 12504-4 (2004),Direct,1,3880,Core,,75.0,,,,,21.10,19.91,16.52,Cylinder lengths noted as varying between a ratio of 1 to 2 relative to diameter - real values not reported.,
Ali-Benyahia et al. (2023),CA_139,Algeria,Element - In-situ,3653,FALSE,Controls 58-E46,50,54,EN 12504-4 (2004),Direct,1,3670,Core,,75.0,,,,,21.20,20.00,16.60,Cylinder lengths noted as varying between a ratio of 1 to 2 relative to diameter - real values not reported.,
Ali-Benyahia et al. (2023),CA_140,Algeria,Element - In-situ,3653,FALSE,Controls 58-E46,50,54,EN 12504-4 (2004),Direct,1,4100,Core,,75.0,,,,,21.20,20.00,16.60,Cylinder lengths noted as varying between a ratio of 1 to 2 relative to diameter - real values not reported.,
Ali-Benyahia et al. (2023),CA_141,Algeria,Element - In-situ,3653,FALSE,Controls 58-E46,50,54,EN 12504-4 (2004),Direct,1,4000,Core,,75.0,,,,,21.40,20.19,16.76,Cylinder lengths noted as varying between a ratio of 1 to 2 relative to diameter - real values not reported.,
Ali-Benyahia et al. (2023),CA_142,Algeria,Element - In-situ,3653,FALSE,Controls 58-E46,50,54,EN 12504-4 (2004),Direct,1,4270,Core,,75.0,,,,,21.60,20.38,16.91,Cylinder lengths noted as varying between a ratio of 1 to 2 relative to diameter - real values not reported.,
Ali-Benyahia et al. (2023),CA_143,Algeria,Element - In-situ,3653,FALSE,Controls 58-E46,50,54,EN 12504-4 (2004),Direct,1,4030,Core,,75.0,,,,,21.80,20.57,17.07,Cylinder lengths noted as varying between a ratio of 1 to 2 relative to diameter - real values not reported.,
Ali-Benyahia et al. (2023),CA_144,Algeria,Element - In-situ,3653,FALSE,Controls 58-E46,50,54,EN 12504-4 (2004),Direct,1,3710,Core,,75.0,,,,,21.80,20.57,17.07,Cylinder lengths noted as varying between a ratio of 1 to 2 relative to diameter - real values not reported.,
Ali-Benyahia et al. (2023),CA_145,Algeria,Element - In-situ,3653,FALSE,Controls 58-E46,50,54,EN 12504-4 (2004),Direct,1,3770,Core,,75.0,,,,,22.00,20.75,17.23,Cylinder lengths noted as varying between a ratio of 1 to 2 relative to diameter - real values not reported.,
Ali-Benyahia et al. (2023),CA_146,Algeria,Element - In-situ,3653,FALSE,Controls 58-E46,50,54,EN 12504-4 (2004),Direct,1,3590,Core,,75.0,,,,,22.10,20.85,17.30,Cylinder lengths noted as varying between a ratio of 1 to 2 relative to diameter - real values not reported.,
Ali-Benyahia et al. (2023),CA_147,Algeria,Element - In-situ,3653,FALSE,Controls 58-E46,50,54,EN 12504-4 (2004),Direct,1,3660,Core,,75.0,,,,,22.10,20.85,17.30,Cylinder lengths noted as varying between a ratio of 1 to 2 relative to diameter - real values not reported.,
Ali-Benyahia et al. (2023),CA_148,Algeria,Element - In-situ,3653,FALSE,Controls 58-E46,50,54,EN 12504-4 (2004),Direct,1,3790,Core,,75.0,,,,,22.60,21.32,17.70,Cylinder lengths noted as varying between a ratio of 1 to 2 relative to diameter - real values not reported.,
Ali-Benyahia et al. (2023),CA_149,Algeria,Element - In-situ,3653,FALSE,Controls 58-E46,50,54,EN 12504-4 (2004),Direct,1,4180,Core,,75.0,,,,,22.70,21.42,17.77,Cylinder lengths noted as varying between a ratio of 1 to 2 relative to diameter - real values not reported.,
Ali-Benyahia et al. (2023),CA_150,Algeria,Element - In-situ,3653,FALSE,Controls 58-E46,50,54,EN 12504-4 (2004),Direct,1,4170,Core,,75.0,,,,,23.20,21.89,18.17,Cylinder lengths noted as varying between a ratio of 1 to 2 relative to diameter - real values not reported.,
Ali-Benyahia et al. (2023),CA_151,Algeria,Element - In-situ,3653,FALSE,Controls 58-E46,50,54,EN 12504-4 (2004),Direct,1,4060,Core,,75.0,,,,,23.50,22.17,18.40,Cylinder lengths noted as varying between a ratio of 1 to 2 relative to diameter - real values not reported.,
Ali-Benyahia et al. (2023),CA_152,Algeria,Element - In-situ,3653,FALSE,Controls 58-E46,50,54,EN 12504-4 (2004),Direct,1,3850,Core,,75.0,,,,,23.50,22.17,18.40,Cylinder lengths noted as varying between a ratio of 1 to 2 relative to diameter - real values not reported.,
Ali-Benyahia et al. (2023),CA_153,Algeria,Element - In-situ,3653,FALSE,Controls 58-E46,50,54,EN 12504-4 (2004),Direct,1,4080,Core,,75.0,,,,,23.70,22.36,18.56,Cylinder lengths noted as varying between a ratio of 1 to 2 relative to diameter - real values not reported.,
Ali-Benyahia et al. (2023),CA_154,Algeria,Element - In-situ,3653,FALSE,Controls 58-E46,50,54,EN 12504-4 (2004),Direct,1,4030,Core,,75.0,,,,,23.70,22.36,18.56,Cylinder lengths noted as varying between a ratio of 1 to 2 relative to diameter - real values not reported.,
Ali-Benyahia et al. (2023),CA_155,Algeria,Element - In-situ,3653,FALSE,Controls 58-E46,50,54,EN 12504-4 (2004),Direct,1,4020,Core,,75.0,,,,,23.80,22.45,18.64,Cylinder lengths noted as varying between a ratio of 1 to 2 relative to diameter - real values not reported.,
Ali-Benyahia et al. (2023),CA_156,Algeria,Element - In-situ,3653,FALSE,Controls 58-E46,50,54,EN 12504-4 (2004),Direct,1,3880,Core,,75.0,,,,,23.80,22.45,18.64,Cylinder lengths noted as varying between a ratio of 1 to 2 relative to diameter - real values not reported.,
Ali-Benyahia et al. (2023),CA_157,Algeria,Element - In-situ,3653,FALSE,Controls 58-E46,50,54,EN 12504-4 (2004),Direct,1,4340,Core,,75.0,,,,,23.90,22.55,18.71,Cylinder lengths noted as varying between a ratio of 1 to 2 relative to diameter - real values not reported.,
Ali-Benyahia et al. (2023),CA_158,Algeria,Element - In-situ,3653,FALSE,Controls 58-E46,50,54,EN 12504-4 (2004),Direct,1,3980,Core,,75.0,,,,,24.20,22.83,18.95,Cylinder lengths noted as varying between a ratio of 1 to 2 relative to diameter - real values not reported.,
Ali-Benyahia et al. (2023),CA_159,Algeria,Element - In-situ,3653,FALSE,Controls 58-E46,50,54,EN 12504-4 (2004),Direct,1,4200,Core,,75.0,,,,,24.20,22.83,18.95,Cylinder lengths noted as varying between a ratio of 1 to 2 relative to diameter - real values not reported.,
Ali-Benyahia et al. (2023),CA_160,Algeria,Element - In-situ,3653,FALSE,Controls 58-E46,50,54,EN 12504-4 (2004),Direct,1,4200,Core,,75.0,,,,,24.40,23.02,19.11,Cylinder lengths noted as varying between a ratio of 1 to 2 relative to diameter - real values not reported.,
Ali-Benyahia et al. (2023),CA_161,Algeria,Element - In-situ,3653,FALSE,Controls 58-E46,50,54,EN 12504-4 (2004),Direct,1,3980,Core,,75.0,,,,,24.50,23.11,19.18,Cylinder lengths noted as varying between a ratio of 1 to 2 relative to diameter - real values not reported.,
Ali-Benyahia et al. (2023),CA_162,Algeria,Element - In-situ,3653,FALSE,Controls 58-E46,50,54,EN 12504-4 (2004),Direct,1,3850,Core,,75.0,,,,,24.70,23.30,19.34,Cylinder lengths noted as varying between a ratio of 1 to 2 relative to diameter - real values not reported.,
Ali-Benyahia et al. (2023),CA_163,Algeria,Element - In-situ,3653,FALSE,Controls 58-E46,50,54,EN 12504-4 (2004),Direct,1,4000,Core,,75.0,,,,,24.80,23.40,19.42,Cylinder lengths noted as varying between a ratio of 1 to 2 relative to diameter - real values not reported.,
Ali-Benyahia et al. (2023),CA_164,Algeria,Element - In-situ,3653,FALSE,Controls 58-E46,50,54,EN 12504-4 (2004),Direct,1,3910,Core,,75.0,,,,,24.90,23.49,19.50,Cylinder lengths noted as varying between a ratio of 1 to 2 relative to diameter - real values not reported.,
Ali-Benyahia et al. (2023),CA_165,Algeria,Element - In-situ,3653,FALSE,Controls 58-E46,50,54,EN 12504-4 (2004),Direct,1,4170,Core,,75.0,,,,,25.00,23.58,19.58,Cylinder lengths noted as varying between a ratio of 1 to 2 relative to diameter - real values not reported.,
Ali-Benyahia et al. (2023),CA_166,Algeria,Element - In-situ,3653,FALSE,Controls 58-E46,50,54,EN 12504-4 (2004),Direct,1,3980,Core,,75.0,,,,,25.00,23.58,19.58,Cylinder lengths noted as varying between a ratio of 1 to 2 relative to diameter - real values not reported.,
Ali-Benyahia et al. (2023),CA_167,Algeria,Element - In-situ,3653,FALSE,Controls 58-E46,50,54,EN 12504-4 (2004),Direct,1,4310,Core,,75.0,,,,,25.30,23.87,19.81,Cylinder lengths noted as varying between a ratio of 1 to 2 relative to diameter - real values not reported.,
Ali-Benyahia et al. (2023),CA_168,Algeria,Element - In-situ,3653,FALSE,Controls 58-E46,50,54,EN 12504-4 (2004),Direct,1,3870,Core,,75.0,,,,,25.50,24.06,19.97,Cylinder lengths noted as varying between a ratio of 1 to 2 relative to diameter - real values not reported.,
Ali-Benyahia et al. (2023),CA_169,Algeria,Element - In-situ,3653,FALSE,Controls 58-E46,50,54,EN 12504-4 (2004),Direct,1,4160,Core,,75.0,,,,,25.60,24.15,20.05,Cylinder lengths noted as varying between a ratio of 1 to 2 relative to diameter - real values not reported.,
Ali-Benyahia et al. (2023),CA_170,Algeria,Element - In-situ,3653,FALSE,Controls 58-E46,50,54,EN 12504-4 (2004),Direct,1,3890,Core,,75.0,,,,,25.90,24.43,20.28,Cylinder lengths noted as varying between a ratio of 1 to 2 relative to diameter - real values not reported.,
Ali-Benyahia et al. (2023),CA_171,Algeria,Element - In-situ,3653,FALSE,Controls 58-E46,50,54,EN 12504-4 (2004),Direct,1,4010,Core,,75.0,,,,,25.90,24.43,20.28,Cylinder lengths noted as varying between a ratio of 1 to 2 relative to diameter - real values not reported.,
Ali-Benyahia et al. (2023),CA_172,Algeria,Element - In-situ,3653,FALSE,Controls 58-E46,50,54,EN 12504-4 (2004),Direct,1,3640,Core,,75.0,,,,,26.10,24.62,20.44,Cylinder lengths noted as varying between a ratio of 1 to 2 relative to diameter - real values not reported.,
Ali-Benyahia et al. (2023),CA_173,Algeria,Element - In-situ,3653,FALSE,Controls 58-E46,50,54,EN 12504-4 (2004),Direct,1,3730,Core,,75.0,,,,,26.40,24.91,20.67,Cylinder lengths noted as varying between a ratio of 1 to 2 relative to diameter - real values not reported.,
Ali-Benyahia et al. (2023),CA_174,Algeria,Element - In-situ,3653,FALSE,Controls 58-E46,50,54,EN 12504-4 (2004),Direct,1,4210,Core,,75.0,,,,,26.40,24.91,20.67,Cylinder lengths noted as varying between a ratio of 1 to 2 relative to diameter - real values not reported.,
Ali-Benyahia et al. (2023),CA_175,Algeria,Element - In-situ,3653,FALSE,Controls 58-E46,50,54,EN 12504-4 (2004),Direct,1,3760,Core,,75.0,,,,,26.60,25.09,20.83,Cylinder lengths noted as varying between a ratio of 1 to 2 relative to diameter - real values not reported.,
Ali-Benyahia et al. (2023),CA_176,Algeria,Element - In-situ,3653,FALSE,Controls 58-E46,50,54,EN 12504-4 (2004),Direct,1,4190,Core,,75.0,,,,,26.60,25.09,20.83,Cylinder lengths noted as varying between a ratio of 1 to 2 relative to diameter - real values not reported.,
Ali-Benyahia et al. (2023),CA_177,Algeria,Element - In-situ,3653,FALSE,Controls 58-E46,50,54,EN 12504-4 (2004),Direct,1,3980,Core,,75.0,,,,,26.70,25.19,20.91,Cylinder lengths noted as varying between a ratio of 1 to 2 relative to diameter - real values not reported.,
Ali-Benyahia et al. (2023),CA_178,Algeria,Element - In-situ,3653,FALSE,Controls 58-E46,50,54,EN 12504-4 (2004),Direct,1,4420,Core,,75.0,,,,,26.80,25.28,20.98,Cylinder lengths noted as varying between a ratio of 1 to 2 relative to diameter - real values not reported.,
Ali-Benyahia et al. (2023),CA_179,Algeria,Element - In-situ,3653,FALSE,Controls 58-E46,50,54,EN 12504-4 (2004),Direct,1,4030,Core,,75.0,,,,,26.90,25.38,21.06,Cylinder lengths noted as varying between a ratio of 1 to 2 relative to diameter - real values not reported.,
Ali-Benyahia et al. (2023),CA_180,Algeria,Element - In-situ,3653,FALSE,Controls 58-E46,50,54,EN 12504-4 (2004),Direct,1,4360,Core,,75.0,,,,,27.50,25.94,21.53,Cylinder lengths noted as varying between a ratio of 1 to 2 relative to diameter - real values not reported.,
Ali-Benyahia et al. (2023),CA_181,Algeria,Element - In-situ,3653,FALSE,Controls 58-E46,50,54,EN 12504-4 (2004),Direct,1,4220,Core,,75.0,,,,,27.60,26.04,21.61,Cylinder lengths noted as varying between a ratio of 1 to 2 relative to diameter - real values not reported.,
Ali-Benyahia et al. (2023),CA_182,Algeria,Element - In-situ,3653,FALSE,Controls 58-E46,50,54,EN 12504-4 (2004),Direct,1,4110,Core,,75.0,,,,,27.70,26.13,21.69,Cylinder lengths noted as varying between a ratio of 1 to 2 relative to diameter - real values not reported.,
Ali-Benyahia et al. (2023),CA_183,Algeria,Element - In-situ,3653,FALSE,Controls 58-E46,50,54,EN 12504-4 (2004),Direct,1,4320,Core,,75.0,,,,,27.80,26.23,21.77,Cylinder lengths noted as varying between a ratio of 1 to 2 relative to diameter - real values not reported.,
Ali-Benyahia et al. (2023),CA_184,Algeria,Element - In-situ,3653,FALSE,Controls 58-E46,50,54,EN 12504-4 (2004),Direct,1,4260,Core,,75.0,,,,,28.10,26.51,22.00,Cylinder lengths noted as varying between a ratio of 1 to 2 relative to diameter - real values not reported.,
Ali-Benyahia et al. (2023),CA_185,Algeria,Element - In-situ,3653,FALSE,Controls 58-E46,50,54,EN 12504-4 (2004),Direct,1,4330,Core,,75.0,,,,,28.20,26.60,22.08,Cylinder lengths noted as varying between a ratio of 1 to 2 relative to diameter - real values not reported.,
Ali-Benyahia et al. (2023),CA_186,Algeria,Element - In-situ,3653,FALSE,Controls 58-E46,50,54,EN 12504-4 (2004),Direct,1,4000,Core,,75.0,,,,,28.40,26.79,22.24,Cylinder lengths noted as varying between a ratio of 1 to 2 relative to diameter - real values not reported.,
Ali-Benyahia et al. (2023),CA_187,Algeria,Element - In-situ,3653,FALSE,Controls 58-E46,50,54,EN 12504-4 (2004),Direct,1,4450,Core,,75.0,,,,,28.90,27.26,22.63,Cylinder lengths noted as varying between a ratio of 1 to 2 relative to diameter - real values not reported.,
Ali-Benyahia et al. (2023),CA_188,Algeria,Element - In-situ,3653,FALSE,Controls 58-E46,50,54,EN 12504-4 (2004),Direct,1,4420,Core,,75.0,,,,,28.90,27.26,22.63,Cylinder lengths noted as varying between a ratio of 1 to 2 relative to diameter - real values not reported.,
Ali-Benyahia et al. (2023),CA_189,Algeria,Element - In-situ,3653,FALSE,Controls 58-E46,50,54,EN 12504-4 (2004),Direct,1,4320,Core,,75.0,,,,,29.00,27.36,22.71,Cylinder lengths noted as varying between a ratio of 1 to 2 relative to diameter - real values not reported.,
Ali-Benyahia et al. (2023),CA_190,Algeria,Element - In-situ,3653,FALSE,Controls 58-E46,50,54,EN 12504-4 (2004),Direct,1,4080,Core,,75.0,,,,,29.10,27.45,22.79,Cylinder lengths noted as varying between a ratio of 1 to 2 relative to diameter - real values not reported.,
Ali-Benyahia et al. (2023),CA_191,Algeria,Element - In-situ,3653,FALSE,Controls 58-E46,50,54,EN 12504-4 (2004),Direct,1,3810,Core,,75.0,,,,,29.20,27.55,22.86,Cylinder lengths noted as varying between a ratio of 1 to 2 relative to diameter - real values not reported.,
Ali-Benyahia et al. (2023),CA_192,Algeria,Element - In-situ,3653,FALSE,Controls 58-E46,50,54,EN 12504-4 (2004),Direct,1,4070,Core,,75.0,,,,,29.40,27.74,23.02,Cylinder lengths noted as varying between a ratio of 1 to 2 relative to diameter - real values not reported.,
Ali-Benyahia et al. (2023),CA_193,Algeria,Element - In-situ,3653,FALSE,Controls 58-E46,50,54,EN 12504-4 (2004),Direct,1,4410,Core,,75.0,,,,,29.40,27.74,23.02,Cylinder lengths noted as varying between a ratio of 1 to 2 relative to diameter - real values not reported.,
Ali-Benyahia et al. (2023),CA_194,Algeria,Element - In-situ,3653,FALSE,Controls 58-E46,50,54,EN 12504-4 (2004),Direct,1,4140,Core,,75.0,,,,,29.50,27.83,23.10,Cylinder lengths noted as varying between a ratio of 1 to 2 relative to diameter - real values not reported.,
Ali-Benyahia et al. (2023),CA_195,Algeria,Element - In-situ,3653,FALSE,Controls 58-E46,50,54,EN 12504-4 (2004),Direct,1,4280,Core,,75.0,,,,,30.00,28.30,23.49,Cylinder lengths noted as varying between a ratio of 1 to 2 relative to diameter - real values not reported.,
Ali-Benyahia et al. (2023),CA_196,Algeria,Element - In-situ,3653,FALSE,Controls 58-E46,50,54,EN 12504-4 (2004),Direct,1,4280,Core,,75.0,,,,,30.60,28.87,23.96,Cylinder lengths noted as varying between a ratio of 1 to 2 relative to diameter - real values not reported.,
Ali-Benyahia et al. (2023),CA_197,Algeria,Element - In-situ,3653,FALSE,Controls 58-E46,50,54,EN 12504-4 (2004),Direct,1,3910,Core,,75.0,,,,,30.60,28.87,23.96,Cylinder lengths noted as varying between a ratio of 1 to 2 relative to diameter - real values not reported.,
Ali-Benyahia et al. (2023),CA_198,Algeria,Element - In-situ,3653,FALSE,Controls 58-E46,50,54,EN 12504-4 (2004),Direct,1,4240,Core,,75.0,,,,,30.90,29.15,24.20,Cylinder lengths noted as varying between a ratio of 1 to 2 relative to diameter - real values not reported.,
Ali-Benyahia et al. (2023),CA_199,Algeria,Element - In-situ,3653,FALSE,Controls 58-E46,50,54,EN 12504-4 (2004),Direct,1,3850,Core,,75.0,,,,,31.30,29.53,24.51,Cylinder lengths noted as varying between a ratio of 1 to 2 relative to diameter - real values not reported.,
Ali-Benyahia et al. (2023),CA_200,Algeria,Element - In-situ,3653,FALSE,Controls 58-E46,50,54,EN 12504-4 (2004),Direct,1,4160,Core,,75.0,,,,,31.70,29.91,24.82,Cylinder lengths noted as varying between a ratio of 1 to 2 relative to diameter - real values not reported.,
Ali-Benyahia et al. (2023),CA_201,Algeria,Element - In-situ,3653,FALSE,Controls 58-E46,50,54,EN 12504-4 (2004),Direct,1,4210,Core,,75.0,,,,,32.10,30.28,25.13,Cylinder lengths noted as varying between a ratio of 1 to 2 relative to diameter - real values not reported.,
Ali-Benyahia et al. (2023),CA_202,Algeria,Element - In-situ,3653,FALSE,Controls 58-E46,50,54,EN 12504-4 (2004),Direct,1,4480,Core,,75.0,,,,,32.50,30.66,25.45,Cylinder lengths noted as varying between a ratio of 1 to 2 relative to diameter - real values not reported.,
Ali-Benyahia et al. (2023),CA_203,Algeria,Element - In-situ,3653,FALSE,Controls 58-E46,50,54,EN 12504-4 (2004),Direct,1,4240,Core,,75.0,,,,,32.90,31.04,25.76,Cylinder lengths noted as varying between a ratio of 1 to 2 relative to diameter - real values not reported.,
Ali-Benyahia et al. (2023),CA_204,Algeria,Element - In-situ,3653,FALSE,Controls 58-E46,50,54,EN 12504-4 (2004),Direct,1,4070,Core,,75.0,,,,,33.30,31.42,26.07,Cylinder lengths noted as varying between a ratio of 1 to 2 relative to diameter - real values not reported.,
Ali-Benyahia et al. (2023),CA_205,Algeria,Element - In-situ,3653,FALSE,Controls 58-E46,50,54,EN 12504-4 (2004),Direct,1,4450,Core,,75.0,,,,,33.70,31.79,26.39,Cylinder lengths noted as varying between a ratio of 1 to 2 relative to diameter - real values not reported.,
Boussahoua et al. (2023),B1_C1,Algeria,Element - In-situ,17532,TRUE,,,,,Direct,1,3360,Core,,65.0,,,,,23.00,22.27,18.49,Cylinder height not reported. Assumed to be a 2:1 ratio based on photos for strength normalization. Significant deterioration present with measured carbonation depth of 48mm.,
Boussahoua et al. (2023),B1_C2,Algeria,Element - In-situ,17532,TRUE,,,,,Direct,1,3290,Core,,65.0,,,,,26.20,25.37,21.06,Cylinder height not reported. Assumed to be a 2:1 ratio based on photos for strength normalization. Significant deterioration present with measured carbonation depth of 26mm.,
Boussahoua et al. (2023),B1_C3,Algeria,Element - In-situ,17532,TRUE,,,,,Direct,1,3410,Core,,65.0,,,,,23.00,22.27,18.49,Cylinder height not reported. Assumed to be a 2:1 ratio based on photos for strength normalization. Significant deterioration present with measured carbonation depth of 31mm.,
Boussahoua et al. (2023),B4_C6,Algeria,Element - In-situ,17532,TRUE,,,,,Direct,1,1630,Core,,65.0,,,,,17.00,16.46,13.66,Cylinder height not reported. Assumed to be a 2:1 ratio based on photos for strength normalization. Significant deterioration present with measured carbonation depth of 29mm.,
Boussahoua et al. (2023),B4_C7,Algeria,Element - In-situ,17532,TRUE,,,,,Direct,1,3640,Core,,65.0,,,,,25.60,24.79,20.58,Cylinder height not reported. Assumed to be a 2:1 ratio based on photos for strength normalization. Significant deterioration present with measured carbonation depth of 21mm.,
Boussahoua et al. (2023),B4_C8,Algeria,Element - In-situ,17532,TRUE,,,,,Direct,1,2630,Core,,65.0,,,,,23.70,22.95,19.05,Cylinder height not reported. Assumed to be a 2:1 ratio based on photos for strength normalization. Significant deterioration present with measured carbonation depth of 21mm.,
Boussahoua et al. (2023),B4_C9,Algeria,Element - In-situ,17532,TRUE,,,,,Direct,1,1630,Core,,65.0,,,,,17.40,16.85,13.99,Cylinder height not reported. Assumed to be a 2:1 ratio based on photos for strength normalization. Significant deterioration present with measured carbonation depth of 20mm.,
Boussahoua et al. (2023),B5_C10,Algeria,Element - In-situ,17532,TRUE,,,,,Direct,1,3690,Core,,65.0,,,,,28.20,27.31,22.67,Cylinder height not reported. Assumed to be a 2:1 ratio based on photos for strength normalization. Significant deterioration present with measured carbonation depth of 14mm.,
Boussahoua et al. (2023),B6_C11,Algeria,Element - In-situ,17532,TRUE,,,,,Direct,1,3420,Core,,65.0,,,,,34.20,33.12,27.49,Cylinder height not reported. Assumed to be a 2:1 ratio based on photos for strength normalization. Significant deterioration present with measured carbonation depth of 14mm.,
Boussahoua et al. (2023),B6_C12,Algeria,Element - In-situ,17532,TRUE,,,,,Direct,1,3160,Core,,65.0,,,,,23.00,22.27,18.49,Cylinder height not reported. Assumed to be a 2:1 ratio based on photos for strength normalization. Significant deterioration present with measured carbonation depth of 31mm.,
Boussahoua et al. (2023),B7_C13,Algeria,Element - In-situ,17532,TRUE,,,,,Direct,1,3710,Core,,65.0,,,,,44.60,43.19,35.85,Cylinder height not reported. Assumed to be a 2:1 ratio based on photos for strength normalization. Significant deterioration present with measured carbonation depth of 32mm.,
Boussahoua et al. (2023),B7_C16,Algeria,Element - In-situ,17532,TRUE,,,,,Direct,1,3690,Core,,65.0,,,,,28.20,27.31,22.67,Cylinder height not reported. Assumed to be a 2:1 ratio based on photos for strength normalization. Significant deterioration present with measured carbonation depth of 17mm.,
Boussahoua et al. (2023),B7_C17,Algeria,Element - In-situ,17532,TRUE,,,,,Direct,1,3380,Core,,65.0,,,,,23.20,22.47,18.65,Cylinder height not reported. Assumed to be a 2:1 ratio based on photos for strength normalization. Significant deterioration present with measured carbonation depth of 32mm.,
Boussahoua et al. (2023),B8_C18,Algeria,Element - In-situ,17532,TRUE,,,,,Direct,1,2640,Core,,65.0,,,,,17.60,17.04,14.15,Cylinder height not reported. Assumed to be a 2:1 ratio based on photos for strength normalization. Carbonation depth of 0 mm.,
Boussahoua et al. (2023),B8_C19,Algeria,Element - In-situ,17532,TRUE,,,,,Direct,1,3260,Core,,65.0,,,,,21.40,20.72,17.20,Cylinder height not reported. Assumed to be a 2:1 ratio based on photos for strength normalization. Significant deterioration present with measured carbonation depth of 21mm.,
Boussahoua et al. (2023),B8_C21,Algeria,Element - In-situ,17532,TRUE,,,,,Direct,1,3240,Core,,65.0,,,,,21.70,21.01,17.44,Cylinder height not reported. Assumed to be a 2:1 ratio based on photos for strength normalization. Significant deterioration present with measured carbonation depth of 26mm.,
Boussahoua et al. (2023),B9_C22,Algeria,Element - In-situ,17532,TRUE,,,,,Direct,1,3420,Core,,65.0,,,,,39.20,37.96,31.51,Cylinder height not reported. Assumed to be a 2:1 ratio based on photos for strength normalization. Significant deterioration present with measured carbonation depth of 17mm.,
Boussahoua et al. (2023),B9_C23,Algeria,Element - In-situ,17532,TRUE,,,,,Direct,1,3830,Core,,65.0,,,,,27.00,26.15,21.70,Cylinder height not reported. Assumed to be a 2:1 ratio based on photos for strength normalization. Significant deterioration present with measured carbonation depth of 20mm.,
Boussahoua et al. (2023),B8_C24,Algeria,Element - In-situ,17532,TRUE,,,,,Direct,1,3650,Core,,65.0,,,,,30.50,29.54,24.52,Cylinder height not reported. Assumed to be a 2:1 ratio based on photos for strength normalization. Significant deterioration present with measured carbonation depth of 30mm.,
Boussahoua et al. (2023),B8_C25,Algeria,Element - In-situ,17532,TRUE,,,,,Direct,1,3820,Core,,65.0,,,,,30.50,29.54,24.52,Cylinder height not reported. Assumed to be a 2:1 ratio based on photos for strength normalization. Significant deterioration present with measured carbonation depth of 30mm.,
Boussahoua et al. (2023),B10_C26,Algeria,Element - In-situ,17532,TRUE,,,,,Direct,1,3610,Core,,65.0,,,,,32.80,31.76,26.36,Cylinder height not reported. Assumed to be a 2:1 ratio based on photos for strength normalization. Significant deterioration present with measured carbonation depth of 10mm.,
Boussahoua et al. (2023),B10_C27,Algeria,Element - In-situ,17532,TRUE,,,,,Direct,1,3160,Core,,65.0,,,,,20.40,19.76,16.40,Cylinder height not reported. Assumed to be a 2:1 ratio based on photos for strength normalization. Significant deterioration present with measured carbonation depth of 15mm.,
Boussahoua et al. (2023),B10_C28,Algeria,Element - In-situ,17532,TRUE,,,,,Direct,1,3660,Core,,65.0,,,,,29.60,28.67,23.79,Cylinder height not reported. Assumed to be a 2:1 ratio based on photos for strength normalization. Significant deterioration present with measured carbonation depth of 29mm.,
Boussahoua et al. (2023),B11_C32,Algeria,Element - In-situ,17532,TRUE,,,,,Direct,1,3610,Core,,65.0,,,,,39.90,38.64,32.07,Cylinder height not reported. Assumed to be a 2:1 ratio based on photos for strength normalization. Significant deterioration present with measured carbonation depth of 26mm.,
Boussahoua et al. (2023),B2_C34,Algeria,Element - In-situ,17532,TRUE,,,,,Direct,1,1980,Core,,65.0,,,,,16.00,15.49,12.86,Cylinder height not reported. Assumed to be a 2:1 ratio based on photos for strength normalization. Significant deterioration present with measured carbonation depth of 22mm.,
Boussahoua et al. (2023),B2_C35,Algeria,Element - In-situ,17532,TRUE,,,,,Direct,1,1940,Core,,65.0,,,,,17.60,17.04,14.15,Cylinder height not reported. Assumed to be a 2:1 ratio based on photos for strength normalization. Significant deterioration present with measured carbonation depth of 20mm.,
Demir et al. (2023),HSC400-1,Turkey,Cube - Laboratory,3,FALSE,,,,TS EN 12504-4 (2004),Direct,,5060,Cube,150.0,150.0,16,0.22,,,53.60,53.60,44.49,High early-strength concrete mix. Cube dimensions not reported and assumed based on photos.,
Demir et al. (2023),HSC400-2,Turkey,Cube - Laboratory,3,FALSE,,,,TS EN 12504-4 (2004),Direct,,5310,Cube,150.0,150.0,16,0.26,,,56.50,56.50,46.90,High early-strength concrete mix. Cube dimensions not reported and assumed based on photos.,
Demir et al. (2023),HSC400-3,Turkey,Cube - Laboratory,3,FALSE,,,,TS EN 12504-4 (2004),Direct,,5130,Cube,150.0,150.0,16,0.32,,,54.20,54.20,44.99,High early-strength concrete mix. Cube dimensions not reported and assumed based on photos.,
Demir et al. (2023),HSC450-1,Turkey,Cube - Laboratory,3,FALSE,,,,TS EN 12504-4 (2004),Direct,,5290,Cube,150.0,150.0,16,0.23,,,56.30,56.30,46.73,High early-strength concrete mix. Cube dimensions not reported and assumed based on photos.,
Demir et al. (2023),HSC450-2,Turkey,Cube - Laboratory,3,FALSE,,,,TS EN 12504-4 (2004),Direct,,5380,Cube,150.0,150.0,16,0.30,,,58.60,58.60,48.64,High early-strength concrete mix. Cube dimensions not reported and assumed based on photos.,
Demir et al. (2023),HSC450-3,Turkey,Cube - Laboratory,3,FALSE,,,,TS EN 12504-4 (2004),Direct,,5250,Cube,150.0,150.0,16,0.33,,,55.80,55.80,46.31,High early-strength concrete mix. Cube dimensions not reported and assumed based on photos.,
Demir et al. (2023),HSC500-1,Turkey,Cube - Laboratory,3,FALSE,,,,TS EN 12504-4 (2004),Direct,,5320,Cube,150.0,150.0,16,0.21,,,56.70,56.70,47.06,High early-strength concrete mix. Cube dimensions not reported and assumed based on photos.,
Demir et al. (2023),HSC500-2,Turkey,Cube - Laboratory,3,FALSE,,,,TS EN 12504-4 (2004),Direct,,5420,Cube,150.0,150.0,16,0.22,,,61.70,61.70,51.21,High early-strength concrete mix. Cube dimensions not reported and assumed based on photos.,
Demir et al. (2023),HSC500-3,Turkey,Cube - Laboratory,3,FALSE,,,,TS EN 12504-4 (2004),Direct,,5260,Cube,150.0,150.0,16,0.35,,,55.90,55.90,46.40,High early-strength concrete mix. Cube dimensions not reported and assumed based on photos.,
Demir et al. (2023),HSC400-1,Turkey,Cube - Laboratory,90,FALSE,,,,TS EN 12504-4 (2004),Direct,,5360,Cube,150.0,150.0,16,0.22,,,70.90,70.90,59.80,High early-strength concrete mix. Cube dimensions not reported and assumed based on photos.,
Demir et al. (2023),HSC400-2,Turkey,Cube - Laboratory,90,FALSE,,,,TS EN 12504-4 (2004),Direct,,5430,Cube,150.0,150.0,16,0.26,,,78.70,78.70,67.60,High early-strength concrete mix. Cube dimensions not reported and assumed based on photos.,
Demir et al. (2023),HSC400-3,Turkey,Cube - Laboratory,90,FALSE,,,,TS EN 12504-4 (2004),Direct,,5370,Cube,150.0,150.0,16,0.32,,,75.80,75.80,64.70,High early-strength concrete mix. Cube dimensions not reported and assumed based on photos.,
Demir et al. (2023),HSC450-1,Turkey,Cube - Laboratory,90,FALSE,,,,TS EN 12504-4 (2004),Direct,,5460,Cube,150.0,150.0,16,0.23,,,79.10,79.10,68.00,High early-strength concrete mix. Cube dimensions not reported and assumed based on photos.,
Demir et al. (2023),HSC450-2,Turkey,Cube - Laboratory,90,FALSE,,,,TS EN 12504-4 (2004),Direct,,5590,Cube,150.0,150.0,16,0.30,,,83.30,83.30,72.20,High early-strength concrete mix. Cube dimensions not reported and assumed based on photos.,
Demir et al. (2023),HSC450-3,Turkey,Cube - Laboratory,90,FALSE,,,,TS EN 12504-4 (2004),Direct,,5410,Cube,150.0,150.0,16,0.33,,,77.10,77.10,66.00,High early-strength concrete mix. Cube dimensions not reported and assumed based on photos.,
Demir et al. (2023),HSC500-1,Turkey,Cube - Laboratory,90,FALSE,,,,TS EN 12504-4 (2004),Direct,,5520,Cube,150.0,150.0,16,0.21,,,81.40,81.40,70.30,High early-strength concrete mix. Cube dimensions not reported and assumed based on photos.,
Demir et al. (2023),HSC500-2,Turkey,Cube - Laboratory,90,FALSE,,,,TS EN 12504-4 (2004),Direct,,5660,Cube,150.0,150.0,16,0.22,,,88.20,88.20,77.10,High early-strength concrete mix. Cube dimensions not reported and assumed based on photos.,
Demir et al. (2023),HSC500-3,Turkey,Cube - Laboratory,90,FALSE,,,,TS EN 12504-4 (2004),Direct,,5540,Cube,150.0,150.0,16,0.35,,,81.80,81.80,70.70,High early-strength concrete mix. Cube dimensions not reported and assumed based on photos.,
Mata et al. (2023),B1_S8_1,Venezuela,Cylinder - In-situ,19358,FALSE,PROCEQ PUNDIT LAB+,,,ASTM C597 (2002),Direct,1,4278,Core,106.5,74.1,,,,,25.30,23.39,19.41,Cylinder cores extracted in-situ from structure built in 1970s.,
Mata et al. (2023),B1_S8_2,Venezuela,Cylinder - In-situ,19358,FALSE,PROCEQ PUNDIT LAB+,,,ASTM C597 (2002),Direct,1,4291,Core,133.5,74.1,,,,,31.90,29.49,24.48,Cylinder cores extracted in-situ from structure built in 1970s.,
Mata et al. (2023),B1_S8_3,Venezuela,Cylinder - In-situ,19358,FALSE,PROCEQ PUNDIT LAB+,,,ASTM C597 (2002),Direct,1,4339,Core,132.8,74.0,,,,,34.60,31.99,26.55,Cylinder cores extracted in-situ from structure built in 1970s.,
Mata et al. (2023),B2_S8_4,Venezuela,Cylinder - In-situ,19358,FALSE,PROCEQ PUNDIT LAB+,,,ASTM C597 (2002),Direct,1,4428,Core,132.4,74.1,,,,,39.70,36.70,30.46,Cylinder cores extracted in-situ from structure built in 1970s.,
Mata et al. (2023),B2_S8_5,Venezuela,Cylinder - In-situ,19358,FALSE,PROCEQ PUNDIT LAB+,,,ASTM C597 (2002),Direct,1,4459,Core,104.3,74.0,,,,,41.00,37.91,31.46,Cylinder cores extracted in-situ from structure built in 1970s.,
Mata et al. (2023),B2_S8_6,Venezuela,Cylinder - In-situ,19358,FALSE,PROCEQ PUNDIT LAB+,,,ASTM C597 (2002),Direct,1,4589,Core,107.4,74.0,,,,,47.40,43.82,36.37,Cylinder cores extracted in-situ from structure built in 1970s.,
Mata et al. (2023),B2_S8_7,Venezuela,Cylinder - In-situ,19358,FALSE,PROCEQ PUNDIT LAB+,,,ASTM C597 (2002),Direct,1,4252,Core,115.2,74.1,,,,,26.50,24.50,20.34,Cylinder cores extracted in-situ from structure built in 1970s.,
Mata et al. (2023),B2_S8_8,Venezuela,Cylinder - In-situ,19358,FALSE,PROCEQ PUNDIT LAB+,,,ASTM C597 (2002),Direct,1,4369,Core,102.2,74.1,,,,,41.30,38.18,31.69,Cylinder cores extracted in-situ from structure built in 1970s.,
Mata et al. (2023),B2_S8_9,Venezuela,Cylinder - In-situ,19358,FALSE,PROCEQ PUNDIT LAB+,,,ASTM C597 (2002),Direct,1,4352,Core,93.1,74.1,,,,,27.80,25.70,21.33,Cylinder cores extracted in-situ from structure built in 1970s.,
Mata et al. (2023),B3_S8_10,Venezuela,Cylinder - In-situ,19358,FALSE,PROCEQ PUNDIT LAB+,,,ASTM C597 (2002),Direct,1,4974,Core,89.0,74.1,,,,,40.20,37.17,30.85,Cylinder cores extracted in-situ from structure built in 1970s.,
Mata et al. (2023),B3_S8_11,Venezuela,Cylinder - In-situ,19358,FALSE,PROCEQ PUNDIT LAB+,,,ASTM C597 (2002),Direct,1,4452,Core,115.3,73.9,,,,,32.70,30.23,25.09,Cylinder cores extracted in-situ from structure built in 1970s.,
Mata et al. (2023),B3_S8_12,Venezuela,Cylinder - In-situ,19358,FALSE,PROCEQ PUNDIT LAB+,,,ASTM C597 (2002),Direct,1,4573,Core,139.9,74.1,,,,,29.90,27.64,22.94,Cylinder cores extracted in-situ from structure built in 1970s.,
Mata et al. (2023),B1_S5_1,Venezuela,Cylinder - In-situ,19358,FALSE,PROCEQ PUNDIT LAB+,,,ASTM C597 (2002),Direct,1,4184,Core,130.1,74.2,,,,,37.30,34.48,28.62,Cylinder cores extracted in-situ from structure built in 1970s.,
Mata et al. (2023),B1_S5_2,Venezuela,Cylinder - In-situ,19358,FALSE,PROCEQ PUNDIT LAB+,,,ASTM C597 (2002),Direct,1,4424,Core,133.6,74.2,,,,,37.90,35.04,29.08,Cylinder cores extracted in-situ from structure built in 1970s.,
Mata et al. (2023),B1_S5_3,Venezuela,Cylinder - In-situ,19358,FALSE,PROCEQ PUNDIT LAB+,,,ASTM C597 (2002),Direct,1,4425,Core,130.1,74.0,,,,,34.20,31.62,26.24,Cylinder cores extracted in-situ from structure built in 1970s.,
Mata et al. (2023),B2_S5_4,Venezuela,Cylinder - In-situ,19358,FALSE,PROCEQ PUNDIT LAB+,,,ASTM C597 (2002),Direct,1,4139,Core,131.2,74.3,,,,,32.00,29.58,24.56,Cylinder cores extracted in-situ from structure built in 1970s.,
Mata et al. (2023),B2_S5_5,Venezuela,Cylinder - In-situ,19358,FALSE,PROCEQ PUNDIT LAB+,,,ASTM C597 (2002),Direct,1,4013,Core,129.2,74.1,,,,,25.90,23.95,19.87,Cylinder cores extracted in-situ from structure built in 1970s.,
Mata et al. (2023),B2_S5_6,Venezuela,Cylinder - In-situ,19358,FALSE,PROCEQ PUNDIT LAB+,,,ASTM C597 (2002),Direct,1,4172,Core,122.7,74.1,,,,,30.80,28.48,23.63,Cylinder cores extracted in-situ from structure built in 1970s.,
Mata et al. (2023),B2_S5_7,Venezuela,Cylinder - In-situ,19358,FALSE,PROCEQ PUNDIT LAB+,,,ASTM C597 (2002),Direct,1,3834,Core,132.7,74.3,,,,,37.90,35.04,29.08,Cylinder cores extracted in-situ from structure built in 1970s.,
Mata et al. (2023),B2_S5_8,Venezuela,Cylinder - In-situ,19358,FALSE,PROCEQ PUNDIT LAB+,,,ASTM C597 (2002),Direct,1,4008,Core,133.1,74.2,,,,,33.70,31.16,25.86,Cylinder cores extracted in-situ from structure built in 1970s.,
Mata et al. (2023),B2_S5_9,Venezuela,Cylinder - In-situ,19358,FALSE,PROCEQ PUNDIT LAB+,,,ASTM C597 (2002),Direct,1,4034,Core,112.5,74.2,,,,,34.50,31.90,26.47,Cylinder cores extracted in-situ from structure built in 1970s.,
Mata et al. (2023),B3_S5_10,Venezuela,Cylinder - In-situ,19358,FALSE,PROCEQ PUNDIT LAB+,,,ASTM C597 (2002),Direct,1,4621,Core,103.5,74.0,,,,,37.40,34.58,28.70,Cylinder cores extracted in-situ from structure built in 1970s.,
Mata et al. (2023),B3_S5_11,Venezuela,Cylinder - In-situ,19358,FALSE,PROCEQ PUNDIT LAB+,,,ASTM C597 (2002),Direct,1,4397,Core,126.2,74.2,,,,,37.40,34.58,28.70,Cylinder cores extracted in-situ from structure built in 1970s.,
Mata et al. (2023),B3_S5_12,Venezuela,Cylinder - In-situ,19358,FALSE,PROCEQ PUNDIT LAB+,,,ASTM C597 (2002),Direct,1,4270,Core,117.0,74.0,,,,,36.00,33.28,27.62,Cylinder cores extracted in-situ from structure built in 1970s.,
Mata et al. (2023),B6_LB_1,Venezuela,Cylinder - In-situ,19358,FALSE,PROCEQ PUNDIT LAB+,,,ASTM C597 (2002),Direct,1,4185,Core,116.8,74.2,,,,,24.40,22.56,18.72,Cylinder cores extracted in-situ from structure built in 1970s.,
Mata et al. (2023),B6_LB_2,Venezuela,Cylinder - In-situ,19358,FALSE,PROCEQ PUNDIT LAB+,,,ASTM C597 (2002),Direct,1,4510,Core,101.0,74.3,,,,,35.40,32.73,27.16,Cylinder cores extracted in-situ from structure built in 1970s.,
Mata et al. (2023),B6_LB_3,Venezuela,Cylinder - In-situ,19358,FALSE,PROCEQ PUNDIT LAB+,,,ASTM C597 (2002),Direct,1,4219,Core,94.5,74.3,,,,,31.00,28.66,23.79,Cylinder cores extracted in-situ from structure built in 1970s.,
Mata et al. (2023),B2_LB_4,Venezuela,Cylinder - In-situ,19358,FALSE,PROCEQ PUNDIT LAB+,,,ASTM C597 (2002),Direct,1,4642,Core,87.7,73.8,,,,,31.30,28.94,24.02,Cylinder cores extracted in-situ from structure built in 1970s.,
Mata et al. (2023),B2_LB_5,Venezuela,Cylinder - In-situ,19358,FALSE,PROCEQ PUNDIT LAB+,,,ASTM C597 (2002),Direct,1,4311,Core,109.5,74.2,,,,,24.40,22.56,18.72,Cylinder cores extracted in-situ from structure built in 1970s.,
Mata et al. (2023),B2_LB_6,Venezuela,Cylinder - In-situ,19358,FALSE,PROCEQ PUNDIT LAB+,,,ASTM C597 (2002),Direct,1,4406,Core,94.3,74.2,,,,,39.30,36.33,30.16,Cylinder cores extracted in-situ from structure built in 1970s.,
Mata et al. (2023),B4_LB_7,Venezuela,Cylinder - In-situ,19358,FALSE,PROCEQ PUNDIT LAB+,,,ASTM C597 (2002),Direct,1,4310,Core,87.9,74.3,,,,,28.50,26.35,21.87,Cylinder cores extracted in-situ from structure built in 1970s.,
Mata et al. (2023),B4_LB_8,Venezuela,Cylinder - In-situ,19358,FALSE,PROCEQ PUNDIT LAB+,,,ASTM C597 (2002),Direct,1,4446,Core,108.5,74.3,,,,,30.30,28.01,23.25,Cylinder cores extracted in-situ from structure built in 1970s.,
Mata et al. (2023),B4_LB_9,Venezuela,Cylinder - In-situ,19358,FALSE,PROCEQ PUNDIT LAB+,,,ASTM C597 (2002),Direct,1,4361,Core,84.6,74.3,,,,,22.00,20.34,16.88,Cylinder cores extracted in-situ from structure built in 1970s.,
Mata et al. (2023),B4_LB_10,Venezuela,Cylinder - In-situ,19358,FALSE,PROCEQ PUNDIT LAB+,,,ASTM C597 (2002),Direct,1,4288,Core,72.9,72.8,,,,,28.10,25.98,21.56,Cylinder cores extracted in-situ from structure built in 1970s.,
Mata et al. (2023),B4_LB_11,Venezuela,Cylinder - In-situ,19358,FALSE,PROCEQ PUNDIT LAB+,,,ASTM C597 (2002),Direct,1,4882,Core,102.0,74.3,,,,,29.80,27.55,22.87,Cylinder cores extracted in-situ from structure built in 1970s.,
Mata et al. (2023),B4_LB_12,Venezuela,Cylinder - In-situ,19358,FALSE,PROCEQ PUNDIT LAB+,,,ASTM C597 (2002),Direct,1,4379,Core,74.0,74.0,,,,,33.00,30.51,25.32,Cylinder cores extracted in-situ from structure built in 1970s.,
Mata et al. (2023),B2_BE_1,Venezuela,Cylinder - In-situ,19358,FALSE,PROCEQ PUNDIT LAB+,,,ASTM C597 (2002),Direct,1,4865,Core,89.5,74.3,,,,,33.30,30.79,25.55,Cylinder cores extracted in-situ from structure built in 1970s.,
Mata et al. (2023),B2_BE_2,Venezuela,Cylinder - In-situ,19358,FALSE,PROCEQ PUNDIT LAB+,,,ASTM C597 (2002),Direct,1,4756,Core,94.7,74.3,,,,,28.20,26.07,21.64,Cylinder cores extracted in-situ from structure built in 1970s.,
