Repository: juliamfm/ML_material_classifier

# KNN e SVM para classificação da resistência à compressão do concreto por ultrassom

Esse programa usa os algoritmos de aprendizado supervisionado k-Nearest Neighbors e Support Vector Mechine para classificação da resistência à compressão do concreto a partir de dados de ensaios de Velocidade de Pulso Ultrassônico (VPU). O problema é formulado como classificação multiclasse, em que cada amostra é atribuída a uma faixa de resistência à compressão.

Referência da base de dados: MATTHEWS, B.; ALLAIX, D.; WIJTE, S.; VULLINGS, M.. Advancing non-destructive concrete compressive strength estimation: Large-Scale datasets and machine learning framework. **NDT & E International**, v.

File: Complete_UPV_Database_raw.csv (part 25 of 25)
Literature,Specimen ID,Country,Specimen Type,Specimen Age (days),Rebar Present,UPV Device Brand & Model,Transducer Diameter (mm),Transducer Frequency (kHz),Standard,Test Type,No. Tests,"Average Velocity, Vp (m/s)",Compression Specimen,Height (mm),Width/Diameter (mm),Max Aggregate Size (mm),W/C Ratio,Strength Class,"Design Strength, fck (MPa)","fc,core (MPa)","fc,ref (MPa)","fc,cyl (MPa)",Notes,
Mata et al. (2023),B2_BE_3,Venezuela,Cylinder - In-situ,19358,FALSE,PROCEQ PUNDIT LAB+,,,ASTM C597 (2002),Direct,1,4343,Core,113.4,74.2,,,,,25.00,23.11,19.18,Cylinder cores extracted in-situ from structure built in 1970s.,
Mata et al. (2023),B2_BE_4,Venezuela,Cylinder - In-situ,19358,FALSE,PROCEQ PUNDIT LAB+,,,ASTM C597 (2002),Direct,1,4511,Core,110.1,74.2,,,,,47.60,44.01,36.53,Cylinder cores extracted in-situ from structure built in 1970s.,
Mata et al. (2023),B2_BE_5,Venezuela,Cylinder - In-situ,19358,FALSE,PROCEQ PUNDIT LAB+,,,ASTM C597 (2002),Direct,1,4984,Core,96.7,74.3,,,,,34.10,31.53,26.17,Cylinder cores extracted in-situ from structure built in 1970s.,
Mata et al. (2023),B2_BE_6,Venezuela,Cylinder - In-situ,19358,FALSE,PROCEQ PUNDIT LAB+,,,ASTM C597 (2002),Direct,1,5155,Core,97.4,74.4,,,,,40.60,37.54,31.15,Cylinder cores extracted in-situ from structure built in 1970s.,
Mata et al. (2023),B9_BE_7,Venezuela,Cylinder - In-situ,19358,FALSE,PROCEQ PUNDIT LAB+,,,ASTM C597 (2002),Direct,1,4208,Core,127.1,74.3,,,,,39.10,36.15,30.00,Cylinder cores extracted in-situ from structure built in 1970s.,
Mata et al. (2023),B9_BE_8,Venezuela,Cylinder - In-situ,19358,FALSE,PROCEQ PUNDIT LAB+,,,ASTM C597 (2002),Direct,1,4280,Core,125.8,74.0,,,,,32.60,30.14,25.02,Cylinder cores extracted in-situ from structure built in 1970s.,
Mata et al. (2023),B9_BE_9,Venezuela,Cylinder - In-situ,19358,FALSE,PROCEQ PUNDIT LAB+,,,ASTM C597 (2002),Direct,1,4134,Core,109.1,73.8,,,,,37.20,34.39,28.55,Cylinder cores extracted in-situ from structure built in 1970s.,
Mata et al. (2023),B4_BE_10,Venezuela,Cylinder - In-situ,19358,FALSE,PROCEQ PUNDIT LAB+,,,ASTM C597 (2002),Direct,1,4319,Core,133.5,74.3,,,,,39.00,36.06,29.93,Cylinder cores extracted in-situ from structure built in 1970s.,
Mata et al. (2023),B4_BE_11,Venezuela,Cylinder - In-situ,19358,FALSE,PROCEQ PUNDIT LAB+,,,ASTM C597 (2002),Direct,1,4412,Core,79.0,74.3,,,,,25.60,23.67,19.64,Cylinder cores extracted in-situ from structure built in 1970s.,
Mata et al. (2023),B4_BE_12,Venezuela,Cylinder - In-situ,19358,FALSE,PROCEQ PUNDIT LAB+,,,ASTM C597 (2002),Direct,1,4669,Core,97.6,74.3,,,,,36.00,33.28,27.62,Cylinder cores extracted in-situ from structure built in 1970s.,
Mata et al. (2023),B4_BE_13,Venezuela,Cylinder - In-situ,19358,FALSE,PROCEQ PUNDIT LAB+,,,ASTM C597 (2002),Direct,1,4324,Core,115.5,74.3,,,,,43.90,40.59,33.69,Cylinder cores extracted in-situ from structure built in 1970s.,
Mata et al. (2023),B4_BE_14,Venezuela,Cylinder - In-situ,19358,FALSE,PROCEQ PUNDIT LAB+,,,ASTM C597 (2002),Direct,1,4382,Core,124.5,74.3,,,,,34.80,32.17,26.70,Cylinder cores extracted in-situ from structure built in 1970s.,
Mata et al. (2023),B4_BE_15,Venezuela,Cylinder - In-situ,19358,FALSE,PROCEQ PUNDIT LAB+,,,ASTM C597 (2002),Direct,1,4531,Core,97.0,74.3,,,,,34.40,31.80,26.40,Cylinder cores extracted in-situ from structure built in 1970s.,
Mata et al. (2023),B1_FD_1,Venezuela,Cylinder - In-situ,19358,FALSE,PROCEQ PUNDIT LAB+,,,ASTM C597 (2002),Direct,1,5099,Core,83.6,74.2,,,,,67.70,62.59,51.95,Cylinder cores extracted in-situ from structure built in 1970s.,
Mata et al. (2023),B1_FD_2,Venezuela,Cylinder - In-situ,19358,FALSE,PROCEQ PUNDIT LAB+,,,ASTM C597 (2002),Direct,1,4890,Core,121.8,74.3,,,,,46.60,43.08,35.76,Cylinder cores extracted in-situ from structure built in 1970s.,
Mata et al. (2023),B1_FD_3,Venezuela,Cylinder - In-situ,19358,FALSE,PROCEQ PUNDIT LAB+,,,ASTM C597 (2002),Direct,1,4893,Core,102.3,74.2,,,,,44.10,40.77,33.84,Cylinder cores extracted in-situ from structure built in 1970s.,
Mata et al. (2023),B1_FD_4,Venezuela,Cylinder - In-situ,19358,FALSE,PROCEQ PUNDIT LAB+,,,ASTM C597 (2002),Direct,1,4666,Core,81.2,74.3,,,,,62.20,57.51,47.73,Cylinder cores extracted in-situ from structure built in 1970s.,
Mata et al. (2023),B1_FD_5,Venezuela,Cylinder - In-situ,19358,FALSE,PROCEQ PUNDIT LAB+,,,ASTM C597 (2002),Direct,1,4767,Core,104.4,74.3,,,,,41.10,38.00,31.54,Cylinder cores extracted in-situ from structure built in 1970s.,
Mata et al. (2023),B1_FD_6,Venezuela,Cylinder - In-situ,19358,FALSE,PROCEQ PUNDIT LAB+,,,ASTM C597 (2002),Direct,1,4980,Core,74.2,74.2,,,,,45.90,42.44,35.22,Cylinder cores extracted in-situ from structure built in 1970s.,
Mata et al. (2023),B4_FD_7,Venezuela,Cylinder - In-situ,19358,FALSE,PROCEQ PUNDIT LAB+,,,ASTM C597 (2002),Direct,1,4823,Core,108.0,74.4,,,,,47.90,44.28,36.76,Cylinder cores extracted in-situ from structure built in 1970s.,
Mata et al. (2023),B4_FD_8,Venezuela,Cylinder - In-situ,19358,FALSE,PROCEQ PUNDIT LAB+,,,ASTM C597 (2002),Direct,1,4868,Core,92.0,74.2,,,,,48.20,44.56,36.99,Cylinder cores extracted in-situ from structure built in 1970s.,
Mata et al. (2023),B4_FD_9,Venezuela,Cylinder - In-situ,19358,FALSE,PROCEQ PUNDIT LAB+,,,ASTM C597 (2002),Direct,1,4739,Core,91.9,74.3,,,,,60.00,55.47,46.04,Cylinder cores extracted in-situ from structure built in 1970s.,
Mata et al. (2023),B3_FD_10,Venezuela,Cylinder - In-situ,19358,FALSE,PROCEQ PUNDIT LAB+,,,ASTM C597 (2002),Direct,1,5059,Core,93.1,74.3,,,,,52.80,48.82,40.52,Cylinder cores extracted in-situ from structure built in 1970s.,
Mata et al. (2023),B3_FD_11,Venezuela,Cylinder - In-situ,19358,FALSE,PROCEQ PUNDIT LAB+,,,ASTM C597 (2002),Direct,1,4862,Core,104.1,74.3,,,,,44.00,40.68,33.76,Cylinder cores extracted in-situ from structure built in 1970s.,
Mata et al. (2023),B3_FD_12,Venezuela,Cylinder - In-situ,19358,FALSE,PROCEQ PUNDIT LAB+,,,ASTM C597 (2002),Direct,1,4778,Core,116.6,74.4,,,,,48.00,44.38,36.83,Cylinder cores extracted in-situ from structure built in 1970s.,
Mata et al. (2023),B4_FD_13,Venezuela,Cylinder - In-situ,19358,FALSE,PROCEQ PUNDIT LAB+,,,ASTM C597 (2002),Direct,1,4760,Core,99.5,74.4,,,,,36.40,33.65,27.93,Cylinder cores extracted in-situ from structure built in 1970s.,
Mata et al. (2023),B4_FD_14,Venezuela,Cylinder - In-situ,19358,FALSE,PROCEQ PUNDIT LAB+,,,ASTM C597 (2002),Direct,1,4962,Core,121.1,74.2,,,,,67.60,62.50,51.87,Cylinder cores extracted in-situ from structure built in 1970s.,
Mata et al. (2023),B4_FD_15,Venezuela,Cylinder - In-situ,19358,FALSE,PROCEQ PUNDIT LAB+,,,ASTM C597 (2002),Direct,1,4906,Core,132.0,74.2,,,,,39.80,36.80,30.54,Cylinder cores extracted in-situ from structure built in 1970s.,
Abazarsa et al. (2024),C40_7,USA,Cylinder - Laboratory,7,FALSE,PROCEQ PUNDIT Lab+,50,54,ASTM C597 (2009),Direct,1,5036,Cylinder,152.4,76.2,,0.40,,,38.47,36.30,36.30,Reported results are averaged over three tests.,
Abazarsa et al. (2024),C40_14,USA,Cylinder - Laboratory,14,FALSE,PROCEQ PUNDIT Lab+,50,54,ASTM C597 (2009),Direct,1,5049,Cylinder,152.4,76.2,,0.40,,,40.73,38.43,38.43,Reported results are averaged over three tests.,
Abazarsa et al. (2024),C40_28,USA,Cylinder - Laboratory,28,FALSE,PROCEQ PUNDIT Lab+,50,54,ASTM C597 (2009),Direct,1,5098,Cylinder,152.4,76.2,,0.40,,,45.66,43.07,43.07,Reported results are averaged over three tests.,
Abazarsa et al. (2024),C40_96,USA,Cylinder - Laboratory,96,FALSE,PROCEQ PUNDIT Lab+,50,54,ASTM C597 (2009),Direct,1,5112,Cylinder,152.4,76.2,,0.40,,,49.03,46.25,46.25,Reported results are averaged over three tests.,
Abazarsa et al. (2024),C45_7,USA,Cylinder - Laboratory,7,FALSE,PROCEQ PUNDIT Lab+,50,54,ASTM C597 (2009),Direct,1,4952,Cylinder,152.4,76.2,,0.45,,,32.90,31.04,31.04,Reported results are averaged over three tests.,
Abazarsa et al. (2024),C45_14,USA,Cylinder - Laboratory,14,FALSE,PROCEQ PUNDIT Lab+,50,54,ASTM C597 (2009),Direct,1,4957,Cylinder,152.4,76.2,,0.45,,,33.20,31.32,31.32,Reported results are averaged over three tests.,
Abazarsa et al. (2024),C45_28,USA,Cylinder - Laboratory,28,FALSE,PROCEQ PUNDIT Lab+,50,54,ASTM C597 (2009),Direct,1,5050,Cylinder,152.4,76.2,,0.45,,,41.24,38.91,38.91,Reported results are averaged over three tests.,
Abazarsa et al. (2024),C45_96,USA,Cylinder - Laboratory,96,FALSE,PROCEQ PUNDIT Lab+,50,54,ASTM C597 (2009),Direct,1,5057,Cylinder,152.4,76.2,,0.45,,,41.32,38.98,38.98,Reported results are averaged over three tests.,
Abazarsa et al. (2024),C50_7,USA,Cylinder - Laboratory,7,FALSE,PROCEQ PUNDIT Lab+,50,54,ASTM C597 (2009),Direct,1,4864,Cylinder,152.4,76.2,,0.50,,,26.76,25.24,25.24,Reported results are averaged over three tests.,
Abazarsa et al. (2024),C50_14,USA,Cylinder - Laboratory,14,FALSE,PROCEQ PUNDIT Lab+,50,54,ASTM C597 (2009),Direct,1,4917,Cylinder,152.4,76.2,,0.50,,,32.95,31.08,31.08,Reported results are averaged over three tests.,
Abazarsa et al. (2024),C50_28,USA,Cylinder - Laboratory,28,FALSE,PROCEQ PUNDIT Lab+,50,54,ASTM C597 (2009),Direct,1,4954,Cylinder,152.4,76.2,,0.50,,,36.12,34.07,34.07,Reported results are averaged over three tests.,
Abazarsa et al. (2024),C50_96,USA,Cylinder - Laboratory,96,FALSE,PROCEQ PUNDIT Lab+,50,54,ASTM C597 (2009),Direct,1,4990,Cylinder,152.4,76.2,,0.50,,,38.97,36.76,36.76,Reported results are averaged over three tests.,
Abazarsa et al. (2024),C55_7,USA,Cylinder - Laboratory,7,FALSE,PROCEQ PUNDIT Lab+,50,54,ASTM C597 (2009),Direct,1,4811,Cylinder,152.4,76.2,,0.55,,,25.25,23.82,23.82,Reported results are averaged over three tests.,
Abazarsa et al. (2024),C55_14,USA,Cylinder - Laboratory,14,FALSE,PROCEQ PUNDIT Lab+,50,54,ASTM C597 (2009),Direct,1,4836,Cylinder,152.4,76.2,,0.55,,,26.72,25.20,25.20,Reported results are averaged over three tests.,
Abazarsa et al. (2024),C55_28,USA,Cylinder - Laboratory,28,FALSE,PROCEQ PUNDIT Lab+,50,54,ASTM C597 (2009),Direct,1,4870,Cylinder,152.4,76.2,,0.55,,,29.68,28.00,28.00,Reported results are averaged over three tests.,
Abazarsa et al. (2024),C55_96,USA,Cylinder - Laboratory,96,FALSE,PROCEQ PUNDIT Lab+,50,54,ASTM C597 (2009),Direct,1,4940,Cylinder,152.4,76.2,,0.55,,,35.69,33.67,33.67,Reported results are averaged over three tests.,
Kim et al. (2024),GNA33,Republic of Korea,Cylinder - Laboratory,1,FALSE,MKNDT Ultracon-170,,54,ASTM C597 (2016),Direct,3,3428,Cylinder,200.0,100.0,20,0.33,,40,16.69,16.16,16.16,Concrete cast with granite aggregate.,
Kim et al. (2024),GNA33,Republic of Korea,Cylinder - Laboratory,7,FALSE,MKNDT Ultracon-170,,54,ASTM C597 (2016),Direct,3,4347,Cylinder,200.0,100.0,20,0.33,,40,36.71,35.55,35.55,Concrete cast with granite aggregate.,
Kim et al. (2024),GNA33,Republic of Korea,Cylinder - Laboratory,28,FALSE,MKNDT Ultracon-170,,54,ASTM C597 (2016),Direct,3,4248,Cylinder,200.0,100.0,20,0.33,,40,47.57,46.07,46.07,Concrete cast with granite aggregate.,
Kim et al. (2024),GNA33,Republic of Korea,Cylinder - Laboratory,91,FALSE,MKNDT Ultracon-170,,54,ASTM C597 (2016),Direct,3,4542,Cylinder,200.0,100.0,20,0.33,,40,60.95,59.03,59.03,Concrete cast with granite aggregate.,
Kim et al. (2024),GNA28,Republic of Korea,Cylinder - Laboratory,1,FALSE,MKNDT Ultracon-170,,54,ASTM C597 (2016),Direct,3,3898,Cylinder,200.0,100.0,20,0.28,,55,37.31,36.13,36.13,Concrete cast with granite aggregate.,
Kim et al. (2024),GNA28,Republic of Korea,Cylinder - Laboratory,7,FALSE,MKNDT Ultracon-170,,54,ASTM C597 (2016),Direct,3,4494,Cylinder,200.0,100.0,20,0.28,,55,60.80,58.88,58.88,Concrete cast with granite aggregate.,
Kim et al. (2024),GNA28,Republic of Korea,Cylinder - Laboratory,28,FALSE,MKNDT Ultracon-170,,54,ASTM C597 (2016),Direct,3,4782,Cylinder,200.0,100.0,20,0.28,,55,70.60,68.37,68.37,Concrete cast with granite aggregate.,
Kim et al. (2024),GNA28,Republic of Korea,Cylinder - Laboratory,91,FALSE,MKNDT Ultracon-170,,54,ASTM C597 (2016),Direct,3,4822,Cylinder,200.0,100.0,20,0.28,,55,93.90,90.93,90.93,Concrete cast with granite aggregate.,
Kim et al. (2024),CAA33,Republic of Korea,Cylinder - Laboratory,1,FALSE,MKNDT Ultracon-170,,54,ASTM C597 (2016),Direct,3,3134,Cylinder,200.0,100.0,20,0.33,,40,16.64,16.11,16.11,Concrete cast with coal-ash aggregate.,
Kim et al. (2024),CAA33,Republic of Korea,Cylinder - Laboratory,7,FALSE,MKNDT Ultracon-170,,54,ASTM C597 (2016),Direct,3,3838,Cylinder,200.0,100.0,20,0.33,,40,34.88,33.78,33.78,Concrete cast with coal-ash aggregate.,
Kim et al. (2024),CAA33,Republic of Korea,Cylinder - Laboratory,28,FALSE,MKNDT Ultracon-170,,54,ASTM C597 (2016),Direct,3,3976,Cylinder,200.0,100.0,20,0.33,,40,44.10,42.71,42.71,Concrete cast with coal-ash aggregate.,
Kim et al. (2024),CAA33,Republic of Korea,Cylinder - Laboratory,91,FALSE,MKNDT Ultracon-170,,54,ASTM C597 (2016),Direct,3,4000,Cylinder,200.0,100.0,20,0.33,,40,57.80,55.97,55.97,Concrete cast with coal-ash aggregate.,
Kim et al. (2024),CAA28,Republic of Korea,Cylinder - Laboratory,1,FALSE,MKNDT Ultracon-170,,54,ASTM C597 (2016),Direct,3,3649,Cylinder,200.0,100.0,20,0.28,,55,24.73,23.95,23.95,Concrete cast with coal-ash aggregate.,
Kim et al. (2024),CAA28,Republic of Korea,Cylinder - Laboratory,7,FALSE,MKNDT Ultracon-170,,54,ASTM C597 (2016),Direct,3,4029,Cylinder,200.0,100.0,20,0.28,,55,45.60,44.16,44.16,Concrete cast with coal-ash aggregate.,
Kim et al. (2024),CAA28,Republic of Korea,Cylinder - Laboratory,28,FALSE,MKNDT Ultracon-170,,54,ASTM C597 (2016),Direct,3,4065,Cylinder,200.0,100.0,20,0.28,,55,50.00,48.42,48.42,Concrete cast with coal-ash aggregate.,
Kim et al. (2024),CAA28,Republic of Korea,Cylinder - Laboratory,91,FALSE,MKNDT Ultracon-170,,54,ASTM C597 (2016),Direct,3,4412,Cylinder,200.0,100.0,20,0.28,,55,59.20,57.33,57.33,Concrete cast with coal-ash aggregate.,
Matthews et al. (2025),ST1_1,Netherlands,Cylinder - In-situ,13880,FALSE,PROCEQ PUNDIT PL200,50,54,EN 12504-4 (2004),Direct,1,4950,Core,94.0,95.0,13,,B52.5,45,93.40,81.51,70.41,Concrete strength class assumed based on facades.,
Matthews et al. (2025),ST1_2,Netherlands,Cylinder - In-situ,13880,FALSE,PROCEQ PUNDIT PL200,50,54,EN 12504-4 (2004),Direct,1,4950,Core,94.0,94.0,14,,B52.5,45,87.10,76.01,64.91,Concrete strength class assumed based on facades.,
Matthews et al. (2025),ST1_3,Netherlands,Cylinder - In-situ,13880,FALSE,PROCEQ PUNDIT PL200,50,54,EN 12504-4 (2004),Direct,1,4920,Core,93.0,95.0,12,,B52.5,45,86.60,75.58,64.48,Concrete strength class assumed based on facades.,
Matthews et al. (2025),ST1_4,Netherlands,Cylinder - In-situ,13880,FALSE,PROCEQ PUNDIT PL200,50,54,EN 12504-4 (2004),Direct,1,4850,Core,94.0,95.0,14,,B52.5,45,83.30,72.70,61.60,Concrete strength class assumed based on facades.,
Matthews et al. (2025),ST1_5,Netherlands,Cylinder - In-situ,13880,FALSE,PROCEQ PUNDIT PL200,50,54,EN 12504-4 (2004),Direct,1,4930,Core,94.0,95.0,13,,B52.5,45,90.80,79.24,68.14,Concrete strength class assumed based on facades.,
Matthews et al. (2025),ST1_6,Netherlands,Cylinder - In-situ,13880,FALSE,PROCEQ PUNDIT PL200,50,54,EN 12504-4 (2004),Direct,1,4930,Core,95.0,95.0,14,,B52.5,45,85.70,74.79,63.69,Concrete strength class assumed based on facades.,
Matthews et al. (2025),ST1_7,Netherlands,Cylinder - In-situ,13880,FALSE,PROCEQ PUNDIT PL200,50,54,EN 12504-4 (2004),Direct,1,4850,Core,94.0,95.0,14,,B52.5,45,96.60,84.31,73.21,Concrete strength class assumed based on facades.,
Matthews et al. (2025),ST1_8,Netherlands,Cylinder - In-situ,13880,FALSE,PROCEQ PUNDIT PL200,50,54,EN 12504-4 (2004),Direct,1,4940,Core,94.0,95.0,14,,B52.5,45,84.90,74.09,62.99,Concrete strength class assumed based on facades.,
Matthews et al. (2025),ST1_9,Netherlands,Cylinder - In-situ,13880,FALSE,PROCEQ PUNDIT PL200,50,54,EN 12504-4 (2004),Direct,1,4980,Core,94.0,95.0,13,,B52.5,45,87.40,76.28,65.18,Concrete strength class assumed based on facades.,
Matthews et al. (2025),ST1_10,Netherlands,Cylinder - In-situ,13880,FALSE,PROCEQ PUNDIT PL200,50,54,EN 12504-4 (2004),Direct,1,4980,Core,94.0,95.0,14,,B52.5,45,89.20,77.85,66.75,Concrete strength class assumed based on facades.,
Matthews et al. (2025),ST1_11,Netherlands,Cylinder - In-situ,13880,FALSE,PROCEQ PUNDIT PL200,50,54,EN 12504-4 (2004),Direct,1,4830,Core,94.0,95.0,13,,B52.5,45,88.10,76.89,65.79,Concrete strength class assumed based on facades.,
Matthews et al. (2025),ST1_12,Netherlands,Cylinder - In-situ,13880,FALSE,PROCEQ PUNDIT PL200,50,54,EN 12504-4 (2004),Direct,1,5010,Core,94.0,95.0,12,,B52.5,45,84.10,73.40,62.30,Concrete strength class assumed based on facades.,
Matthews et al. (2025),B1_13,Netherlands,Cylinder - In-situ,24837,FALSE,PROCEQ PUNDIT PL200,50,54,EN 12504-4 (2004),Direct,1,4980,Core,65.0,75.0,17,,,,67.70,62.59,51.95,,
Matthews et al. (2025),B1_14,Netherlands,Cylinder - In-situ,24837,FALSE,PROCEQ PUNDIT PL200,50,54,EN 12504-4 (2004),Direct,1,5040,Core,75.0,75.0,22,,,,60.50,55.93,46.43,,
Matthews et al. (2025),B1_15,Netherlands,Cylinder - In-situ,24837,FALSE,PROCEQ PUNDIT PL200,50,54,EN 12504-4 (2004),Direct,1,5030,Core,75.0,75.0,18,,,,66.90,61.85,51.34,,
Matthews et al. (2025),B1_16,Netherlands,Cylinder - In-situ,24837,FALSE,PROCEQ PUNDIT PL200,50,54,EN 12504-4 (2004),Direct,1,4990,Core,74.0,75.0,16,,,,70.70,65.36,54.26,,
Matthews et al. (2025),B1_17,Netherlands,Cylinder - In-situ,24837,FALSE,PROCEQ PUNDIT PL200,50,54,EN 12504-4 (2004),Direct,1,5020,Core,74.0,75.0,18,,,,69.00,63.79,52.95,,
Matthews et al. (2025),B1_18,Netherlands,Cylinder - In-situ,24837,FALSE,PROCEQ PUNDIT PL200,50,54,EN 12504-4 (2004),Direct,1,4900,Core,74.0,75.0,15,,,,51.20,47.34,39.29,,
Matthews et al. (2025),B2_19,Netherlands,Cylinder - In-situ,24837,FALSE,PROCEQ PUNDIT PL200,50,54,EN 12504-4 (2004),Direct,1,4800,Core,74.0,75.0,15,,,,54.40,50.29,41.74,,
Matthews et al. (2025),B2_20,Netherlands,Cylinder - In-situ,24837,FALSE,PROCEQ PUNDIT PL200,50,54,EN 12504-4 (2004),Direct,1,5050,Core,75.0,75.0,13,,,,59.80,55.29,45.89,,
Matthews et al. (2025),B2_21,Netherlands,Cylinder - In-situ,24837,FALSE,PROCEQ PUNDIT PL200,50,54,EN 12504-4 (2004),Direct,1,5130,Core,74.0,75.0,14,,,,66.10,61.11,50.72,,
Matthews et al. (2025),B2_22,Netherlands,Cylinder - In-situ,24837,FALSE,PROCEQ PUNDIT PL200,50,54,EN 12504-4 (2004),Direct,1,5100,Core,74.0,75.0,16,,,,79.90,73.87,62.77,,
Matthews et al. (2025),B2_23,Netherlands,Cylinder - In-situ,24837,FALSE,PROCEQ PUNDIT PL200,50,54,EN 12504-4 (2004),Direct,1,5170,Core,75.0,75.0,21,,,,68.90,63.70,52.87,,
Matthews et al. (2025),B2_24,Netherlands,Cylinder - In-situ,24837,FALSE,PROCEQ PUNDIT PL200,50,54,EN 12504-4 (2004),Direct,1,5200,Core,74.0,75.0,21,,,,56.00,51.77,42.97,,
Matthews et al. (2025),F6_25,Netherlands,Cylinder - In-situ,13880,FALSE,PROCEQ PUNDIT PL200,50,54,EN 12504-4 (2004),Direct,1,5070,Core,94.0,94.0,13,,B52.5,45,95.00,82.91,71.81,,
Matthews et al. (2025),F6_26,Netherlands,Cylinder - In-situ,13880,FALSE,PROCEQ PUNDIT PL200,50,54,EN 12504-4 (2004),Direct,1,5020,Core,93.0,94.0,14,,B52.5,45,89.20,77.85,66.75,,
Matthews et al. (2025),F6_27,Netherlands,Cylinder - In-situ,13880,FALSE,PROCEQ PUNDIT PL200,50,54,EN 12504-4 (2004),Direct,1,5020,Core,94.0,94.0,11,,B52.5,45,90.40,78.89,67.79,,
Matthews et al. (2025),F6_28,Netherlands,Cylinder - In-situ,13880,FALSE,PROCEQ PUNDIT PL200,50,54,EN 12504-4 (2004),Direct,1,5000,Core,94.0,94.0,11,,B52.5,45,86.00,75.05,63.95,,
Matthews et al. (2025),F7_29,Netherlands,Cylinder - In-situ,13880,FALSE,PROCEQ PUNDIT PL200,50,54,EN 12504-4 (2004),Direct,1,5060,Core,93.0,94.0,11,,B52.5,45,93.30,81.43,70.33,,
Matthews et al. (2025),F7_30,Netherlands,Cylinder - In-situ,13880,FALSE,PROCEQ PUNDIT PL200,50,54,EN 12504-4 (2004),Direct,1,5190,Core,94.0,94.0,14,,B52.5,45,93.20,81.34,70.24,,
Matthews et al. (2025),F8_31,Netherlands,Cylinder - In-situ,13880,FALSE,PROCEQ PUNDIT PL200,50,54,EN 12504-4 (2004),Direct,1,5020,Core,93.0,94.0,13,,B52.5,45,75.10,65.54,54.44,,
Matthews et al. (2025),F8_32,Netherlands,Cylinder - In-situ,13880,FALSE,PROCEQ PUNDIT PL200,50,54,EN 12504-4 (2004),Direct,1,5020,Core,93.0,94.0,12,,B52.5,45,89.90,78.46,67.36,,
Matthews et al. (2025),F8_33,Netherlands,Cylinder - In-situ,13880,FALSE,PROCEQ PUNDIT PL200,50,54,EN 12504-4 (2004),Direct,1,5040,Core,93.0,94.0,11,,B52.5,45,91.90,80.20,69.10,,
Matthews et al. (2025),F9_34,Netherlands,Cylinder - In-situ,13880,FALSE,PROCEQ PUNDIT PL200,50,54,EN 12504-4 (2004),Direct,1,5020,Core,93.0,94.0,11,,B52.5,45,88.80,77.50,66.40,,
Matthews et al. (2025),F9_35,Netherlands,Cylinder - In-situ,13880,FALSE,PROCEQ PUNDIT PL200,50,54,EN 12504-4 (2004),Direct,1,5060,Core,94.0,94.0,14,,B52.5,45,96.20,83.96,72.86,,
Matthews et al. (2025),F9_36,Netherlands,Cylinder - In-situ,13880,FALSE,PROCEQ PUNDIT PL200,50,54,EN 12504-4 (2004),Direct,1,5040,Core,94.0,94.0,13,,B52.5,45,94.40,82.39,71.29,,
Matthews et al. (2025),F10_37,Netherlands,Cylinder - In-situ,13880,FALSE,PROCEQ PUNDIT PL200,50,54,EN 12504-4 (2004),Direct,1,4970,Core,93.0,94.0,13,,B52.5,45,95.30,83.17,72.07,,
Matthews et al. (2025),F10_38,Netherlands,Cylinder - In-situ,13880,FALSE,PROCEQ PUNDIT PL200,50,54,EN 12504-4 (2004),Direct,1,4900,Core,94.0,94.0,12,,B52.5,45,113.60,99.14,88.04,,
Matthews et al. (2025),F10_39,Netherlands,Cylinder - In-situ,13880,FALSE,PROCEQ PUNDIT PL200,50,54,EN 12504-4 (2004),Direct,1,5010,Core,93.0,94.0,15,,B52.5,45,99.80,87.10,76.00,,
Matthews et al. (2025),F11_40,Netherlands,Cylinder - In-situ,13880,FALSE,PROCEQ PUNDIT PL200,50,54,EN 12504-4 (2004),Direct,1,4980,Core,93.0,94.0,11,,B52.5,45,85.30,74.44,63.34,,
Matthews et al. (2025),F11_41,Netherlands,Cylinder - In-situ,13880,FALSE,PROCEQ PUNDIT PL200,50,54,EN 12504-4 (2004),Direct,1,4990,Core,94.0,94.0,14,,B52.5,45,86.00,75.05,63.95,,
Matthews et al. (2025),F11_42,Netherlands,Cylinder - In-situ,13880,FALSE,PROCEQ PUNDIT PL200,50,54,EN 12504-4 (2004),Direct,1,4960,Core,94.0,94.0,13,,B52.5,45,76.30,66.59,55.49,,
Matthews et al. (2025),F10_43,Netherlands,Cylinder - In-situ,13880,FALSE,PROCEQ PUNDIT PL200,50,54,EN 12504-4 (2004),Direct,1,5090,Core,94.0,92.0,10,,B52.5,45,80.10,69.91,58.81,,
Matthews et al. (2025),F10_44,Netherlands,Cylinder - In-situ,13880,FALSE,PROCEQ PUNDIT PL200,50,54,EN 12504-4 (2004),Direct,1,4990,Core,93.0,95.0,11,,B52.5,45,86.30,75.32,64.22,,
Matthews et al. (2025),F10_45,Netherlands,Cylinder - In-situ,13880,FALSE,PROCEQ PUNDIT PL200,50,54,EN 12504-4 (2004),Direct,1,4960,Core,93.0,94.0,14,,B52.5,45,87.50,76.36,65.26,,
